Repository: kimminkuy70-coder/Parameter

# 2차 PhaseB — 거짓void 경계정밀화 + R×F 교호작용 해소 (16런)

`../../공정모델링/2차_void정확도_DOE.xlsx` (시트: `PhaseB_경계정밀화_신규`)의 실험 설계를 실행한 결과입니다.
전량 **26µm 자재**(정상, void 없음) — 거짓 불량(False NG) 안전창 확인 + R×F 교락 해소가 목적입니다.

## 폴더 ↔ 조건 매핑

| 폴더 | Phase | kV | R | F | W | 목적 |
|---|---|---|---|---|---|---|
| G1_kV60_R0.4_F64_W4 | B-Grid | 60 | 0.4 | 64 | 4 | 경계매핑 |
| G2_kV60_R0.5_F64_W4 | B-Grid | 60 | 0.5 | 64 | 4 | 경계매핑(운영점 근접) |
| G3_kV60_R0.6_F64_W4 | B-Grid | 60 | 0.6 | 64 | 4 | 경계매핑 |
| G4_kV61_R0.4_F64_W4 | B-Grid | 61 | 0.4 | 64 | 4 | 경계매핑 |
| G5_kV61_R0.5_F64_W4 | B-Grid | 61 | 0.5 | 64 | 4 | 경계매핑 |
| G6_kV61_R0.6_F64_W4 | B-Grid | 61 | 0.6 | 64 | 4 | 경계매핑 |

File: 실험데이터/2차_PhaseB_경계정밀화_RxF해소_16런/G1_kV60_R0.4_F64_W4/DieLevel/WBA_DieResult_0252_3984.csv
BumpId,Flag,Failure,Diameter,Area,Roundness,VoidFraction,LargestVoidFraction,VoidNumber,Centre_X,Centre_Y,LargestVoidDiameterFraction
787,1,0,25.9537,529.0410,90.9522,0.0000,0.0000,0,-7.0746,-2.9524,0.0000
788,1,0,25.9616,529.3610,94.2210,0.0000,0.0000,0,-5.9888,-2.9480,0.0000
789,1,0,25.9144,527.4410,93.7588,0.0000,0.0000,0,-5.8764,-2.9474,0.0000
798,1,0,26.1415,536.7220,94.8028,0.0000,0.0000,0,-6.3866,-2.9688,0.0000
799,1,0,25.9930,530.6410,96.2439,0.0000,0.0000,0,-6.3088,-2.9681,0.0000
835,1,0,25.7804,522.0000,95.6647,0.0000,0.0000,0,-6.6387,-3.0089,0.0000
836,1,0,26.1999,539.1230,92.5328,0.0000,0.0000,0,-5.6083,-3.0043,0.0000
848,1,0,25.8120,523.2800,93.4304,0.0000,0.0000,0,-6.9179,-3.0099,0.0000
849,1,0,25.9262,527.9210,94.6534,0.0000,0.0000,0,-6.8072,-3.0095,0.0000
850,1,0,25.8081,523.1200,94.7963,0.0000,0.0000,0,-6.7594,-3.0093,0.0000
851,1,0,25.8515,524.8810,94.7244,0.0000,0.0000,0,-6.6866,-3.0091,0.0000
852,1,0,25.7923,522.4800,96.0748,0.0000,0.0000,0,-6.5280,-3.0086,0.0000
853,1,0,26.0047,531.1220,94.4917,0.0000,0.0000,0,-6.3476,-3.0077,0.0000
854,1,0,26.1142,535.6020,92.3473,0.0000,0.0000,0,-5.7192,-3.0048,0.0000
926,1,0,25.9420,528.5610,95.7769,0.0000,0.0000,0,-6.2475,-3.0290,0.0000
939,1,0,25.8909,526.4810,96.5012,0.0000,0.0000,0,-6.2863,-3.0683,0.0000
940,1,0,25.9144,527.4410,96.5524,0.0000,0.0000,0,-6.2084,-3.0679,0.0000
980,1,0,25.9223,527.7610,97.5416,0.0000,0.0000,0,-6.2473,-3.1071,0.0000
1000,1,0,25.9734,529.8410,93.9999,0.0000,0.0000,0,-6.9474,-3.1321,0.0000
1001,1,0,25.8751,525.8410,95.3770,0.0000,0.0000,0,-6.7475,-3.1315,0.0000
1002,1,0,25.8318,524.0800,97.2808,0.0000,0.0000,0,-6.5474,-3.1307,0.0000
1003,1,0,25.9498,528.8810,95.5212,0.0000,0.0000,0,-6.3473,-3.1300,0.0000
1004,1,0,26.1103,535.4420,93.9876,0.0000,0.0000,0,-5.7115,-3.1270,0.0000
1042,1,0,25.8987,526.8010,94.4177,0.0000,0.0000,0,-6.9861,-3.1713,0.0000
1043,1,0,25.8436,524.5600,95.8776,0.0000,0.0000,0,-6.9084,-3.1709,0.0000
1044,1,0,25.8278,523.9200,95.8086,0.0000,0.0000,0,-6.7862,-3.1705,0.0000
1045,1,0,25.7171,519.4400,96.7680,0.0000,0.0000,0,-6.7084,-3.1703,0.0000
1046,1,0,25.8751,525.8410,96.1281,0.0000,0.0000,0,-6.5862,-3.1699,0.0000
1047,1,0,25.9105,527.2810,97.2727,0.0000,0.0000,0,-6.5083,-3.1695,0.0000
1048,1,0,25.9734,529.8410,96.8129,0.0000,0.0000,0,-6.3860,-3.1691,0.0000
1049,1,0,25.8041,522.9600,98.4621,0.0000,0.0000,0,-6.3082,-3.1685,0.0000
1050,1,0,26.0751,534.0020,95.6335,0.0000,0.0000,0,-5.7505,-3.1661,0.0000
1051,1,0,25.9734,529.8410,93.5822,0.0000,0.0000,0,-5.6723,-3.1656,0.0000
1142,1,0,25.8475,524.7210,94.7032,0.0000,0.0000,0,-6.9471,-3.2101,0.0000
1143,1,0,25.8436,524.5600,96.3702,0.0000,0.0000,0,-6.3470,-3.2079,0.0000
1144,1,0,26.0321,532.2420,95.3559,0.0000,0.0000,0,-5.7113,-3.2049,0.0000
1157,1,0,25.8278,523.9200,96.8975,0.0000,0.0000,0,-6.7472,-3.2094,0.0000
1158,1,0,25.7369,520.2400,97.6656,0.0000,0.0000,0,-6.5470,-3.2087,0.0000
1196,1,0,25.8554,525.0410,95.3733,0.0000,0.0000,0,-6.8471,-3.2319,0.0000
1197,1,0,25.7132,519.2800,97.6749,0.0000,0.0000,0,-6.6470,-3.2313,0.0000
1198,1,0,25.8199,523.6000,97.2958,0.0000,0.0000,0,-6.4469,-3.2306,0.0000
1199,1,0,25.8712,525.6810,97.5600,0.0000,0.0000,0,-6.2468,-3.2294,0.0000
1200,1,0,26.0908,534.6420,93.5880,0.0000,0.0000,0,-5.6109,-3.2268,0.0000
1234,1,0,25.7290,519.9200,96.0567,0.0000,0.0000,0,-5.9692,-3.2387,0.0000
1259,1,0,25.7883,522.3200,96.1984,0.0000,0.0000,0,-6.8857,-3.2711,0.0000
1260,1,0,25.8318,524.0800,96.0361,0.0000,0.0000,0,-6.8079,-3.2708,0.0000
1261,1,0,25.8475,524.7210,96.9558,0.0000,0.0000,0,-6.6857,-3.2704,0.0000
1262,1,0,25.8239,523.7600,97.6041,0.0000,0.0000,0,-6.6079,-3.2701,0.0000
1263,1,0,25.8633,525.3610,98.7728,0.0000,0.0000,0,-6.4857,-3.2697,0.0000
1264,1,0,25.9066,527.1210,98.3072,0.0000,0.0000,0,-6.4077,-3.2694,0.0000
1265,1,0,25.8475,524.7210,98.2060,0.0000,0.0000,0,-6.2857,-3.2685,0.0000
1266,1,0,25.8357,524.2400,96.9788,0.0000,0.0000,0,-6.2077,-3.2683,0.0000
1267,1,0,26.0399,532.5620,94.9451,0.0000,0.0000,0,-5.6498,-3.2659,0.0000
1335,1,0,25.7883,522.3200,94.4219,0.0000,0.0000,0,-7.0617,-3.3012,0.0000
1336,1,0,25.8041,522.9600,97.6035,0.0000,0.0000,0,-6.0741,-3.2973,0.0000
1337,1,0,25.8199,523.6000,96.5251,0.0000,0.0000,0,-5.8640,-3.2963,0.0000
1341,1,0,26.0478,532.8820,94.9588,0.0000,0.0000,0,-5.6106,-3.3047,0.0000
1343,1,0,25.8594,525.2010,96.2987,0.0000,0.0000,0,-6.8467,-3.3099,0.0000
1344,1,0,25.8436,524.5600,97.3349,0.0000,0.0000,0,-6.6467,-3.3092,0.0000
1345,1,0,25.8278,523.9200,98.8220,0.0000,0.0000,0,-6.4466,-3.3085,0.0000
1346,1,0,25.8515,524.8810,97.8559,0.0000,0.0000,0,-6.2465,-3.3073,0.0000
1390,1,0,25.8081,523.1200,95.3404,0.0000,0.0000,0,-6.9466,-3.3324,0.0000
1391,1,0,25.7883,522.3200,96.8297,0.0000,0.0000,0,-6.7467,-3.3317,0.0000
1392,1,0,25.8002,522.8000,98.3791,0.0000,0.0000,0,-6.5466,-3.3311,0.0000
1393,1,0,25.9930,530.6410,97.4834,0.0000,0.0000,0,-6.3465,-3.3303,0.0000
1441,1,0,25.8712,525.6810,96.1814,0.0000,0.0000,0,-6.9853,-3.3715,0.0000
1442,1,0,25.7883,522.3200,96.2510,0.0000,0.0000,0,-6.9075,-3.3712,0.0000
1443,1,0,25.7607,521.2000,96.8858,0.0000,0.0000,0,-6.7854,-3.3708,0.0000
1444,1,0,25.7251,519.7600,97.9545,0.0000,0.0000,0,-6.7075,-3.3705,0.0000
1445,1,0,25.8278,523.9200,98.1646,0.0000,0.0000,0,-6.5854,-3.3701,0.0000
1446,1,0,25.8869,526.3210,98.5623,0.0000,0.0000,0,-6.5075,-3.3699,0.0000
1447,1,0,26.0751,534.0020,97.7631,0.0000,0.0000,0,-6.3853,-3.3695,0.0000
1448,1,0,25.9616,529.3610,99.1565,0.0000,0.0000,0,-6.3074,-3.3688,0.0000
1449,1,0,25.9420,528.5610,96.3919,0.0000,0.0000,0,-5.7497,-3.3664,0.0000
1450,1,0,25.9734,529.8410,94.5534,0.0000,0.0000,0,-5.6716,-3.3661,0.0000
1520,1,0,25.7844,522.1600,97.1396,0.0000,0.0000,0,-5.9688,-3.3719,0.0000
1523,1,0,25.8239,523.7600,94.1065,0.0000,0.0000,0,-7.0614,-3.3792,0.0000
1524,1,0,25.8199,523.6000,98.2417,0.0000,0.0000,0,-6.0739,-3.3753,0.0000
1525,1,0,25.8160,523.4400,96.1598,0.0000,0.0000,0,-5.8636,-3.3744,0.0000
1544,1,0,25.7725,521.6800,96.1682,0.0000,0.0000,0,-6.9463,-3.4104,0.0000
1545,1,0,25.7567,521.0400,97.4011,0.0000,0.0000,0,-6.7463,-3.4097,0.0000
1546,1,0,25.9027,526.9610,98.2023,0.0000,0.0000,0,-6.5463,-3.4090,0.0000
1547,1,0,26.2076,539.4430,97.7706,0.0000,0.0000,0,-6.3462,-3.4082,0.0000
1548,1,0,25.8869,526.3210,96.1475,0.0000,0.0000,0,-5.7106,-3.4052,0.0000
1588,1,0,25.8002,522.8000,97.2852,0.0000,0.0000,0,-6.8462,-3.4323,0.0000
1589,1,0,25.8869,526.3210,95.4423,0.0000,0.0000,0,-5.6102,-3.4270,0.0000
1599,1,0,26.0165,531.6020,98.4602,0.0000,0.0000,0,-6.2461,-3.4297,0.0000
1627,1,0,25.7844,522.1600,95.4253,0.0000,0.0000,0,-7.0610,-3.4514,0.0000
1628,1,0,26.0478,532.8820,98.5670,0.0000,0.0000,0,-6.0736,-3.4474,0.0000
1629,1,0,25.7607,521.2000,97.2960,0.0000,0.0000,0,-5.8633,-3.4465,0.0000
1646,1,0,25.7607,521.2000,97.3133,0.0000,0.0000,0,-6.8849,-3.4714,0.0000
1647,1,0,25.7923,522.4800,97.7076,0.0000,0.0000,0,-6.8072,-3.4711,0.0000
1648,1,0,25.7409,520.4000,97.8298,0.0000,0.0000,0,-6.6850,-3.4706,0.0000
1649,1,0,25.9066,527.1210,98.7837,0.0000,0.0000,0,-6.6071,-3.4704,0.0000
1650,1,0,26.0673,533.6820,99.2418,0.0000,0.0000,0,-6.4849,-3.4699,0.0000
1651,1,0,26.0595,533.3620,98.8375,0.0000,0.0000,0,-6.4070,-3.4696,0.0000
1652,1,0,25.9812,530.1610,99.6516,0.0000,0.0000,0,-6.2849,-3.4687,0.0000
1653,1,0,26.0478,532.8820,98.9195,0.0000,0.0000,0,-6.2070,-3.4685,0.0000
1654,1,0,26.0790,534.1620,95.4835,0.0000,0.0000,0,-5.6491,-3.4662,0.0000
1734,1,0,25.9498,528.8810,98.3447,0.0000,0.0000,0,-5.9683,-3.5049,0.0000
1736,1,0,25.7092,519.1200,97.7249,0.0000,0.0000,0,-6.8458,-3.5102,0.0000
1737,1,0,25.8475,524.7210,98.5669,0.0000,0.0000,0,-6.6458,-3.5095,0.0000
1738,1,0,26.0125,531.4420,98.1678,0.0000,0.0000,0,-6.4458,-3.5087,0.0000
1739,1,0,25.9890,530.4810,96.0961,0.0000,0.0000,0,-5.6099,-3.5048,0.0000
1784,1,0,25.7330,520.0800,95.9528,0.0000,0.0000,0,-7.0606,-3.5294,0.0000
1785,1,0,26.0595,533.3620,99.1152,0.0000,0.0000,0,-6.0732,-3.5253,0.0000
1786,1,0,25.7844,522.1600,97.9990,0.0000,0.0000,0,-5.8630,-3.5244,0.0000
1788,1,0,25.8120,523.2800,96.2896,0.0000,0.0000,0,-6.9457,-3.5327,0.0000
1789,1,0,25.7844,522.1600,98.2586,0.0000,0.0000,0,-6.7458,-3.5320,0.0000
1790,1,0,26.0751,534.0020,99.5756,0.0000,0.0000,0,-6.5457,-3.5312,0.0000
1791,1,0,25.8475,524.7210,98.8574,0.0000,0.0000,0,-6.3457,-3.5305,0.0000
1792,1,0,25.8948,526.6410,95.8780,0.0000,0.0000,0,-5.7101,-3.5275,0.0000
1838,1,0,25.8672,525.5210,96.3746,0.0000,0.0000,0,-6.9844,-3.5718,0.0000
1839,1,0,25.7290,519.9200,96.5016,0.0000,0.0000,0,-6.9067,-3.5715,0.0000
1840,1,0,25.7211,519.6000,97.7406,0.0000,0.0000,0,-6.7845,-3.5711,0.0000
1841,1,0,25.8239,523.7600,98.1945,0.0000,0.0000,0,-6.7067,-3.5708,0.0000
1842,1,0,26.1726,538.0030,99.0424,0.0000,0.0000,0,-6.5846,-3.5704,0.0000
1843,1,0,26.0321,532.2420,98.8857,0.0000,0.0000,0,-6.5066,-3.5701,0.0000
1844,1,0,25.9655,529.5210,99.1444,0.0000,0.0000,0,-6.3844,-3.5696,0.0000
1845,1,0,25.8318,524.0800,99.8089,0.0000,0.0000,0,-6.3067,-3.5690,0.0000
1846,1,0,25.9812,530.1610,96.2617,0.0000,0.0000,0,-5.7490,-3.5667,0.0000
1847,1,0,25.9223,527.7610,95.2290,0.0000,0.0000,0,-5.6709,-3.5662,0.0000
1918,1,0,26.0947,534.8020,98.6826,0.0000,0.0000,0,-5.9680,-3.5830,0.0000
1933,1,0,25.7449,520.5600,96.9344,0.0000,0.0000,0,-6.9454,-3.6107,0.0000
1934,1,0,26.0399,532.5620,98.7297,0.0000,0.0000,0,-6.5454,-3.6092,0.0000
1935,1,0,25.7567,521.0400,99.3798,0.0000,0.0000,0,-6.3454,-3.6084,0.0000
1936,1,0,25.9262,527.9210,95.8139,0.0000,0.0000,0,-5.7098,-3.6055,0.0000
1946,1,0,25.7607,521.2000,97.8759,0.0000,0.0000,0,-6.7454,-3.6099,0.0000
1979,1,0,25.7211,519.6000,99.0863,0.0000,0.0000,0,-6.8453,-3.6325,0.0000
1980,1,0,25.8790,526.0010,99.9827,0.0000,0.0000,0,-6.4453,-3.6309,0.0000
1981,1,0,25.9420,528.5610,95.9884,0.0000,0.0000,0,-5.6094,-3.6273,0.0000
2035,1,0,25.7330,520.0800,97.8422,0.0000,0.0000,0,-6.8840,-3.6715,0.0000
2036,1,0,25.7765,521.8400,97.7361,0.0000,0.0000,0,-6.8062,-3.6713,0.0000
2037,1,0,26.0478,532.8820,98.0324,0.0000,0.0000,0,-6.6840,-3.6709,0.0000
2038,1,0,25.9498,528.8810,99.7511,0.0000,0.0000,0,-6.6062,-3.6705,0.0000
2039,1,0,25.9655,529.5210,99.2967,0.0000,0.0000,0,-6.4840,-3.6701,0.0000
2040,1,0,25.8751,525.8410,99.1939,0.0000,0.0000,0,-6.4062,-3.6698,0.0000
2041,1,0,25.8278,523.9200,99.8949,0.0000,0.0000,0,-6.2841,-3.6689,0.0000
2042,1,0,25.7607,521.2000,99.7383,0.0000,0.0000,0,-6.2062,-3.6686,0.0000
2043,1,0,25.9105,527.2810,96.3346,0.0000,0.0000,0,-5.6484,-3.6663,0.0000
2114,1,0,25.8712,525.6810,97.6218,0.0000,0.0000,0,-6.8450,-3.7104,0.0000
2115,1,0,26.0086,531.2810,98.9644,0.0000,0.0000,0,-6.6450,-3.7096,0.0000
2116,1,0,25.8515,524.8810,99.7944,0.0000,0.0000,0,-6.4450,-3.7089,0.0000
2117,1,0,25.7646,521.3600,99.7992,0.0000,0.0000,0,-6.2451,-3.7077,0.0000
2118,1,0,25.8278,523.9200,96.2045,0.0000,0.0000,0,-5.6091,-3.7052,0.0000
2160,1,0,25.8909,526.4810,98.0928,0.0000,0.0000,0,-6.7449,-3.7322,0.0000
2161,1,0,25.6616,517.1990,98.7910,0.0000,0.0000,0,-6.3449,-3.7305,0.0000
2162,1,0,26.1726,538.0030,97.6011,0.0000,0.0000,0,-5.9445,-3.7286,0.0000
2201,1,0,25.6854,518.1600,96.6713,0.0000,0.0000,0,-6.9837,-3.7720,0.0000
2202,1,0,25.7488,520.7200,97.7885,0.0000,0.0000,0,-6.9058,-3.7718,0.0000
2203,1,0,25.7567,521.0400,98.3479,0.0000,0.0000,0,-6.7837,-3.7712,0.0000
2204,1,0,25.9420,528.5610,99.0048,0.0000,0.0000,0,-6.7058,-3.7709,0.0000
2205,1,0,25.8830,526.1610,98.9101,0.0000,0.0000,0,-6.5837,-3.7705,0.0000
2206,1,0,25.7528,520.8800,98.9243,0.0000,0.0000,0,-6.5058,-3.7702,0.0000
2207,1,0,25.7844,522.1600,99.7529,0.0000,0.0000,0,-6.3837,-3.7697,0.0000
2208,1,0,25.5901,514.3190,99.3017,0.0000,0.0000,0,-6.3059,-3.7690,0.0000
2209,1,0,25.7488,520.7200,99.5920,0.0000,0.0000,0,-6.1837,-3.7685,0.0000
2210,1,0,25.7290,519.9200,99.0090,0.0000,0.0000,0,-6.1057,-3.7683,0.0000
2211,1,0,25.9616,529.3610,98.7282,0.0000,0.0000,0,-5.9834,-3.7677,0.0000
2212,1,0,26.0399,532.5620,97.7749,0.0000,0.0000,0,-5.9054,-3.7674,0.0000
2213,1,0,25.8041,522.9600,97.2695,0.0000,0.0000,0,-5.7484,-3.7668,0.0000
2214,1,0,25.8120,523.2800,96.3736,0.0000,0.0000,0,-5.6701,-3.7666,0.0000
2305,1,0,25.6418,516.3990,95.2322,0.0000,0.0000,0,-6.9445,-3.8107,0.0000
2306,1,0,25.7686,521.5200,98.6971,0.0000,0.0000,0,-6.5446,-3.8093,0.0000
2307,1,0,25.7488,520.7200,99.2259,0.0000,0.0000,0,-6.1445,-3.8074,0.0000
2308,1,0,25.8357,524.2400,97.8338,0.0000,0.0000,0,-5.7091,-3.8056,0.0000
2343,1,0,25.6100,515.1190,97.0519,0.0000,0.0000,0,-6.8445,-3.8325,0.0000
2344,1,0,25.8948,526.6410,98.3728,0.0000,0.0000,0,-6.6446,-3.8317,0.0000
2345,1,0,25.7923,522.4800,98.8880,0.0000,0.0000,0,-6.4445,-3.8310,0.0000
2346,1,0,25.6179,515.4390,97.8174,0.0000,0.0000,0,-6.2445,-3.8298,0.0000
2347,1,0,25.7171,519.4400,98.0624,0.0000,0.0000,0,-6.0443,-3.8290,0.0000
2348,1,0,25.7567,521.0400,96.5271,0.0000,0.0000,0,-5.8440,-3.8282,0.0000
2349,1,0,25.7251,519.7600,95.6481,0.0000,0.0000,0,-5.6087,-3.8272,0.0000
2394,1,0,25.9851,530.3210,99.1633,0.0000,0.0000,0,-6.4054,-3.8696,0.0000
2395,1,0,25.8160,523.4400,99.3453,0.0000,0.0000,0,-6.2834,-3.8687,0.0000
2405,1,0,25.7409,520.4000,97.1154,0.0000,0.0000,0,-6.8832,-3.8715,0.0000
2406,1,0,25.7765,521.8400,98.0380,0.0000,0.0000,0,-6.8054,-3.8712,0.0000
2407,1,0,26.0047,531.1220,98.5788,0.0000,0.0000,0,-6.6832,-3.8707,0.0000
2408,1,0,25.8318,524.0800,99.1972,0.0000,0.0000,0,-6.6054,-3.8704,0.0000
2409,1,0,25.7844,522.1600,99.6225,0.0000,0.0000,0,-6.4832,-3.8699,0.0000
2410,1,0,25.7488,520.7200,98.7476,0.0000,0.0000,0,-6.2054,-3.8684,0.0000
2411,1,0,25.9223,527.7610,98.9261,0.0000,0.0000,0,-6.0831,-3.8680,0.0000
2412,1,0,26.0243,531.9220,98.4911,0.0000,0.0000,0,-6.0051,-3.8676,0.0000
2413,1,0,26.0478,532.8820,98.7809,0.0000,0.0000,0,-5.8829,-3.8671,0.0000
2414,1,0,25.9184,527.6010,97.2904,0.0000,0.0000,0,-5.8047,-3.8669,0.0000
2415,1,0,25.9341,528.2410,96.8387,0.0000,0.0000,0,-5.6476,-3.8663,0.0000
2493,1,0,25.6656,517.3590,98.2135,0.0000,0.0000,0,-6.8441,-3.9103,0.0000
2494,1,0,26.0125,531.4420,99.3242,0.0000,0.0000,0,-6.6441,-3.9094,0.0000
2495,1,0,25.7804,522.0000,99.6166,0.0000,0.0000,0,-6.4441,-3.9086,0.0000
2496,1,0,25.8633,525.3610,99.4470,0.0000,0.0000,0,-6.2442,-3.9075,0.0000
2497,1,0,25.9851,530.3210,99.5797,0.0000,0.0000,0,-6.0441,-3.9068,0.0000
2498,1,0,25.9930,530.6410,97.9116,0.0000,0.0000,0,-5.8436,-3.9059,0.0000
2499,1,0,25.9027,526.9610,96.0658,0.0000,0.0000,0,-5.6082,-3.9050,0.0000
2578,1,0,25.7686,521.5200,97.2996,0.0000,0.0000,0,-6.9832,-3.9923,0.0000
2579,1,0,25.6457,516.5590,97.6201,0.0000,0.0000,0,-6.9053,-3.9919,0.0000
2580,1,0,25.7883,522.3200,98.6767,0.0000,0.0000,0,-6.7367,-3.9912,0.0000
2581,1,0,25.9537,529.0410,98.1721,0.0000,0.0000,0,-6.6587,-3.9910,0.0000
2582,1,0,25.8002,522.8000,98.5309,0.0000,0.0000,0,-6.4901,-3.9902,0.0000
2583,1,0,25.7686,521.5200,99.0126,0.0000,0.0000,0,-6.4121,-3.9899,0.0000
2584,1,0,25.9066,527.1210,99.4066,0.0000,0.0000,0,-6.2435,-3.9889,0.0000
2585,1,0,25.8672,525.5210,99.5276,0.0000,0.0000,0,-6.1654,-3.9886,0.0000
2586,1,0,26.0634,533.5220,98.4576,0.0000,0.0000,0,-5.9966,-3.9880,0.0000
2587,1,0,25.9459,528.7210,98.6239,0.0000,0.0000,0,-5.9185,-3.9876,0.0000
2588,1,0,25.8987,526.8010,97.3799,0.0000,0.0000,0,-5.7495,-3.9869,0.0000
2589,1,0,25.8239,523.7600,96.2149,0.0000,0.0000,0,-5.6712,-3.9867,0.0000
2665,1,0,25.7330,520.0800,95.3488,0.0000,0.0000,0,-7.0674,-4.0165,0.0000
2685,1,0,25.7330,520.0800,95.5977,0.0000,0.0000,0,-6.9831,-4.0403,0.0000
2686,1,0,25.7686,521.5200,98.6182,0.0000,0.0000,0,-6.9051,-4.0399,0.0000
2687,1,0,25.7369,520.2400,97.8046,0.0000,0.0000,0,-6.7365,-4.0392,0.0000
2688,1,0,25.8594,525.2010,98.8874,0.0000,0.0000,0,-6.6585,-4.0389,0.0000
2689,1,0,25.8987,526.8010,99.4571,0.0000,0.0000,0,-6.4898,-4.0382,0.0000
2690,1,0,25.8909,526.4810,98.7525,0.0000,0.0000,0,-6.4119,-4.0379,0.0000
2691,1,0,25.9184,527.6010,98.8802,0.0000,0.0000,0,-6.2433,-4.0368,0.0000
2692,1,0,25.8396,524.4010,99.3667,0.0000,0.0000,0,-6.1653,-4.0365,0.0000
2693,1,0,26.0243,531.9220,98.1289,0.0000,0.0000,0,-5.9963,-4.0359,0.0000
2694,1,0,26.0751,534.0020,98.0688,0.0000,0.0000,0,-5.9183,-4.0356,0.0000
2695,1,0,25.8869,526.3210,97.1495,0.0000,0.0000,0,-5.7492,-4.0349,0.0000
2696,1,0,25.7567,521.0400,97.1555,0.0000,0.0000,0,-5.6710,-4.0346,0.0000
2757,1,0,25.9380,528.4010,99.2431,0.0000,0.0000,0,-6.5742,-4.0573,0.0000
2758,1,0,26.0399,532.5620,98.5350,0.0000,0.0000,0,-6.0807,-4.0549,0.0000
2770,1,0,25.8199,523.6000,96.2099,0.0000,0.0000,0,-7.0282,-4.0694,0.0000
2771,1,0,25.7567,521.0400,98.0453,0.0000,0.0000,0,-6.8597,-4.0687,0.0000
2772,1,0,25.7290,519.9200,98.2419,0.0000,0.0000,0,-6.7818,-4.0685,0.0000
2773,1,0,25.9302,528.0810,98.2591,0.0000,0.0000,0,-6.3664,-4.0667,0.0000
2774,1,0,25.9616,529.3610,99.6566,0.0000,0.0000,0,-6.2886,-4.0661,0.0000
2775,1,0,25.8120,523.2800,97.2635,0.0000,0.0000,0,-5.8727,-4.0644,0.0000
2776,1,0,25.9302,528.0810,97.3607,0.0000,0.0000,0,-5.7946,-4.0641,0.0000
2800,1,0,25.9616,529.3610,99.6566,0.0000,0.0000,0,-6.2886,-4.0661,0.0000
2846,1,0,25.9694,529.6810,98.4955,0.0000,0.0000,0,-6.3662,-4.1147,0.0000
2856,1,0,25.8672,525.5210,96.7225,0.0000,0.0000,0,-7.0281,-4.1174,0.0000
2857,1,0,25.6854,518.1600,97.1515,0.0000,0.0000,0,-6.8595,-4.1167,0.0000
2858,1,0,25.6179,515.4390,98.5572,0.0000,0.0000,0,-6.7816,-4.1164,0.0000
2859,1,0,26.1220,535.9220,98.4548,0.0000,0.0000,0,-6.2884,-4.1140,0.0000
2860,1,0,25.7488,520.7200,98.4214,0.0000,0.0000,0,-5.8725,-4.1123,0.0000
2861,1,0,25.9655,529.5210,96.3571,0.0000,0.0000,0,-5.7944,-4.1121,0.0000
2919,1,0,25.8751,525.8410,99.0033,0.0000,0.0000,0,-6.5738,-4.1258,0.0000
2920,1,0,26.0086,531.2810,97.9153,0.0000,0.0000,0,-6.0805,-4.1234,0.0000
2940,1,0,25.7923,522.4800,97.3077,0.0000,0.0000,0,-6.9826,-4.1463,0.0000
2941,1,0,25.7528,520.8800,97.8633,0.0000,0.0000,0,-6.9047,-4.1459,0.0000
2942,1,0,25.7290,519.9200,97.6465,0.0000,0.0000,0,-6.7361,-4.1452,0.0000
2943,1,0,25.7251,519.7600,97.5488,0.0000,0.0000,0,-6.6582,-4.1449,0.0000
2944,1,0,25.9537,529.0410,99.4746,0.0000,0.0000,0,-6.4894,-4.1442,0.0000
2945,1,0,26.0478,532.8820,97.7900,0.0000,0.0000,0,-6.4114,-4.1439,0.0000
2946,1,0,26.0829,534.3220,98.1345,0.0000,0.0000,0,-6.2429,-4.1428,0.0000
2947,1,0,26.0829,534.3220,98.8709,0.0000,0.0000,0,-6.1649,-4.1425,0.0000
2948,1,0,25.9105,527.2810,97.0909,0.0000,0.0000,0,-5.9959,-4.1418,0.0000
2949,1,0,25.8002,522.8000,98.1209,0.0000,0.0000,0,-5.9177,-4.1415,0.0000
2950,1,0,25.8790,526.0010,97.1890,0.0000,0.0000,0,-5.7488,-4.1409,0.0000
2951,1,0,25.8948,526.6410,97.1840,0.0000,0.0000,0,-5.6706,-4.1406,0.0000
2982,1,0,26.0829,534.3220,98.8709,0.0000,0.0000,0,-6.1649,-4.1425,0.0000
3025,1,0,25.8041,522.9600,95.0867,0.0000,0.0000,0,-7.0668,-4.1706,0.0000
3049,1,0,25.9341,528.2410,95.4054,0.0000,0.0000,0,-6.9824,-4.1942,0.0000
3050,1,0,25.7449,520.5600,96.5526,0.0000,0.0000,0,-6.9045,-4.1938,0.0000
3051,1,0,25.6894,518.3200,97.3365,0.0000,0.0000,0,-6.7359,-4.1931,0.0000
3052,1,0,25.7646,521.3600,98.6222,0.0000,0.0000,0,-6.6580,-4.1928,0.0000
3053,1,0,25.8672,525.5210,97.9342,0.0000,0.0000,0,-6.4892,-4.1921,0.0000
3054,1,0,25.9969,530.8010,97.2829,0.0000,0.0000,0,-6.4112,-4.1918,0.0000
3055,1,0,26.0360,532.4020,97.8800,0.0000,0.0000,0,-6.2427,-4.1907,0.0000
3056,1,0,26.0204,531.7620,98.4613,0.0000,0.0000,0,-6.1646,-4.1904,0.0000
3057,1,0,25.7883,522.3200,97.6447,0.0000,0.0000,0,-5.9957,-4.1898,0.0000
3058,1,0,25.8515,524.8810,97.4198,0.0000,0.0000,0,-5.9177,-4.1895,0.0000
3059,1,0,25.8081,523.1200,96.6021,0.0000,0.0000,0,-5.7485,-4.1889,0.0000
3060,1,0,25.9420,528.5610,96.2406,0.0000,0.0000,0,-5.6704,-4.1885,0.0000
3118,1,0,26.0086,531.2810,96.1102,0.0000,0.0000,0,-6.3269,-4.2099,0.0000
3119,1,0,25.7251,519.7600,97.3979,0.0000,0.0000,0,-5.8330,-4.2080,0.0000
3124,1,0,26.0086,531.2810,96.1102,0.0000,0.0000,0,-6.3269,-4.2099,0.0000
3132,1,0,25.8987,526.8010,95.7143,0.0000,0.0000,0,-7.0276,-4.2234,0.0000
3133,1,0,25.7013,518.8000,99.1065,0.0000,0.0000,0,-6.6125,-4.2217,0.0000
3134,1,0,25.7449,520.5600,97.6198,0.0000,0.0000,0,-6.5344,-4.2214,0.0000
3135,1,0,25.8357,524.2400,97.8359,0.0000,0.0000,0,-6.1190,-4.2194,0.0000
3136,1,0,25.8554,525.0410,97.7285,0.0000,0.0000,0,-6.0410,-4.2190,0.0000
3137,1,0,25.9851,530.3210,94.5164,0.0000,0.0000,0,-5.6247,-4.2175,0.0000
3200,1,0,25.8554,525.0410,95.3312,0.0000,0.0000,0,-6.9823,-4.2473,0.0000
3210,1,0,26.0439,532.7220,94.9702,0.0000,0.0000,0,-5.6245,-4.2655,0.0000
3221,1,0,25.8120,523.2800,95.6780,0.0000,0.0000,0,-7.0274,-4.2714,0.0000
3222,1,0,25.6338,516.0790,97.3992,0.0000,0.0000,0,-6.6123,-4.2696,0.0000
3223,1,0,25.7962,522.6400,98.0222,0.0000,0.0000,0,-6.5343,-4.2694,0.0000
3224,1,0,25.7765,521.8400,98.2503,0.0000,0.0000,0,-6.1189,-4.2673,0.0000
3225,1,0,25.7686,521.5200,97.7010,0.0000,0.0000,0,-6.0407,-4.2670,0.0000
3287,1,0,25.8790,526.0010,96.8408,0.0000,0.0000,0,-6.3266,-4.2784,0.0000
3288,1,0,25.7686,521.5200,96.5371,0.0000,0.0000,0,-5.8326,-4.2765,0.0000
3301,1,0,25.7923,522.4800,96.6261,0.0000,0.0000,0,-6.9820,-4.3003,0.0000
3302,1,0,25.7686,521.5200,96.3531,0.0000,0.0000,0,-6.9042,-4.2999,0.0000
3303,1,0,25.6259,515.7590,97.8989,0.0000,0.0000,0,-6.7354,-4.2992,0.0000
3304,1,0,25.8199,523.6000,97.2080,0.0000,0.0000,0,-6.6574,-4.2988,0.0000
3305,1,0,25.7409,520.4000,98.4357,0.0000,0.0000,0,-6.4887,-4.2982,0.0000
3306,1,0,25.6656,517.3590,98.0076,0.0000,0.0000,0,-6.4108,-4.2979,0.0000
3307,1,0,25.8515,524.8810,98.3980,0.0000,0.0000,0,-6.2422,-4.2968,0.0000
3308,1,0,25.8751,525.8410,98.1227,0.0000,0.0000,0,-6.1642,-4.2965,0.0000
3309,1,0,25.7923,522.4800,97.4312,0.0000,0.0000,0,-5.9952,-4.2959,0.0000
3310,1,0,25.8554,525.0410,97.2312,0.0000,0.0000,0,-5.9171,-4.2956,0.0000
3311,1,0,25.8712,525.6810,95.9689,0.0000,0.0000,0,-5.7480,-4.2950,0.0000
3312,1,0,26.0595,533.3620,93.7912,0.0000,0.0000,0,-5.6699,-4.2947,0.0000
3388,1,0,25.8278,523.9200,95.8589,0.0000,0.0000,0,-7.0661,-4.3246,0.0000
3411,1,0,25.8594,525.2010,94.7470,0.0000,0.0000,0,-6.9818,-4.3483,0.0000
3412,1,0,25.7488,520.7200,95.6923,0.0000,0.0000,0,-6.9038,-4.3479,0.0000
3413,1,0,25.6854,518.1600,95.6721,0.0000,0.0000,0,-6.7353,-4.3471,0.0000
3414,1,0,25.7092,519.1200,96.9524,0.0000,0.0000,0,-6.6573,-4.3469,0.0000
3415,1,0,25.7171,519.4400,97.3139,0.0000,0.0000,0,-6.4886,-4.3461,0.0000
3416,1,0,25.7449,520.5600,97.9607,0.0000,0.0000,0,-6.4105,-4.3457,0.0000
3417,1,0,25.8041,522.9600,97.2751,0.0000,0.0000,0,-6.2420,-4.3448,0.0000
3418,1,0,25.7765,521.8400,97.3755,0.0000,0.0000,0,-6.1639,-4.3445,0.0000
3419,1,0,25.7883,522.3200,96.7971,0.0000,0.0000,0,-5.9950,-4.3438,0.0000
3420,1,0,25.8199,523.6000,96.3919,0.0000,0.0000,0,-5.9169,-4.3435,0.0000
3421,1,0,25.9420,528.5610,95.9429,0.0000,0.0000,0,-5.7479,-4.3429,0.0000
3422,1,0,25.9027,526.9610,95.3126,0.0000,0.0000,0,-5.6696,-4.3426,0.0000
3484,1,0,25.6100,515.1190,97.0518,0.0000,0.0000,0,-6.5729,-4.3653,0.0000
3485,1,0,25.7369,520.2400,96.2599,0.0000,0.0000,0,-6.0794,-4.3628,0.0000
3504,1,0,26.0360,532.4020,95.1535,0.0000,0.0000,0,-7.0270,-4.3775,0.0000
3505,1,0,25.7330,520.0800,96.5470,0.0000,0.0000,0,-6.8584,-4.3768,0.0000
3506,1,0,25.7369,520.2400,96.0009,0.0000,0.0000,0,-6.7805,-4.3764,0.0000
3507,1,0,25.7251,519.7600,98.1106,0.0000,0.0000,0,-6.3650,-4.3747,0.0000
3508,1,0,25.9380,528.4010,96.8547,0.0000,0.0000,0,-6.2873,-4.3741,0.0000
3509,1,0,25.8751,525.8410,95.6256,0.0000,0.0000,0,-5.8712,-4.3725,0.0000
3510,1,0,25.9420,528.5610,96.1217,0.0000,0.0000,0,-5.7932,-4.3722,0.0000
3565,1,0,25.9773,530.0010,95.2440,0.0000,0.0000,0,-6.9817,-4.4012,0.0000
3586,1,0,26.0634,533.5220,94.5745,0.0000,0.0000,0,-7.0267,-4.4254,0.0000
3587,1,0,25.7290,519.9200,95.1749,0.0000,0.0000,0,-6.8582,-4.4248,0.0000
3588,1,0,25.7211,519.6000,97.3460,0.0000,0.0000,0,-6.7804,-4.4244,0.0000
3589,1,0,25.7923,522.4800,96.6403,0.0000,0.0000,0,-6.3648,-4.4227,0.0000
3590,1,0,26.1025,535.1220,96.4885,0.0000,0.0000,0,-6.2870,-4.4221,0.0000
3591,1,0,25.8594,525.2010,96.2804,0.0000,0.0000,0,-5.8711,-4.4204,0.0000
3592,1,0,26.0360,532.4020,94.7957,0.0000,0.0000,0,-5.7929,-4.4202,0.0000
3658,1,0,25.5502,512.7190,96.3693,0.0000,0.0000,0,-6.5726,-4.4338,0.0000
3659,1,0,25.6656,517.3590,98.0159,0.0000,0.0000,0,-6.0791,-4.4315,0.0000
3672,1,0,25.8790,526.0010,94.9189,0.0000,0.0000,0,-6.9814,-4.4543,0.0000
3673,1,0,25.8396,524.4010,95.1919,0.0000,0.0000,0,-6.9035,-4.4540,0.0000
3674,1,0,25.7923,522.4800,96.6417,0.0000,0.0000,0,-6.7348,-4.4533,0.0000
3675,1,0,25.7052,518.9600,96.8113,0.0000,0.0000,0,-6.6569,-4.4529,0.0000
3676,1,0,25.6537,516.8790,97.8718,0.0000,0.0000,0,-6.4880,-4.4522,0.0000
3677,1,0,25.8515,524.8810,96.6968,0.0000,0.0000,0,-6.4101,-4.4519,0.0000
3678,1,0,25.8830,526.1610,96.5549,0.0000,0.0000,0,-6.2415,-4.4510,0.0000
3679,1,0,25.8790,526.0010,95.7885,0.0000,0.0000,0,-6.1634,-4.4506,0.0000
3680,1,0,25.8396,524.4010,95.9381,0.0000,0.0000,0,-5.9945,-4.4500,0.0000
3681,1,0,25.8869,526.3210,95.4703,0.0000,0.0000,0,-5.9164,-4.4497,0.0000
3682,1,0,26.0047,531.1220,93.9744,0.0000,0.0000,0,-5.7473,-4.4491,0.0000
3683,1,0,26.0947,534.8020,93.4766,0.0000,0.0000,0,-5.6691,-4.4488,0.0000
3763,1,0,25.7765,521.8400,93.4685,0.0000,0.0000,0,-7.0656,-4.4786,0.0000
3780,1,0,25.9262,527.9210,92.5140,0.0000,0.0000,0,-6.9812,-4.5023,0.0000
3781,1,0,25.7765,521.8400,94.0167,0.0000,0.0000,0,-6.9033,-4.5020,0.0000
3782,1,0,25.7765,521.8400,95.5483,0.0000,0.0000,0,-6.7347,-4.5012,0.0000
3783,1,0,25.7686,521.5200,96.4060,0.0000,0.0000,0,-6.6566,-4.5009,0.0000
3784,1,0,25.7290,519.9200,96.4946,0.0000,0.0000,0,-6.4880,-4.5003,0.0000
3785,1,0,25.7528,520.8800,96.6463,0.0000,0.0000,0,-6.4100,-4.4999,0.0000
3786,1,0,25.8790,526.0010,95.5407,0.0000,0.0000,0,-6.2412,-4.4989,0.0000
3787,1,0,25.8475,524.7210,96.3726,0.0000,0.0000,0,-6.1632,-4.4986,0.0000
3788,1,0,25.8909,526.4810,96.3870,0.0000,0.0000,0,-5.9943,-4.4979,0.0000
3789,1,0,25.7607,521.2000,95.7586,0.0000,0.0000,0,-5.9162,-4.4977,0.0000
3790,1,0,25.9262,527.9210,95.3072,0.0000,0.0000,0,-5.7472,-4.4970,0.0000
3791,1,0,25.9105,527.2810,93.7663,0.0000,0.0000,0,-5.6689,-4.4967,0.0000
3853,1,0,25.7409,520.4000,94.8668,0.0000,0.0000,0,-6.8189,-4.5204,0.0000
3854,1,0,26.1648,537.6820,94.9815,0.0000,0.0000,0,-6.3257,-4.5180,0.0000
3855,1,0,25.8712,525.6810,94.7160,0.0000,0.0000,0,-5.8315,-4.5162,0.0000
3870,1,0,26.1181,535.7620,93.6738,0.0000,0.0000,0,-7.0264,-4.5316,0.0000
3871,1,0,25.7092,519.1200,95.2800,0.0000,0.0000,0,-6.6112,-4.5298,0.0000
3872,1,0,25.7607,521.2000,95.3367,0.0000,0.0000,0,-6.5332,-4.5294,0.0000
3873,1,0,25.8554,525.0410,96.2658,0.0000,0.0000,0,-6.1176,-4.5275,0.0000
3874,1,0,25.9459,528.7210,96.8991,0.0000,0.0000,0,-6.0395,-4.5272,0.0000
3875,1,0,26.0556,533.2020,92.3758,0.0000,0.0000,0,-5.6233,-4.5257,0.0000
3933,1,0,26.0243,531.9220,93.7474,0.0000,0.0000,0,-6.9811,-4.5553,0.0000
3957,1,0,25.8948,526.6410,94.2159,0.0000,0.0000,0,-7.0262,-4.5795,0.0000
3958,1,0,25.7804,522.0000,94.8320,0.0000,0.0000,0,-6.6110,-4.5778,0.0000
3959,1,0,25.7725,521.6800,96.1425,0.0000,0.0000,0,-6.5329,-4.5773,0.0000
3960,1,0,25.9144,527.4410,95.5991,0.0000,0.0000,0,-6.1173,-4.5754,0.0000
3961,1,0,25.9380,528.4010,95.0881,0.0000,0.0000,0,-6.0394,-4.5752,0.0000
3962,1,0,26.1298,536.2420,92.0583,0.0000,0.0000,0,-5.6231,-4.5737,0.0000
4027,1,0,26.3356,544.7240,94.6848,0.0000,0.0000,0,-6.3253,-4.5865,0.0000
4028,1,0,25.8436,524.5600,95.1313,0.0000,0.0000,0,-5.8312,-4.5847,0.0000
4040,1,0,26.0556,533.2020,92.4290,0.0000,0.0000,0,-6.9808,-4.6083,0.0000
4041,1,0,25.8278,523.9200,92.8683,0.0000,0.0000,0,-6.9029,-4.6081,0.0000
4042,1,0,25.8081,523.1200,94.7316,0.0000,0.0000,0,-6.7342,-4.6074,0.0000
4043,1,0,25.8475,524.7210,94.6919,0.0000,0.0000,0,-6.6561,-4.6069,0.0000
4044,1,0,25.8633,525.3610,95.0842,0.0000,0.0000,0,-6.4874,-4.6063,0.0000
4045,1,0,25.8199,523.6000,95.4418,0.0000,0.0000,0,-6.4095,-4.6060,0.0000
4046,1,0,25.9262,527.9210,95.1244,0.0000,0.0000,0,-6.2408,-4.6051,0.0000
4047,1,0,25.8594,525.2010,95.1221,0.0000,0.0000,0,-6.1627,-4.6047,0.0000
4048,1,0,25.9577,529.2010,94.5253,0.0000,0.0000,0,-5.9938,-4.6040,0.0000
4049,1,0,25.9223,527.7610,94.5139,0.0000,0.0000,0,-5.9157,-4.6038,0.0000
4050,1,0,26.0047,531.1220,93.0812,0.0000,0.0000,0,-5.7466,-4.6032,0.0000
4051,1,0,26.0908,534.6420,93.2129,0.0000,0.0000,0,-5.6684,-4.6028,0.0000
4120,1,0,25.9890,530.4810,92.5367,0.0000,0.0000,0,-7.0650,-4.6328,0.0000
4149,1,0,26.0673,533.6820,92.1917,0.0000,0.0000,0,-6.9806,-4.6563,0.0000
4150,1,0,25.8830,526.1610,94.3713,0.0000,0.0000,0,-6.9027,-4.6560,0.0000
4151,1,0,25.8909,526.4810,93.2108,0.0000,0.0000,0,-6.7340,-4.6553,0.0000
4152,1,0,25.8712,525.6810,94.4603,0.0000,0.0000,0,-6.6560,-4.6549,0.0000
4153,1,0,25.7923,522.4800,94.4418,0.0000,0.0000,0,-6.4872,-4.6542,0.0000
4154,1,0,25.8120,523.2800,95.9510,0.0000,0.0000,0,-6.4092,-4.6540,0.0000
4155,1,0,25.9105,527.2810,94.8465,0.0000,0.0000,0,-6.2405,-4.6529,0.0000
4156,1,0,25.8396,524.4010,94.6682,0.0000,0.0000,0,-6.1624,-4.6527,0.0000
4157,1,0,25.8790,526.0010,94.5870,0.0000,0.0000,0,-5.9935,-4.6521,0.0000
4158,1,0,25.9302,528.0810,93.5382,0.0000,0.0000,0,-5.9155,-4.6518,0.0000
4159,1,0,26.0125,531.4420,92.5018,0.0000,0.0000,0,-5.7464,-4.6512,0.0000
4160,1,0,25.9812,530.1610,92.2370,0.0000,0.0000,0,-5.6682,-4.6510,0.0000
4221,1,0,25.7211,519.6000,94.2779,0.0000,0.0000,0,-6.5715,-4.6734,0.0000
4222,1,0,25.8515,524.8810,93.9874,0.0000,0.0000,0,-6.0780,-4.6712,0.0000
4236,1,0,25.9930,530.6410,93.1780,0.0000,0.0000,0,-7.0258,-4.6856,0.0000
4237,1,0,25.9537,529.0410,93.1823,0.0000,0.0000,0,-6.8571,-4.6849,0.0000
4238,1,0,25.9420,528.5610,93.7016,0.0000,0.0000,0,-6.7792,-4.6846,0.0000
4239,1,0,25.7883,522.3200,94.7569,0.0000,0.0000,0,-6.3637,-4.6829,0.0000
4240,1,0,26.2930,542.9630,94.4349,0.0000,0.0000,0,-6.2859,-4.6822,0.0000
4241,1,0,26.0399,532.5620,93.3779,0.0000,0.0000,0,-5.8698,-4.6807,0.0000
4242,1,0,26.0751,534.0020,93.1601,0.0000,0.0000,0,-5.7916,-4.6805,0.0000
4293,1,0,26.1960,538.9630,92.0431,0.0000,0.0000,0,-6.9805,-4.7094,0.0000

File: 실험데이터/2차_PhaseB_경계정밀화_RxF해소_16런/G1_kV60_R0.4_F64_W4/DieLevel/WBA_DieResult_0263_3984.csv
BumpId,Flag,Failure,Diameter,Area,Roundness,VoidFraction,LargestVoidFraction,VoidNumber,Centre_X,Centre_Y,LargestVoidDiameterFraction
787,1,0,26.0243,531.9220,91.2810,0.0000,0.0000,0,135.2050,-2.9633,0.0000
788,1,0,25.8357,524.2400,94.0707,0.0000,0.0000,0,136.2900,-2.9586,0.0000
789,1,0,25.8909,526.4810,93.4385,0.0000,0.0000,0,136.4030,-2.9580,0.0000
798,1,0,25.9066,527.1210,95.6373,0.0000,0.0000,0,135.8920,-2.9794,0.0000
799,1,0,25.8199,523.6000,95.5342,0.0000,0.0000,0,135.9700,-2.9787,0.0000
835,1,0,25.8790,526.0010,95.4202,0.0000,0.0000,0,135.6400,-3.0196,0.0000
836,1,0,26.0047,531.1220,92.4603,0.0000,0.0000,0,136.6710,-3.0147,0.0000
848,1,0,25.8790,526.0010,92.7266,0.0000,0.0000,0,135.3610,-3.0206,0.0000
849,1,0,25.8751,525.8410,94.2798,0.0000,0.0000,0,135.4720,-3.0203,0.0000
850,1,0,25.8318,524.0800,94.7391,0.0000,0.0000,0,135.5200,-3.0200,0.0000
851,1,0,25.7488,520.7200,94.6406,0.0000,0.0000,0,135.5920,-3.0198,0.0000
852,1,0,25.7052,518.9600,95.9058,0.0000,0.0000,0,135.7510,-3.0192,0.0000
853,1,0,25.9341,528.2410,95.5529,0.0000,0.0000,0,135.9310,-3.0182,0.0000
854,1,0,25.9066,527.1210,93.9008,0.0000,0.0000,0,136.5600,-3.0151,0.0000
926,1,0,25.7883,522.3200,95.9387,0.0000,0.0000,0,136.0310,-3.0396,0.0000
939,1,0,25.8002,522.8000,96.4400,0.0000,0.0000,0,135.9930,-3.0788,0.0000
940,1,0,25.9380,528.4010,96.5885,0.0000,0.0000,0,136.0710,-3.0784,0.0000
980,1,0,25.8278,523.9200,96.6580,0.0000,0.0000,0,136.0320,-3.1176,0.0000
1000,1,0,26.0047,531.1220,93.4144,0.0000,0.0000,0,135.3320,-3.1429,0.0000
1001,1,0,25.8554,525.0410,95.4454,0.0000,0.0000,0,135.5310,-3.1422,0.0000
1002,1,0,25.7725,521.6800,95.9189,0.0000,0.0000,0,135.7320,-3.1414,0.0000
1003,1,0,25.8909,526.4810,97.1843,0.0000,0.0000,0,135.9320,-3.1406,0.0000
1004,1,0,26.0673,533.6820,93.7711,0.0000,0.0000,0,136.5680,-3.1373,0.0000
1042,1,0,25.9066,527.1210,93.9543,0.0000,0.0000,0,135.2930,-3.1820,0.0000
1043,1,0,26.0008,530.9610,94.9193,0.0000,0.0000,0,135.3710,-3.1818,0.0000
1044,1,0,25.7844,522.1600,95.2556,0.0000,0.0000,0,135.4930,-3.1813,0.0000
1045,1,0,25.7962,522.6400,96.2888,0.0000,0.0000,0,135.5710,-3.1810,0.0000
1046,1,0,25.7528,520.8800,96.6235,0.0000,0.0000,0,135.6930,-3.1806,0.0000
1047,1,0,25.8948,526.6410,97.3627,0.0000,0.0000,0,135.7710,-3.1803,0.0000
1048,1,0,25.8160,523.4400,96.9304,0.0000,0.0000,0,135.8930,-3.1798,0.0000
1049,1,0,25.8041,522.9600,96.6361,0.0000,0.0000,0,135.9710,-3.1792,0.0000
1050,1,0,26.0360,532.4020,94.3030,0.0000,0.0000,0,136.5290,-3.1766,0.0000
1051,1,0,26.0399,532.5620,94.1817,0.0000,0.0000,0,136.6070,-3.1762,0.0000
1142,1,0,26.0047,531.1220,94.8703,0.0000,0.0000,0,135.3320,-3.2209,0.0000
1143,1,0,25.8239,523.7600,97.4525,0.0000,0.0000,0,135.9320,-3.2186,0.0000
1144,1,0,25.9616,529.3610,94.7877,0.0000,0.0000,0,136.5680,-3.2154,0.0000
1157,1,0,25.8278,523.9200,95.8298,0.0000,0.0000,0,135.5320,-3.2202,0.0000
1158,1,0,25.6934,518.4800,97.4873,0.0000,0.0000,0,135.7320,-3.2194,0.0000
1196,1,0,25.8790,526.0010,95.9685,0.0000,0.0000,0,135.4320,-3.2427,0.0000
1197,1,0,25.8318,524.0800,97.2069,0.0000,0.0000,0,135.6320,-3.2419,0.0000
1198,1,0,25.7804,522.0000,97.9567,0.0000,0.0000,0,135.8320,-3.2412,0.0000
1199,1,0,25.6815,517.9990,97.6270,0.0000,0.0000,0,136.0320,-3.2400,0.0000
1200,1,0,26.0634,533.5220,94.0626,0.0000,0.0000,0,136.6680,-3.2371,0.0000
1234,1,0,25.7132,519.2800,97.3460,0.0000,0.0000,0,136.3100,-3.2493,0.0000
1259,1,0,25.8475,524.7210,95.2193,0.0000,0.0000,0,135.3930,-3.2818,0.0000
1260,1,0,25.7844,522.1600,95.5868,0.0000,0.0000,0,135.4710,-3.2815,0.0000
1261,1,0,25.8041,522.9600,96.7523,0.0000,0.0000,0,135.5930,-3.2811,0.0000
1262,1,0,25.7488,520.7200,97.6402,0.0000,0.0000,0,135.6710,-3.2808,0.0000
1263,1,0,25.8002,522.8000,98.1125,0.0000,0.0000,0,135.7930,-3.2804,0.0000
1264,1,0,25.8633,525.3610,98.3554,0.0000,0.0000,0,135.8710,-3.2800,0.0000
1265,1,0,25.6894,518.3200,97.8088,0.0000,0.0000,0,135.9930,-3.2792,0.0000
1266,1,0,25.7330,520.0800,97.7372,0.0000,0.0000,0,136.0710,-3.2789,0.0000
1267,1,0,25.8712,525.6810,94.4767,0.0000,0.0000,0,136.6290,-3.2763,0.0000
1335,1,0,25.8672,525.5210,94.5512,0.0000,0.0000,0,135.2170,-3.3120,0.0000
1336,1,0,25.6973,518.6400,98.5699,0.0000,0.0000,0,136.2050,-3.3079,0.0000
1337,1,0,25.7132,519.2800,97.2013,0.0000,0.0000,0,136.4150,-3.3069,0.0000
1341,1,0,26.0047,531.1220,94.1780,0.0000,0.0000,0,136.6690,-3.3152,0.0000
1343,1,0,25.7765,521.8400,95.9547,0.0000,0.0000,0,135.4320,-3.3207,0.0000
1344,1,0,25.7607,521.2000,98.0280,0.0000,0.0000,0,135.6320,-3.3200,0.0000
1345,1,0,25.8830,526.1610,97.2422,0.0000,0.0000,0,135.8320,-3.3191,0.0000
1346,1,0,25.7567,521.0400,98.6302,0.0000,0.0000,0,136.0320,-3.3180,0.0000
1390,1,0,25.9144,527.4410,95.1361,0.0000,0.0000,0,135.3320,-3.3432,0.0000
1391,1,0,25.7369,520.2400,97.5083,0.0000,0.0000,0,135.5320,-3.3425,0.0000
1392,1,0,25.7765,521.8400,97.9724,0.0000,0.0000,0,135.7320,-3.3417,0.0000
1393,1,0,25.8081,523.1200,98.9360,0.0000,0.0000,0,135.9320,-3.3410,0.0000
1441,1,0,25.8554,525.0410,95.4423,0.0000,0.0000,0,135.2940,-3.3823,0.0000
1442,1,0,25.8436,524.5600,96.5319,0.0000,0.0000,0,135.3720,-3.3820,0.0000
1443,1,0,25.7528,520.8800,96.4809,0.0000,0.0000,0,135.4940,-3.3816,0.0000
1444,1,0,25.7962,522.6400,96.5295,0.0000,0.0000,0,135.5710,-3.3813,0.0000
1445,1,0,25.7528,520.8800,98.5096,0.0000,0.0000,0,135.6940,-3.3809,0.0000
1446,1,0,25.7844,522.1600,99.1078,0.0000,0.0000,0,135.7710,-3.3806,0.0000
1447,1,0,25.9105,527.2810,98.5219,0.0000,0.0000,0,135.8940,-3.3801,0.0000
1448,1,0,25.9341,528.2410,97.6642,0.0000,0.0000,0,135.9710,-3.3794,0.0000
1449,1,0,25.8081,523.1200,96.6216,0.0000,0.0000,0,136.5290,-3.3770,0.0000
1450,1,0,25.9027,526.9610,95.0572,0.0000,0.0000,0,136.6070,-3.3766,0.0000
1520,1,0,25.6854,518.1600,97.1147,0.0000,0.0000,0,136.3100,-3.3825,0.0000
1523,1,0,25.8396,524.4010,94.8773,0.0000,0.0000,0,135.2180,-3.3901,0.0000
1524,1,0,25.7449,520.5600,98.2302,0.0000,0.0000,0,136.2050,-3.3860,0.0000
1525,1,0,25.7449,520.5600,97.1875,0.0000,0.0000,0,136.4150,-3.3849,0.0000
1544,1,0,25.8475,524.7210,95.8602,0.0000,0.0000,0,135.3330,-3.4212,0.0000
1545,1,0,25.7449,520.5600,97.5871,0.0000,0.0000,0,135.5330,-3.4204,0.0000
1546,1,0,25.8948,526.6410,98.3146,0.0000,0.0000,0,135.7330,-3.4197,0.0000
1547,1,0,26.0282,532.0820,99.0172,0.0000,0.0000,0,135.9330,-3.4189,0.0000
1548,1,0,25.9380,528.4010,96.0445,0.0000,0.0000,0,136.5680,-3.4158,0.0000
1588,1,0,25.8239,523.7600,97.5473,0.0000,0.0000,0,135.4330,-3.4430,0.0000
1589,1,0,25.9184,527.6010,95.6251,0.0000,0.0000,0,136.6690,-3.4375,0.0000
1599,1,0,26.0086,531.2810,98.4142,0.0000,0.0000,0,136.0330,-3.4403,0.0000
1627,1,0,25.8002,522.8000,95.2332,0.0000,0.0000,0,135.2180,-3.4621,0.0000
1628,1,0,25.9144,527.4410,98.3027,0.0000,0.0000,0,136.2050,-3.4580,0.0000
1629,1,0,25.7092,519.1200,97.0417,0.0000,0.0000,0,136.4160,-3.4570,0.0000
1646,1,0,25.8239,523.7600,96.6849,0.0000,0.0000,0,135.3940,-3.4820,0.0000
1647,1,0,25.7765,521.8400,97.2867,0.0000,0.0000,0,135.4720,-3.4817,0.0000
1648,1,0,25.8239,523.7600,97.8358,0.0000,0.0000,0,135.5940,-3.4813,0.0000
1649,1,0,25.8120,523.2800,98.4719,0.0000,0.0000,0,135.6720,-3.4811,0.0000
1650,1,0,26.0399,532.5620,98.9212,0.0000,0.0000,0,135.7940,-3.4806,0.0000
1651,1,0,25.9851,530.3210,98.8777,0.0000,0.0000,0,135.8720,-3.4803,0.0000
1652,1,0,25.8712,525.6810,99.4557,0.0000,0.0000,0,135.9940,-3.4794,0.0000
1653,1,0,25.9223,527.7610,99.5664,0.0000,0.0000,0,136.0720,-3.4790,0.0000
1654,1,0,25.8318,524.0800,96.1805,0.0000,0.0000,0,136.6300,-3.4766,0.0000
1734,1,0,25.8751,525.8410,98.1259,0.0000,0.0000,0,136.3110,-3.5156,0.0000
1736,1,0,25.7883,522.3200,97.3952,0.0000,0.0000,0,135.4330,-3.5209,0.0000
1737,1,0,25.8948,526.6410,97.9051,0.0000,0.0000,0,135.6330,-3.5202,0.0000
1738,1,0,25.9341,528.2410,99.0951,0.0000,0.0000,0,135.8330,-3.5194,0.0000
1739,1,0,25.8633,525.3610,95.0858,0.0000,0.0000,0,136.6690,-3.5155,0.0000
1784,1,0,25.8672,525.5210,94.5463,0.0000,0.0000,0,135.2180,-3.5402,0.0000
1785,1,0,25.9812,530.1610,98.6728,0.0000,0.0000,0,136.2060,-3.5359,0.0000
1786,1,0,25.7686,521.5200,97.4114,0.0000,0.0000,0,136.4160,-3.5351,0.0000
1788,1,0,25.8594,525.2010,96.1107,0.0000,0.0000,0,135.3330,-3.5434,0.0000
1789,1,0,25.8199,523.6000,98.0620,0.0000,0.0000,0,135.5330,-3.5427,0.0000
1790,1,0,26.1220,535.9220,99.1966,0.0000,0.0000,0,135.7330,-3.5419,0.0000
1791,1,0,25.9655,529.5210,98.4662,0.0000,0.0000,0,135.9330,-3.5411,0.0000
1792,1,0,25.8160,523.4400,96.6159,0.0000,0.0000,0,136.5690,-3.5380,0.0000
1838,1,0,25.8987,526.8010,95.2691,0.0000,0.0000,0,135.2950,-3.5825,0.0000
1839,1,0,25.8554,525.0410,97.1110,0.0000,0.0000,0,135.3720,-3.5823,0.0000
1840,1,0,25.7409,520.4000,97.3457,0.0000,0.0000,0,135.4950,-3.5818,0.0000
1841,1,0,25.9380,528.4010,97.9749,0.0000,0.0000,0,135.5720,-3.5815,0.0000
1842,1,0,26.0595,533.3620,98.5080,0.0000,0.0000,0,135.6940,-3.5810,0.0000
1843,1,0,25.9694,529.6810,98.8844,0.0000,0.0000,0,135.7720,-3.5808,0.0000
1844,1,0,25.8160,523.4400,99.4544,0.0000,0.0000,0,135.8940,-3.5803,0.0000
1845,1,0,25.7923,522.4800,99.8482,0.0000,0.0000,0,135.9720,-3.5796,0.0000
1846,1,0,25.8594,525.2010,96.2283,0.0000,0.0000,0,136.5300,-3.5771,0.0000
1847,1,0,25.8515,524.8810,96.3903,0.0000,0.0000,0,136.6080,-3.5769,0.0000
1918,1,0,25.9577,529.2010,98.1927,0.0000,0.0000,0,136.3110,-3.5936,0.0000
1933,1,0,25.8396,524.4010,97.8504,0.0000,0.0000,0,135.3340,-3.6214,0.0000
1934,1,0,25.9734,529.8410,99.2677,0.0000,0.0000,0,135.7340,-3.6199,0.0000
1935,1,0,25.9105,527.2810,99.1230,0.0000,0.0000,0,135.9340,-3.6191,0.0000
1936,1,0,25.8278,523.9200,97.3154,0.0000,0.0000,0,136.5690,-3.6160,0.0000
1946,1,0,25.8396,524.4010,98.7560,0.0000,0.0000,0,135.5340,-3.6206,0.0000
1979,1,0,25.6854,518.1600,98.5826,0.0000,0.0000,0,135.4340,-3.6431,0.0000
1980,1,0,25.8002,522.8000,99.5982,0.0000,0.0000,0,135.8340,-3.6416,0.0000
1981,1,0,25.8041,522.9600,95.7087,0.0000,0.0000,0,136.6700,-3.6378,0.0000
2035,1,0,25.7567,521.0400,97.3590,0.0000,0.0000,0,135.3950,-3.6823,0.0000
2036,1,0,25.7962,522.6400,98.2164,0.0000,0.0000,0,135.4730,-3.6820,0.0000
2037,1,0,25.9969,530.8010,98.2200,0.0000,0.0000,0,135.5950,-3.6815,0.0000
2038,1,0,25.8948,526.6410,99.2123,0.0000,0.0000,0,135.6730,-3.6812,0.0000
2039,1,0,25.8081,523.1200,99.2003,0.0000,0.0000,0,135.7950,-3.6808,0.0000
2040,1,0,25.7844,522.1600,99.6375,0.0000,0.0000,0,135.8730,-3.6804,0.0000
2041,1,0,25.7211,519.6000,99.9760,0.0000,0.0000,0,135.9950,-3.6796,0.0000
2042,1,0,25.6894,518.3200,99.1287,0.0000,0.0000,0,136.0730,-3.6792,0.0000
2043,1,0,25.7686,521.5200,96.3426,0.0000,0.0000,0,136.6310,-3.6770,0.0000
2114,1,0,25.8239,523.7600,97.6830,0.0000,0.0000,0,135.4340,-3.7211,0.0000
2115,1,0,25.9734,529.8410,98.8541,0.0000,0.0000,0,135.6340,-3.7203,0.0000
2116,1,0,25.8869,526.3210,99.5217,0.0000,0.0000,0,135.8340,-3.7195,0.0000
2117,1,0,25.6894,518.3200,99.9162,0.0000,0.0000,0,136.0340,-3.7184,0.0000
2118,1,0,25.8751,525.8410,95.9048,0.0000,0.0000,0,136.6700,-3.7158,0.0000
2160,1,0,25.9537,529.0410,98.4484,0.0000,0.0000,0,135.5340,-3.7428,0.0000
2161,1,0,25.6854,518.1600,98.9603,0.0000,0.0000,0,135.9340,-3.7412,0.0000
2162,1,0,26.0282,532.0820,98.7104,0.0000,0.0000,0,136.3350,-3.7393,0.0000
2201,1,0,25.7330,520.0800,96.5291,0.0000,0.0000,0,135.2950,-3.7826,0.0000
2202,1,0,25.8041,522.9600,97.4920,0.0000,0.0000,0,135.3730,-3.7824,0.0000
2203,1,0,25.7171,519.4400,97.8769,0.0000,0.0000,0,135.4950,-3.7819,0.0000
2204,1,0,25.8909,526.4810,98.1091,0.0000,0.0000,0,135.5730,-3.7816,0.0000
2205,1,0,25.7765,521.8400,99.2227,0.0000,0.0000,0,135.6950,-3.7811,0.0000
2206,1,0,25.8239,523.7600,99.8124,0.0000,0.0000,0,135.7730,-3.7808,0.0000
2207,1,0,25.7251,519.7600,99.4180,0.0000,0.0000,0,135.8950,-3.7804,0.0000
2208,1,0,25.6020,514.7990,99.3932,0.0000,0.0000,0,135.9730,-3.7797,0.0000
2209,1,0,25.7013,518.8000,99.6542,0.0000,0.0000,0,136.0950,-3.7791,0.0000
2210,1,0,25.6656,517.3590,98.9738,0.0000,0.0000,0,136.1730,-3.7789,0.0000
2211,1,0,25.8475,524.7210,99.2233,0.0000,0.0000,0,136.2960,-3.7784,0.0000
2212,1,0,25.9694,529.6810,98.4365,0.0000,0.0000,0,136.3740,-3.7781,0.0000
2213,1,0,25.8239,523.7600,96.6819,0.0000,0.0000,0,136.5310,-3.7775,0.0000
2214,1,0,25.7211,519.6000,96.4371,0.0000,0.0000,0,136.6090,-3.7771,0.0000
2305,1,0,25.6537,516.8790,96.3982,0.0000,0.0000,0,135.3340,-3.8214,0.0000
2306,1,0,25.6259,515.7590,98.6262,0.0000,0.0000,0,135.7340,-3.8198,0.0000
2307,1,0,25.5781,513.8390,98.6999,0.0000,0.0000,0,136.1340,-3.8179,0.0000
2308,1,0,25.6219,515.5990,96.1915,0.0000,0.0000,0,136.5700,-3.8162,0.0000
2343,1,0,25.7449,520.5600,97.3403,0.0000,0.0000,0,135.4350,-3.8430,0.0000
2344,1,0,26.0086,531.2810,98.4940,0.0000,0.0000,0,135.6340,-3.8422,0.0000
2345,1,0,25.8239,523.7600,99.8181,0.0000,0.0000,0,135.8340,-3.8414,0.0000
2346,1,0,25.6616,517.1990,98.9994,0.0000,0.0000,0,136.0340,-3.8404,0.0000
2347,1,0,25.7488,520.7200,98.7286,0.0000,0.0000,0,136.2350,-3.8395,0.0000
2348,1,0,25.8594,525.2010,98.1634,0.0000,0.0000,0,136.4350,-3.8386,0.0000
2349,1,0,25.8160,523.4400,96.0760,0.0000,0.0000,0,136.6710,-3.8378,0.0000
2394,1,0,25.9105,527.2810,99.3596,0.0000,0.0000,0,135.8740,-3.8803,0.0000
2395,1,0,25.7567,521.0400,99.5267,0.0000,0.0000,0,135.9960,-3.8794,0.0000
2405,1,0,25.6616,517.1990,97.6003,0.0000,0.0000,0,135.3960,-3.8822,0.0000
2406,1,0,25.7962,522.6400,98.3279,0.0000,0.0000,0,135.4740,-3.8819,0.0000
2407,1,0,25.9184,527.6010,99.1851,0.0000,0.0000,0,135.5960,-3.8813,0.0000
2408,1,0,25.9027,526.9610,99.0305,0.0000,0.0000,0,135.6740,-3.8810,0.0000
2409,1,0,25.8318,524.0800,98.9755,0.0000,0.0000,0,135.7960,-3.8806,0.0000
2410,1,0,25.7607,521.2000,99.3278,0.0000,0.0000,0,136.0740,-3.8791,0.0000
2411,1,0,25.8199,523.6000,98.4016,0.0000,0.0000,0,136.1960,-3.8786,0.0000
2412,1,0,26.0360,532.4020,98.9327,0.0000,0.0000,0,136.2740,-3.8783,0.0000
2413,1,0,25.9027,526.9610,98.5571,0.0000,0.0000,0,136.3960,-3.8778,0.0000
2414,1,0,25.9459,528.7210,97.3979,0.0000,0.0000,0,136.4740,-3.8775,0.0000
2415,1,0,25.8318,524.0800,96.3442,0.0000,0.0000,0,136.6320,-3.8769,0.0000
2493,1,0,25.7765,521.8400,98.3239,0.0000,0.0000,0,135.4350,-3.9210,0.0000
2494,1,0,25.9341,528.2410,99.6413,0.0000,0.0000,0,135.6350,-3.9201,0.0000
2495,1,0,25.8041,522.9600,99.7068,0.0000,0.0000,0,135.8350,-3.9194,0.0000
2496,1,0,25.8002,522.8000,99.6288,0.0000,0.0000,0,136.0350,-3.9182,0.0000
2497,1,0,25.8712,525.6810,99.3030,0.0000,0.0000,0,136.2350,-3.9174,0.0000
2498,1,0,25.9341,528.2410,98.0193,0.0000,0.0000,0,136.4350,-3.9166,0.0000
2499,1,0,25.9537,529.0410,96.7621,0.0000,0.0000,0,136.6710,-3.9158,0.0000
2578,1,0,25.7923,522.4800,96.6896,0.0000,0.0000,0,135.2960,-4.0028,0.0000
2579,1,0,25.7092,519.1200,97.0187,0.0000,0.0000,0,135.3740,-4.0025,0.0000
2580,1,0,25.7369,520.2400,98.9668,0.0000,0.0000,0,135.5420,-4.0019,0.0000
2581,1,0,25.8909,526.4810,98.4631,0.0000,0.0000,0,135.6200,-4.0016,0.0000
2582,1,0,25.8712,525.6810,99.6774,0.0000,0.0000,0,135.7890,-4.0009,0.0000
2583,1,0,25.8081,523.1200,99.4823,0.0000,0.0000,0,135.8670,-4.0006,0.0000
2584,1,0,25.8909,526.4810,98.9415,0.0000,0.0000,0,136.0350,-3.9996,0.0000
2585,1,0,25.7962,522.6400,99.4816,0.0000,0.0000,0,136.1130,-3.9993,0.0000
2586,1,0,26.0008,530.9610,98.9155,0.0000,0.0000,0,136.2820,-3.9986,0.0000
2587,1,0,25.9655,529.5210,97.9780,0.0000,0.0000,0,136.3610,-3.9983,0.0000
2588,1,0,25.7962,522.6400,97.5798,0.0000,0.0000,0,136.5300,-3.9977,0.0000
2589,1,0,25.8357,524.2400,96.9852,0.0000,0.0000,0,136.6080,-3.9973,0.0000
2665,1,0,25.6973,518.6400,95.3716,0.0000,0.0000,0,135.2120,-4.0272,0.0000
2685,1,0,25.7330,520.0800,96.7187,0.0000,0.0000,0,135.2960,-4.0508,0.0000
2686,1,0,25.6259,515.7590,98.1552,0.0000,0.0000,0,135.3740,-4.0505,0.0000
2687,1,0,25.7330,520.0800,98.1263,0.0000,0.0000,0,135.5420,-4.0498,0.0000
2688,1,0,25.8830,526.1610,98.2809,0.0000,0.0000,0,135.6200,-4.0496,0.0000
2689,1,0,25.9223,527.7610,99.2933,0.0000,0.0000,0,135.7890,-4.0488,0.0000
2690,1,0,25.8436,524.5600,98.8716,0.0000,0.0000,0,135.8670,-4.0485,0.0000
2691,1,0,25.8554,525.0410,99.7670,0.0000,0.0000,0,136.0360,-4.0476,0.0000
2692,1,0,25.9223,527.7610,98.7048,0.0000,0.0000,0,136.1140,-4.0472,0.0000
2693,1,0,26.0517,533.0420,97.7727,0.0000,0.0000,0,136.2830,-4.0465,0.0000
2694,1,0,25.9262,527.9210,97.5413,0.0000,0.0000,0,136.3610,-4.0462,0.0000
2695,1,0,25.8120,523.2800,97.3595,0.0000,0.0000,0,136.5300,-4.0457,0.0000
2696,1,0,25.8396,524.4010,96.9376,0.0000,0.0000,0,136.6080,-4.0454,0.0000
2757,1,0,25.9144,527.4410,98.8349,0.0000,0.0000,0,135.7050,-4.0679,0.0000
2758,1,0,25.9694,529.6810,97.8428,0.0000,0.0000,0,136.1980,-4.0657,0.0000
2770,1,0,25.7449,520.5600,96.2587,0.0000,0.0000,0,135.2510,-4.0800,0.0000
2771,1,0,25.7290,519.9200,97.2087,0.0000,0.0000,0,135.4190,-4.0793,0.0000
2772,1,0,25.7092,519.1200,97.3252,0.0000,0.0000,0,135.4970,-4.0791,0.0000
2773,1,0,25.8909,526.4810,99.4998,0.0000,0.0000,0,135.9130,-4.0773,0.0000
2774,1,0,25.9341,528.2410,98.8646,0.0000,0.0000,0,135.9900,-4.0768,0.0000
2775,1,0,25.7804,522.0000,98.0220,0.0000,0.0000,0,136.4060,-4.0751,0.0000
2776,1,0,25.7844,522.1600,97.4570,0.0000,0.0000,0,136.4850,-4.0749,0.0000
2800,1,0,25.9341,528.2410,98.8646,0.0000,0.0000,0,135.9900,-4.0768,0.0000
2846,1,0,26.0125,531.4420,98.5329,0.0000,0.0000,0,135.9130,-4.1254,0.0000
2856,1,0,25.8081,523.1200,96.1185,0.0000,0.0000,0,135.2510,-4.1280,0.0000
2857,1,0,25.7607,521.2000,97.1100,0.0000,0.0000,0,135.4190,-4.1274,0.0000
2858,1,0,25.7449,520.5600,98.2727,0.0000,0.0000,0,135.4970,-4.1270,0.0000
2859,1,0,26.0360,532.4020,98.9239,0.0000,0.0000,0,135.9910,-4.1247,0.0000
2860,1,0,25.8239,523.7600,97.7364,0.0000,0.0000,0,136.4070,-4.1231,0.0000
2861,1,0,25.8278,523.9200,96.2381,0.0000,0.0000,0,136.4850,-4.1228,0.0000
2919,1,0,25.8318,524.0800,98.8998,0.0000,0.0000,0,135.7050,-4.1364,0.0000
2920,1,0,25.9066,527.1210,98.0139,0.0000,0.0000,0,136.1990,-4.1342,0.0000
2940,1,0,25.8751,525.8410,96.1219,0.0000,0.0000,0,135.2970,-4.1568,0.0000
2941,1,0,25.6973,518.6400,97.0301,0.0000,0.0000,0,135.3740,-4.1566,0.0000
2942,1,0,25.6973,518.6400,97.8633,0.0000,0.0000,0,135.5430,-4.1559,0.0000
2943,1,0,25.6537,516.8790,99.1673,0.0000,0.0000,0,135.6210,-4.1555,0.0000
2944,1,0,25.8987,526.8010,98.4549,0.0000,0.0000,0,135.7890,-4.1549,0.0000
2945,1,0,25.9616,529.3610,98.0082,0.0000,0.0000,0,135.8670,-4.1546,0.0000
2946,1,0,26.0829,534.3220,97.8680,0.0000,0.0000,0,136.0360,-4.1535,0.0000
2947,1,0,26.0360,532.4020,98.1516,0.0000,0.0000,0,136.1140,-4.1532,0.0000
2948,1,0,25.7686,521.5200,98.2152,0.0000,0.0000,0,136.2830,-4.1525,0.0000
2949,1,0,25.7646,521.3600,97.8160,0.0000,0.0000,0,136.3610,-4.1524,0.0000
2950,1,0,25.8948,526.6410,96.0574,0.0000,0.0000,0,136.5300,-4.1517,0.0000
2951,1,0,25.8948,526.6410,95.3748,0.0000,0.0000,0,136.6090,-4.1515,0.0000
2982,1,0,26.0360,532.4020,98.1516,0.0000,0.0000,0,136.1140,-4.1532,0.0000
3025,1,0,25.8120,523.2800,94.0721,0.0000,0.0000,0,135.2120,-4.1811,0.0000
3049,1,0,25.9066,527.1210,94.8829,0.0000,0.0000,0,135.2970,-4.2048,0.0000
3050,1,0,25.6378,516.2390,96.5874,0.0000,0.0000,0,135.3740,-4.2044,0.0000
3051,1,0,25.6457,516.5590,97.4861,0.0000,0.0000,0,135.5430,-4.2038,0.0000
3052,1,0,25.6696,517.5190,98.0609,0.0000,0.0000,0,135.6210,-4.2035,0.0000
3053,1,0,25.8751,525.8410,97.5053,0.0000,0.0000,0,135.7900,-4.2028,0.0000
3054,1,0,25.9498,528.8810,97.9433,0.0000,0.0000,0,135.8680,-4.2024,0.0000
3055,1,0,25.9380,528.4010,98.5436,0.0000,0.0000,0,136.0360,-4.2014,0.0000
3056,1,0,25.9066,527.1210,98.0315,0.0000,0.0000,0,136.1140,-4.2012,0.0000
3057,1,0,25.7686,521.5200,98.3381,0.0000,0.0000,0,136.2830,-4.2005,0.0000
3058,1,0,25.6775,517.8390,97.6510,0.0000,0.0000,0,136.3610,-4.2003,0.0000
3059,1,0,25.8160,523.4400,96.4516,0.0000,0.0000,0,136.5310,-4.1997,0.0000
3060,1,0,25.8396,524.4010,95.9228,0.0000,0.0000,0,136.6090,-4.1994,0.0000
3118,1,0,25.7132,519.2800,96.8209,0.0000,0.0000,0,135.9520,-4.2207,0.0000
3119,1,0,25.6973,518.6400,96.9982,0.0000,0.0000,0,136.4460,-4.2188,0.0000
3124,1,0,25.7132,519.2800,96.8209,0.0000,0.0000,0,135.9520,-4.2207,0.0000
3132,1,0,25.8199,523.6000,94.9174,0.0000,0.0000,0,135.2510,-4.2341,0.0000
3133,1,0,25.6775,517.8390,98.2301,0.0000,0.0000,0,135.6670,-4.2323,0.0000
3134,1,0,25.7725,521.6800,97.2496,0.0000,0.0000,0,135.7440,-4.2321,0.0000
3135,1,0,25.8041,522.9600,98.2653,0.0000,0.0000,0,136.1600,-4.2300,0.0000
3136,1,0,25.7251,519.7600,98.4467,0.0000,0.0000,0,136.2380,-4.2298,0.0000
3137,1,0,25.9105,527.2810,94.9985,0.0000,0.0000,0,136.6550,-4.2283,0.0000
3200,1,0,25.8475,524.7210,95.0564,0.0000,0.0000,0,135.2970,-4.2578,0.0000
3210,1,0,25.9184,527.6010,95.4429,0.0000,0.0000,0,136.6550,-4.2763,0.0000
3221,1,0,25.8633,525.3610,94.2605,0.0000,0.0000,0,135.2520,-4.2820,0.0000
3222,1,0,25.6815,517.9990,97.2988,0.0000,0.0000,0,135.6670,-4.2803,0.0000
3223,1,0,25.6418,516.3990,98.0372,0.0000,0.0000,0,135.7450,-4.2800,0.0000
3224,1,0,25.7804,522.0000,98.1355,0.0000,0.0000,0,136.1600,-4.2781,0.0000
3225,1,0,25.6735,517.6790,98.3366,0.0000,0.0000,0,136.2380,-4.2778,0.0000
3287,1,0,25.6735,517.6790,96.1235,0.0000,0.0000,0,135.9520,-4.2892,0.0000
3288,1,0,25.7725,521.6800,96.4844,0.0000,0.0000,0,136.4470,-4.2874,0.0000
3301,1,0,25.8436,524.5600,95.7095,0.0000,0.0000,0,135.2970,-4.3108,0.0000
3302,1,0,25.7449,520.5600,96.1277,0.0000,0.0000,0,135.3750,-4.3105,0.0000
3303,1,0,25.7013,518.8000,96.8680,0.0000,0.0000,0,135.5440,-4.3099,0.0000
3304,1,0,25.6775,517.8390,96.9850,0.0000,0.0000,0,135.6210,-4.3095,0.0000
3305,1,0,25.7725,521.6800,97.3913,0.0000,0.0000,0,135.7900,-4.3088,0.0000
3306,1,0,25.6298,515.9190,97.8881,0.0000,0.0000,0,135.8680,-4.3085,0.0000
3307,1,0,25.7528,520.8800,98.4091,0.0000,0.0000,0,136.0370,-4.3076,0.0000
3308,1,0,25.6735,517.6790,97.9440,0.0000,0.0000,0,136.1150,-4.3073,0.0000
3309,1,0,25.9027,526.9610,96.7345,0.0000,0.0000,0,136.2840,-4.3067,0.0000
3310,1,0,25.7962,522.6400,96.2392,0.0000,0.0000,0,136.3620,-4.3064,0.0000
3311,1,0,25.8987,526.8010,95.7661,0.0000,0.0000,0,136.5310,-4.3059,0.0000
3312,1,0,25.8081,523.1200,95.1289,0.0000,0.0000,0,136.6090,-4.3056,0.0000
3388,1,0,25.6934,518.4800,95.2962,0.0000,0.0000,0,135.2130,-4.3352,0.0000
3411,1,0,25.8554,525.0410,95.2792,0.0000,0.0000,0,135.2970,-4.3589,0.0000
3412,1,0,25.7528,520.8800,95.3840,0.0000,0.0000,0,135.3750,-4.3584,0.0000
3413,1,0,25.7251,519.7600,96.8228,0.0000,0.0000,0,135.5440,-4.3578,0.0000
3414,1,0,25.6497,516.7190,97.3711,0.0000,0.0000,0,135.6220,-4.3575,0.0000
3415,1,0,25.5462,512.5590,96.5002,0.0000,0.0000,0,135.7900,-4.3569,0.0000
3416,1,0,25.6259,515.7590,97.6761,0.0000,0.0000,0,135.8680,-4.3565,0.0000
3417,1,0,25.8712,525.6810,97.5336,0.0000,0.0000,0,136.0370,-4.3556,0.0000
3418,1,0,25.7567,521.0400,96.9862,0.0000,0.0000,0,136.1150,-4.3552,0.0000
3419,1,0,25.6973,518.6400,97.5520,0.0000,0.0000,0,136.2840,-4.3546,0.0000
3420,1,0,25.6497,516.7190,96.3205,0.0000,0.0000,0,136.3620,-4.3544,0.0000
3421,1,0,25.9694,529.6810,95.3300,0.0000,0.0000,0,136.5310,-4.3538,0.0000
3422,1,0,25.9420,528.5610,94.6902,0.0000,0.0000,0,136.6100,-4.3536,0.0000
3484,1,0,25.5861,514.1590,96.9307,0.0000,0.0000,0,135.7060,-4.3759,0.0000
3485,1,0,25.6735,517.6790,97.1402,0.0000,0.0000,0,136.2000,-4.3737,0.0000
3504,1,0,25.8712,525.6810,94.4868,0.0000,0.0000,0,135.2520,-4.3880,0.0000
3505,1,0,25.8396,524.4010,96.4747,0.0000,0.0000,0,135.4210,-4.3873,0.0000
3506,1,0,25.7607,521.2000,95.3889,0.0000,0.0000,0,135.4980,-4.3870,0.0000
3507,1,0,25.6537,516.8790,97.3513,0.0000,0.0000,0,135.9140,-4.3854,0.0000
3508,1,0,25.8160,523.4400,97.1823,0.0000,0.0000,0,135.9920,-4.3847,0.0000
3509,1,0,25.7725,521.6800,94.9753,0.0000,0.0000,0,136.4080,-4.3833,0.0000
3510,1,0,25.8475,524.7210,95.6286,0.0000,0.0000,0,136.4860,-4.3831,0.0000
3565,1,0,25.9930,530.6410,93.9071,0.0000,0.0000,0,135.2970,-4.4119,0.0000
3586,1,0,25.9734,529.8410,93.6483,0.0000,0.0000,0,135.2520,-4.4360,0.0000
3587,1,0,25.7607,521.2000,95.1635,0.0000,0.0000,0,135.4210,-4.4353,0.0000
3588,1,0,25.7211,519.6000,94.9779,0.0000,0.0000,0,135.4990,-4.4350,0.0000
3589,1,0,25.8554,525.0410,96.3082,0.0000,0.0000,0,135.9140,-4.4334,0.0000
3590,1,0,25.9537,529.0410,96.1639,0.0000,0.0000,0,135.9920,-4.4328,0.0000
3591,1,0,25.8554,525.0410,96.0339,0.0000,0.0000,0,136.4080,-4.4313,0.0000
3592,1,0,25.8712,525.6810,95.0114,0.0000,0.0000,0,136.4860,-4.4311,0.0000
3658,1,0,25.5701,513.5190,96.4451,0.0000,0.0000,0,135.7060,-4.4445,0.0000
3659,1,0,25.7171,519.4400,96.2788,0.0000,0.0000,0,136.2000,-4.4424,0.0000
3672,1,0,25.9577,529.2010,94.1126,0.0000,0.0000,0,135.2980,-4.4648,0.0000
3673,1,0,25.7449,520.5600,94.4065,0.0000,0.0000,0,135.3760,-4.4646,0.0000
3674,1,0,25.7528,520.8800,94.8249,0.0000,0.0000,0,135.5440,-4.4638,0.0000
3675,1,0,25.6973,518.6400,96.1291,0.0000,0.0000,0,135.6220,-4.4636,0.0000
3676,1,0,25.5861,514.1590,96.0933,0.0000,0.0000,0,135.7910,-4.4630,0.0000
3677,1,0,25.6696,517.5190,95.8160,0.0000,0.0000,0,135.8690,-4.4627,0.0000
3678,1,0,25.8081,523.1200,96.1410,0.0000,0.0000,0,136.0380,-4.4616,0.0000
3679,1,0,25.7330,520.0800,95.8017,0.0000,0.0000,0,136.1160,-4.4613,0.0000
3680,1,0,25.7607,521.2000,95.3136,0.0000,0.0000,0,136.2840,-4.4607,0.0000
3681,1,0,25.6815,517.9990,95.4241,0.0000,0.0000,0,136.3630,-4.4606,0.0000
3682,1,0,25.8987,526.8010,95.0673,0.0000,0.0000,0,136.5320,-4.4600,0.0000
3683,1,0,25.8987,526.8010,93.5155,0.0000,0.0000,0,136.6100,-4.4598,0.0000
3763,1,0,25.8396,524.4010,93.5069,0.0000,0.0000,0,135.2140,-4.4891,0.0000
3780,1,0,25.8436,524.5600,92.8926,0.0000,0.0000,0,135.2980,-4.5128,0.0000
3781,1,0,25.8909,526.4810,92.6040,0.0000,0.0000,0,135.3760,-4.5125,0.0000
3782,1,0,25.7488,520.7200,94.6426,0.0000,0.0000,0,135.5440,-4.5119,0.0000
3783,1,0,25.7330,520.0800,95.0340,0.0000,0.0000,0,135.6220,-4.5115,0.0000
3784,1,0,25.7804,522.0000,96.2442,0.0000,0.0000,0,135.7910,-4.5109,0.0000
3785,1,0,25.7251,519.7600,95.8987,0.0000,0.0000,0,135.8690,-4.5107,0.0000
3786,1,0,25.7883,522.3200,96.1758,0.0000,0.0000,0,136.0380,-4.5096,0.0000
3787,1,0,25.7449,520.5600,95.9852,0.0000,0.0000,0,136.1160,-4.5094,0.0000
3788,1,0,25.8594,525.2010,96.4812,0.0000,0.0000,0,136.2850,-4.5088,0.0000
3789,1,0,25.7725,521.6800,95.6106,0.0000,0.0000,0,136.3630,-4.5086,0.0000
3790,1,0,25.8278,523.9200,93.9155,0.0000,0.0000,0,136.5320,-4.5080,0.0000
3791,1,0,25.8751,525.8410,93.5483,0.0000,0.0000,0,136.6100,-4.5077,0.0000
3853,1,0,25.7132,519.2800,94.5472,0.0000,0.0000,0,135.4600,-4.5309,0.0000
3854,1,0,25.7251,519.7600,94.1910,0.0000,0.0000,0,135.9540,-4.5288,0.0000
3855,1,0,25.7052,518.9600,95.5457,0.0000,0.0000,0,136.4480,-4.5270,0.0000
3870,1,0,26.0360,532.4020,92.8515,0.0000,0.0000,0,135.2530,-4.5420,0.0000
3871,1,0,25.7449,520.5600,95.5698,0.0000,0.0000,0,135.6680,-4.5404,0.0000
3872,1,0,25.7171,519.4400,95.6713,0.0000,0.0000,0,135.7460,-4.5401,0.0000
3873,1,0,25.7883,522.3200,95.7340,0.0000,0.0000,0,136.1610,-4.5383,0.0000
3874,1,0,25.8278,523.9200,94.8523,0.0000,0.0000,0,136.2390,-4.5380,0.0000
3875,1,0,26.0634,533.5220,92.4403,0.0000,0.0000,0,136.6560,-4.5367,0.0000
3933,1,0,26.0282,532.0820,93.0296,0.0000,0.0000,0,135.2980,-4.5658,0.0000
3957,1,0,25.9537,529.0410,92.5910,0.0000,0.0000,0,135.2530,-4.5899,0.0000
3958,1,0,25.7686,521.5200,95.3705,0.0000,0.0000,0,135.6680,-4.5884,0.0000
3959,1,0,25.7488,520.7200,95.5114,0.0000,0.0000,0,135.7460,-4.5880,0.0000
3960,1,0,25.9105,527.2810,95.0746,0.0000,0.0000,0,136.1620,-4.5863,0.0000
3961,1,0,25.8515,524.8810,94.1568,0.0000,0.0000,0,136.2400,-4.5861,0.0000
3962,1,0,26.0517,533.0420,93.0729,0.0000,0.0000,0,136.6560,-4.5848,0.0000
4027,1,0,25.9498,528.8810,92.4614,0.0000,0.0000,0,135.9540,-4.5974,0.0000
4028,1,0,25.8160,523.4400,94.3584,0.0000,0.0000,0,136.4480,-4.5957,0.0000
4040,1,0,25.9812,530.1610,92.6435,0.0000,0.0000,0,135.2980,-4.6188,0.0000
4041,1,0,25.8278,523.9200,92.5035,0.0000,0.0000,0,135.3760,-4.6186,0.0000
4042,1,0,25.7804,522.0000,93.8683,0.0000,0.0000,0,135.5450,-4.6179,0.0000
4043,1,0,25.7844,522.1600,94.2558,0.0000,0.0000,0,135.6230,-4.6176,0.0000
4044,1,0,25.6775,517.8390,95.1099,0.0000,0.0000,0,135.7910,-4.6170,0.0000
4045,1,0,25.7883,522.3200,95.0840,0.0000,0.0000,0,135.8690,-4.6167,0.0000
4046,1,0,25.9144,527.4410,94.5507,0.0000,0.0000,0,136.0380,-4.6158,0.0000
4047,1,0,25.8160,523.4400,94.4733,0.0000,0.0000,0,136.1160,-4.6156,0.0000
4048,1,0,25.9105,527.2810,94.6398,0.0000,0.0000,0,136.2850,-4.6150,0.0000
4049,1,0,25.8436,524.5600,93.3068,0.0000,0.0000,0,136.3630,-4.6148,0.0000
4050,1,0,26.0243,531.9220,92.1657,0.0000,0.0000,0,136.5330,-4.6142,0.0000
4051,1,0,25.9616,529.3610,92.9130,0.0000,0.0000,0,136.6110,-4.6140,0.0000
4120,1,0,25.9459,528.7210,90.9572,0.0000,0.0000,0,135.2140,-4.6432,0.0000
4149,1,0,25.9969,530.8010,91.6801,0.0000,0.0000,0,135.2980,-4.6669,0.0000
4150,1,0,25.8199,523.6000,92.1669,0.0000,0.0000,0,135.3760,-4.6666,0.0000
4151,1,0,25.7962,522.6400,93.7721,0.0000,0.0000,0,135.5450,-4.6659,0.0000
4152,1,0,25.7962,522.6400,92.5344,0.0000,0.0000,0,135.6230,-4.6656,0.0000
4153,1,0,25.7686,521.5200,95.1432,0.0000,0.0000,0,135.7920,-4.6650,0.0000
4154,1,0,25.7607,521.2000,94.6045,0.0000,0.0000,0,135.8700,-4.6647,0.0000
4155,1,0,25.8909,526.4810,94.2134,0.0000,0.0000,0,136.0380,-4.6638,0.0000
4156,1,0,25.8318,524.0800,95.2770,0.0000,0.0000,0,136.1160,-4.6636,0.0000
4157,1,0,25.8672,525.5210,93.6493,0.0000,0.0000,0,136.2860,-4.6630,0.0000
4158,1,0,25.8396,524.4010,93.5042,0.0000,0.0000,0,136.3640,-4.6628,0.0000
4159,1,0,26.0282,532.0820,92.8410,0.0000,0.0000,0,136.5330,-4.6622,0.0000
4160,1,0,25.9655,529.5210,91.6815,0.0000,0.0000,0,136.6110,-4.6620,0.0000
4221,1,0,25.7409,520.4000,93.9085,0.0000,0.0000,0,135.7070,-4.6841,0.0000
4222,1,0,25.7330,520.0800,94.2773,0.0000,0.0000,0,136.2010,-4.6821,0.0000
4236,1,0,26.0751,534.0020,90.8869,0.0000,0.0000,0,135.2530,-4.6960,0.0000
4237,1,0,25.9223,527.7610,92.9550,0.0000,0.0000,0,135.4220,-4.6955,0.0000
4238,1,0,25.8790,526.0010,93.1556,0.0000,0.0000,0,135.5000,-4.6951,0.0000
4239,1,0,25.7962,522.6400,94.1241,0.0000,0.0000,0,135.9150,-4.6937,0.0000
4240,1,0,26.1570,537.3620,93.4167,0.0000,0.0000,0,135.9930,-4.6931,0.0000
4241,1,0,25.9223,527.7610,93.3513,0.0000,0.0000,0,136.4090,-4.6917,0.0000
4242,1,0,26.0047,531.1220,92.1698,0.0000,0.0000,0,136.4870,-4.6915,0.0000
4293,1,0,26.0829,534.3220,91.6119,0.0000,0.0000,0,135.2990,-4.7198,0.0000
