Repository: kimminkuy70-coder/Parameter

# 2차 PhaseB — 거짓void 경계정밀화 + R×F 교호작용 해소 (16런)

`../../공정모델링/2차_void정확도_DOE.xlsx` (시트: `PhaseB_경계정밀화_신규`)의 실험 설계를 실행한 결과입니다.
전량 **26µm 자재**(정상, void 없음) — 거짓 불량(False NG) 안전창 확인 + R×F 교락 해소가 목적입니다.

## 폴더 ↔ 조건 매핑

| 폴더 | Phase | kV | R | F | W | 목적 |
|---|---|---|---|---|---|---|
| G1_kV60_R0.4_F64_W4 | B-Grid | 60 | 0.4 | 64 | 4 | 경계매핑 |
| G2_kV60_R0.5_F64_W4 | B-Grid | 60 | 0.5 | 64 | 4 | 경계매핑(운영점 근접) |
| G3_kV60_R0.6_F64_W4 | B-Grid | 60 | 0.6 | 64 | 4 | 경계매핑 |
| G4_kV61_R0.4_F64_W4 | B-Grid | 61 | 0.4 | 64 | 4 | 경계매핑 |
| G5_kV61_R0.5_F64_W4 | B-Grid | 61 | 0.5 | 64 | 4 | 경계매핑 |
| G6_kV61_R0.6_F64_W4 | B-Grid | 61 | 0.6 | 64 | 4 | 경계매핑 |
| G7_kV62_R0.4_F64_W4 | B-Grid | 62 | 0.4 | 64 | 4 | 경계매핑 |
| G8_kV62_R0.5_F64_W4 | B-Grid | 62 | 0.5 | 64 | 4 | 경계매핑(기존 D26-05=0% 재확인) |
| G9_kV62_R0.6_F64_W4 | B-Grid | 62 | 0.6 | 64 | 4 | 경계매핑 |
| Rep_kV60_R0.5_F64_W4_반복3회/Rep{1,2,3} | B-Rep | 60 | 0.5 | 64 | 4 | 운영점 반복(void%σ) |
| RF1_kV60_R0.35_F32_W4 | B-RF | 60 | 0.35 | 32 | 4 | R×F 해소(직경, 기존 D26-06=F128과 짝) |
| RF2_kV62_R0.35_F32_W4 | B-RF | 62 | 0.35 | 32 | 4 | R×F 해소(거짓NG, 기존 D26-15=F128과 짝) |
| RF3_kV60_R0.65_F32_W4 | B-RF | 60 | 0.65 | 32 | 4 | R×F 해소(직경, 기존 D26-07=F64와 짝) |
| RF4_kV62_R0.65_F64_W4 | B-RF | 62 | 0.65 | 64 | 4 | R×F 해소(거짓NG, 기존 D26-17=F32와 짝) |

각 폴더 내부는 장비 원본 결과(XRA_VOID_*.csv 등, 기존 데이터셋과 동일 포맷)입니다.

## 1차 분석 결과 (요약)

| 지표 | 값 |
|---|---|
| Q_dia @ kV60(G1~3, R0.4~0.6) | 0.97~0.99 (기존 모델과 일치) |
| Q_dia @ kV62(G7~9) | 0.79~0.87 (기존 D26-05 Q=0.787과 대체로 일치) |
| **Q_dia @ kV61(G4~6)** | **0.75~0.83 — 회귀 모델 예측(≈0.93)보다 뚜렷이 낮음** |
| 거짓NG(≥8% void) | G9(kV62,R0.6)=14.1%, RF4(kV62,R0.65,F64)=2.6%, 나머지 전부 0% |
| 운영점(kV60,R0.5) 반복 3회 Q_dia | 0.984 / 0.986 / 0.987 (매우 안정, σ 작음) |

⚠ **kV61 데이터가 예상(포물선 보간값 ≈0.93)보다 훨씬 낮게(0.75~0.83) 나와 kV62와 뒤섞이는 양상입니다.** 원인 확인 필요 — 자세한 내용은 대화(2차_void정확도_DOE.xlsx PhaseB 결과 분석) 참조.

File: 실험데이터/2차_PhaseB_경계정밀화_RxF해소_16런/G1_kV60_R0.4_F64_W4/XRA_VOID_3984.csv (part 1 of 5)
Test sample,DieID,ID,X position,Y position,Diameter (um),% Roundness,Area,% Overall Void,% Largest Void,Result
G1,60,787,-7.0648,126.1510,26.0008,89.8759,530.9610,0.0000,0.0000,Pass
G1,60,788,-5.9785,126.1550,25.8278,93.1978,523.9200,0.0000,0.0000,Pass
G1,60,789,-5.8661,126.1560,25.8594,92.4698,525.2010,0.0000,0.0000,Pass
G1,60,798,-6.3765,126.1350,26.0125,94.7455,531.4420,0.0000,0.0000,Pass
G1,60,799,-6.2987,126.1350,25.8515,95.2081,524.8810,0.0000,0.0000,Pass
G1,60,835,-6.6288,126.0950,25.6656,94.0338,517.3590,0.0000,0.0000,Pass
G1,60,836,-5.5982,126.0990,26.0986,91.1771,534.9620,0.0000,0.0000,Pass
G1,60,848,-6.9081,126.0940,25.7844,92.0535,522.1600,0.0000,0.0000,Pass
G1,60,849,-6.7973,126.0940,25.7804,94.3756,522.0000,0.0000,0.0000,Pass
G1,60,850,-6.7494,126.0940,25.7330,93.8269,520.0800,0.0000,0.0000,Pass
G1,60,851,-6.6767,126.0940,25.7804,94.5098,522.0000,0.0000,0.0000,Pass
G1,60,852,-6.5179,126.0950,25.6259,94.7044,515.7590,0.0000,0.0000,Pass
G1,60,853,-6.3376,126.0960,25.8633,93.6423,525.3610,0.0000,0.0000,Pass
G1,60,854,-5.7091,126.0990,25.9577,92.5384,529.2010,0.0000,0.0000,Pass
G1,60,926,-6.2374,126.0740,25.7765,94.5011,521.8400,0.0000,0.0000,Pass
G1,60,939,-6.2762,126.0350,25.7528,95.9209,520.8800,0.0000,0.0000,Pass
G1,60,940,-6.1983,126.0350,25.8120,95.5183,523.2800,0.0000,0.0000,Pass
G1,60,980,-6.2371,125.9960,25.7567,95.7420,521.0400,0.0000,0.0000,Pass
G1,60,1000,-6.9376,125.9710,25.8318,94.0450,524.0800,0.0000,0.0000,Pass
G1,60,1001,-6.7375,125.9720,25.7171,94.6636,519.4400,0.0000,0.0000,Pass
G1,60,1002,-6.5373,125.9730,25.7883,96.3921,522.3200,0.0000,0.0000,Pass
G1,60,1003,-6.3372,125.9740,25.8002,94.9204,522.8000,0.0000,0.0000,Pass
G1,60,1004,-5.7013,125.9760,26.0751,94.0744,534.0020,0.0000,0.0000,Pass
G1,60,1042,-6.9764,125.9320,25.8751,93.2054,525.8410,0.0000,0.0000,Pass
G1,60,1043,-6.8985,125.9320,25.7171,94.8271,519.4400,0.0000,0.0000,Pass
G1,60,1044,-6.7764,125.9330,25.7132,95.1665,519.2800,0.0000,0.0000,Pass
G1,60,1045,-6.6984,125.9330,25.6815,96.1478,517.9990,0.0000,0.0000,Pass
G1,60,1046,-6.5762,125.9330,25.7330,96.4406,520.0800,0.0000,0.0000,Pass
G1,60,1047,-6.4981,125.9340,25.7369,96.7713,520.2400,0.0000,0.0000,Pass
G1,60,1048,-6.3760,125.9340,25.8594,96.5022,525.2010,0.0000,0.0000,Pass
G1,60,1049,-6.2981,125.9350,25.7607,96.5030,521.2000,0.0000,0.0000,Pass
G1,60,1050,-5.7403,125.9370,25.9027,94.3318,526.9610,0.0000,0.0000,Pass
G1,60,1051,-5.6622,125.9380,25.9262,92.8396,527.9210,0.0000,0.0000,Pass
G1,60,1142,-6.9374,125.8930,25.8160,93.6738,523.4400,0.0000,0.0000,Pass
G1,60,1143,-6.3369,125.8950,25.6418,96.7067,516.3990,0.0000,0.0000,Pass
G1,60,1144,-5.7011,125.8980,25.8790,94.5441,526.0010,0.0000,0.0000,Pass
G1,60,1157,-6.7372,125.8940,25.6418,95.4964,516.3990,0.0000,0.0000,Pass
G1,60,1158,-6.5370,125.8950,25.6656,96.4790,517.3590,0.0000,0.0000,Pass
G1,60,1196,-6.8372,125.8710,25.7528,96.0425,520.8800,0.0000,0.0000,Pass
G1,60,1197,-6.6370,125.8720,25.6696,96.3837,517.5190,0.0000,0.0000,Pass
G1,60,1198,-6.4368,125.8730,25.6854,97.0833,518.1600,0.0000,0.0000,Pass
G1,60,1199,-6.2367,125.8740,25.7013,96.5904,518.8000,0.0000,0.0000,Pass
G1,60,1200,-5.6007,125.8770,26.0673,92.5755,533.6820,0.0000,0.0000,Pass
G1,60,1234,-5.9591,125.8650,25.6854,96.9847,518.1600,0.0000,0.0000,Pass
G1,60,1259,-6.8759,125.8320,25.7449,95.6578,520.5600,0.0000,0.0000,Pass
G1,60,1260,-6.7981,125.8320,25.6696,96.9161,517.5190,0.0000,0.0000,Pass
G1,60,1261,-6.6759,125.8330,25.7290,96.3554,519.9200,0.0000,0.0000,Pass
G1,60,1262,-6.5979,125.8330,25.7092,96.6977,519.1200,0.0000,0.0000,Pass
G1,60,1263,-6.4757,125.8340,25.6815,97.3033,517.9990,0.0000,0.0000,Pass
G1,60,1264,-6.3977,125.8340,25.7092,98.0142,519.1200,0.0000,0.0000,Pass
G1,60,1265,-6.2756,125.8350,25.6934,98.0067,518.4800,0.0000,0.0000,Pass
G1,60,1266,-6.1976,125.8350,25.6219,97.7781,515.5990,0.0000,0.0000,Pass
G1,60,1267,-5.6397,125.8370,25.9380,94.5808,528.4010,0.0000,0.0000,Pass
G1,60,1335,-7.0519,125.8020,25.6020,94.2121,514.7990,0.0000,0.0000,Pass
G1,60,1336,-6.0639,125.8060,25.5063,97.3255,510.9580,0.0000,0.0000,Pass
G1,60,1337,-5.8537,125.8070,25.7567,95.9785,521.0400,0.0000,0.0000,Pass
G1,60,1341,-5.6005,125.7980,25.8948,94.5925,526.6410,0.0000,0.0000,Pass
G1,60,1343,-6.8368,125.7930,25.6775,95.6339,517.8390,0.0000,0.0000,Pass
G1,60,1344,-6.6367,125.7940,25.6298,97.6324,515.9190,0.0000,0.0000,Pass
G1,60,1345,-6.4367,125.7950,25.6378,97.3387,516.2390,0.0000,0.0000,Pass
G1,60,1346,-6.2365,125.7960,25.7290,97.3320,519.9200,0.0000,0.0000,Pass
G1,60,1390,-6.9367,125.7710,25.8081,95.3235,523.1200,0.0000,0.0000,Pass
G1,60,1391,-6.7367,125.7710,25.7171,96.4686,519.4400,0.0000,0.0000,Pass
G1,60,1392,-6.5366,125.7720,25.6815,97.3408,517.9990,0.0000,0.0000,Pass
G1,60,1393,-6.3365,125.7730,25.7449,97.3480,520.5600,0.0000,0.0000,Pass
G1,60,1441,-6.9755,125.7320,25.7052,95.6833,518.9600,0.0000,0.0000,Pass
G1,60,1442,-6.8977,125.7320,25.6934,96.1178,518.4800,0.0000,0.0000,Pass
G1,60,1443,-6.7755,125.7320,25.6656,96.8848,517.3590,0.0000,0.0000,Pass
G1,60,1444,-6.6976,125.7330,25.5901,97.9159,514.3190,0.0000,0.0000,Pass
G1,60,1445,-6.5754,125.7330,25.6815,98.2571,517.9990,0.0000,0.0000,Pass
G1,60,1446,-6.4975,125.7330,25.7251,97.9227,519.7600,0.0000,0.0000,Pass
G1,60,1447,-6.3752,125.7340,25.8554,97.9560,525.0410,0.0000,0.0000,Pass
G1,60,1448,-6.2974,125.7340,25.8594,98.4262,525.2010,0.0000,0.0000,Pass
G1,60,1449,-5.7397,125.7370,25.8554,95.9554,525.0410,0.0000,0.0000,Pass
G1,60,1450,-5.6615,125.7370,25.8160,94.7445,523.4400,0.0000,0.0000,Pass
G1,60,1520,-5.9587,125.7310,25.5542,96.8736,512.8790,0.0000,0.0000,Pass
G1,60,1523,-7.0516,125.7240,25.7052,94.7562,518.9600,0.0000,0.0000,Pass
G1,60,1524,-6.0637,125.7280,25.6100,97.9203,515.1190,0.0000,0.0000,Pass
G1,60,1525,-5.8535,125.7290,25.6259,96.5334,515.7590,0.0000,0.0000,Pass
G1,60,1544,-6.9363,125.6930,25.6537,96.6901,516.8790,0.0000,0.0000,Pass
G1,60,1545,-6.7364,125.6940,25.6775,97.8461,517.8390,0.0000,0.0000,Pass
G1,60,1546,-6.5362,125.6940,25.7251,98.3329,519.7600,0.0000,0.0000,Pass
G1,60,1547,-6.3361,125.6950,25.7804,97.0898,522.0000,0.0000,0.0000,Pass
G1,60,1548,-5.7004,125.6980,25.7844,95.5698,522.1600,0.0000,0.0000,Pass
G1,60,1588,-6.8363,125.6710,25.6378,96.4052,516.2390,0.0000,0.0000,Pass
G1,60,1589,-5.6001,125.6760,25.8869,94.6055,526.3210,0.0000,0.0000,Pass
G1,60,1599,-6.2360,125.6730,25.9380,98.3459,528.4010,0.0000,0.0000,Pass
G1,60,1627,-7.0513,125.6520,25.5821,95.0579,513.9990,0.0000,0.0000,Pass
G1,60,1628,-6.0635,125.6560,25.7369,98.0101,520.2400,0.0000,0.0000,Pass
G1,60,1629,-5.8533,125.6570,25.6338,97.8659,516.0790,0.0000,0.0000,Pass
G1,60,1646,-6.8750,125.6320,25.6656,97.0856,517.3590,0.0000,0.0000,Pass
G1,60,1647,-6.7972,125.6320,25.6179,97.3959,515.4390,0.0000,0.0000,Pass
G1,60,1648,-6.6750,125.6330,25.7132,97.4950,519.2800,0.0000,0.0000,Pass
G1,60,1649,-6.5971,125.6330,25.7567,98.7457,521.0400,0.0000,0.0000,Pass
G1,60,1650,-6.4749,125.6330,26.0008,98.3740,530.9610,0.0000,0.0000,Pass
G1,60,1651,-6.3969,125.6340,25.9616,98.6632,529.3610,0.0000,0.0000,Pass
G1,60,1652,-6.2748,125.6340,25.8357,98.4992,524.2400,0.0000,0.0000,Pass
G1,60,1653,-6.1968,125.6350,25.8712,98.1949,525.6810,0.0000,0.0000,Pass
G1,60,1654,-5.6389,125.6370,25.8199,95.2699,523.6000,0.0000,0.0000,Pass
G1,60,1734,-5.9581,125.5980,25.7883,97.5515,522.3200,0.0000,0.0000,Pass
G1,60,1736,-6.8359,125.5930,25.5701,97.1313,513.5190,0.0000,0.0000,Pass
G1,60,1737,-6.6358,125.5940,25.8002,97.7689,522.8000,0.0000,0.0000,Pass
G1,60,1738,-6.4358,125.5940,25.9577,99.4030,529.2010,0.0000,0.0000,Pass
G1,60,1739,-5.5997,125.5980,25.8554,95.0739,525.0410,0.0000,0.0000,Pass
G1,60,1784,-7.0508,125.5740,25.6616,95.7545,517.1990,0.0000,0.0000,Pass
G1,60,1785,-6.0631,125.5780,25.8869,97.9017,526.3210,0.0000,0.0000,Pass
G1,60,1786,-5.8529,125.5790,25.7607,97.2580,521.2000,0.0000,0.0000,Pass
G1,60,1788,-6.9358,125.5710,25.7449,96.3591,520.5600,0.0000,0.0000,Pass
G1,60,1789,-6.7358,125.5710,25.6854,97.9823,518.1600,0.0000,0.0000,Pass
G1,60,1790,-6.5357,125.5720,25.9498,98.2575,528.8810,0.0000,0.0000,Pass
G1,60,1791,-6.3357,125.5730,25.8278,97.7404,523.9200,0.0000,0.0000,Pass
G1,60,1792,-5.7001,125.5760,25.8436,96.5521,524.5600,0.0000,0.0000,Pass
G1,60,1838,-6.9746,125.5310,25.7052,96.6482,518.9600,0.0000,0.0000,Pass
G1,60,1839,-6.8967,125.5320,25.6616,96.6944,517.1990,0.0000,0.0000,Pass
G1,60,1840,-6.7746,125.5320,25.5901,97.7839,514.3190,0.0000,0.0000,Pass
G1,60,1841,-6.6966,125.5320,25.7290,97.5605,519.9200,0.0000,0.0000,Pass
G1,60,1842,-6.5745,125.5330,26.0204,98.0235,531.7620,0.0000,0.0000,Pass
G1,60,1843,-6.4966,125.5330,25.8554,98.7774,525.0410,0.0000,0.0000,Pass
G1,60,1844,-6.3744,125.5340,25.7607,98.8315,521.2000,0.0000,0.0000,Pass
G1,60,1845,-6.2966,125.5340,25.7528,99.2093,520.8800,0.0000,0.0000,Pass
G1,60,1846,-5.7390,125.5370,25.8633,95.9953,525.3610,0.0000,0.0000,Pass
G1,60,1847,-5.6608,125.5370,25.7052,95.5235,518.9600,0.0000,0.0000,Pass
G1,60,1918,-5.9579,125.5200,25.8633,98.2440,525.3610,0.0000,0.0000,Pass
G1,60,1933,-6.9355,125.4930,25.6060,97.3107,514.9590,0.0000,0.0000,Pass
G1,60,1934,-6.5354,125.4940,25.9144,99.0492,527.4410,0.0000,0.0000,Pass
G1,60,1935,-6.3353,125.4950,25.6656,97.4105,517.3590,0.0000,0.0000,Pass
G1,60,1936,-5.6997,125.4980,25.7528,96.2457,520.8800,0.0000,0.0000,Pass
G1,60,1946,-6.7354,125.4930,25.6179,99.5708,515.4390,0.0000,0.0000,Pass
G1,60,1979,-6.8353,125.4710,25.6298,98.2857,515.9190,0.0000,0.0000,Pass
G1,60,1980,-6.4352,125.4720,25.7567,99.5522,521.0400,0.0000,0.0000,Pass
G1,60,1981,-5.5994,125.4760,25.8081,95.5370,523.1200,0.0000,0.0000,Pass
G1,60,2035,-6.8741,125.4320,25.6616,98.6859,517.1990,0.0000,0.0000,Pass
G1,60,2036,-6.7962,125.4320,25.6020,98.2428,514.7990,0.0000,0.0000,Pass
G1,60,2037,-6.6741,125.4320,25.9144,98.1537,527.4410,0.0000,0.0000,Pass
G1,60,2038,-6.5962,125.4330,25.7962,99.1192,522.6400,0.0000,0.0000,Pass
G1,60,2039,-6.4740,125.4330,25.7686,98.9981,521.5200,0.0000,0.0000,Pass
G1,60,2040,-6.3962,125.4330,25.7369,99.6563,520.2400,0.0000,0.0000,Pass
G1,60,2041,-6.2741,125.4340,25.5980,99.2084,514.6390,0.0000,0.0000,Pass
G1,60,2042,-6.1961,125.4340,25.6576,99.1799,517.0390,0.0000,0.0000,Pass
G1,60,2043,-5.6383,125.4370,25.7409,95.5098,520.4000,0.0000,0.0000,Pass
G1,60,2114,-6.8351,125.3930,25.6100,98.2478,515.1190,0.0000,0.0000,Pass
G1,60,2115,-6.6350,125.3940,25.9066,99.2743,527.1210,0.0000,0.0000,Pass
G1,60,2116,-6.4349,125.3940,25.7607,99.3672,521.2000,0.0000,0.0000,Pass
G1,60,2117,-6.2350,125.3950,25.6378,99.3630,516.2390,0.0000,0.0000,Pass
G1,60,2118,-5.5991,125.3980,25.8160,95.4853,523.4400,0.0000,0.0000,Pass
G1,60,2160,-6.7349,125.3710,25.8120,98.9629,523.2800,0.0000,0.0000,Pass
G1,60,2161,-6.3349,125.3730,25.5741,98.2152,513.6790,0.0000,0.0000,Pass
G1,60,2162,-5.9344,125.3740,26.0008,98.3152,530.9610,0.0000,0.0000,Pass
G1,60,2201,-6.9738,125.3310,25.7369,96.9502,520.2400,0.0000,0.0000,Pass
G1,60,2202,-6.8959,125.3310,25.6576,97.2783,517.0390,0.0000,0.0000,Pass
G1,60,2203,-6.7737,125.3320,25.6497,98.8992,516.7190,0.0000,0.0000,Pass
G1,60,2204,-6.6958,125.3320,25.8160,98.7188,523.4400,0.0000,0.0000,Pass
G1,60,2205,-6.5737,125.3330,25.7052,99.4749,518.9600,0.0000,0.0000,Pass
G1,60,2206,-6.4958,125.3330,25.6576,99.4564,517.0390,0.0000,0.0000,Pass
G1,60,2207,-6.3736,125.3330,25.6139,99.4836,515.2790,0.0000,0.0000,Pass
G1,60,2208,-6.2959,125.3340,25.4783,99.3939,509.8380,0.0000,0.0000,Pass
G1,60,2209,-6.1736,125.3350,25.5542,99.6445,512.8790,0.0000,0.0000,Pass
G1,60,2210,-6.0956,125.3350,25.5821,99.6082,513.9990,0.0000,0.0000,Pass
G1,60,2211,-5.9734,125.3350,25.7488,98.5706,520.7200,0.0000,0.0000,Pass
G1,60,2212,-5.8953,125.3360,25.8712,97.6589,525.6810,0.0000,0.0000,Pass
G1,60,2213,-5.7383,125.3360,25.6854,97.2840,518.1600,0.0000,0.0000,Pass
G1,60,2214,-5.6601,125.3370,25.7052,96.3613,518.9600,0.0000,0.0000,Pass
G1,60,2305,-6.9346,125.2920,25.6457,96.6412,516.5590,0.0000,0.0000,Pass
G1,60,2306,-6.5346,125.2940,25.6815,99.6850,517.9990,0.0000,0.0000,Pass
G1,60,2307,-6.1345,125.2960,25.6179,99.4117,515.4390,0.0000,0.0000,Pass
G1,60,2308,-5.6990,125.2970,25.7330,97.5011,520.0800,0.0000,0.0000,Pass
G1,60,2343,-6.8345,125.2710,25.3742,97.2356,505.6780,0.0000,0.0000,Pass
G1,60,2344,-6.6345,125.2710,25.6854,98.4472,518.1600,0.0000,0.0000,Pass
G1,60,2345,-6.4344,125.2720,25.5701,99.2374,513.5190,0.0000,0.0000,Pass
G1,60,2346,-6.2344,125.2730,25.4703,99.0970,509.5180,0.0000,0.0000,Pass
G1,60,2347,-6.0342,125.2740,25.5821,97.6231,513.9990,0.0000,0.0000,Pass
G1,60,2348,-5.8339,125.2750,25.6139,96.8566,515.2790,0.0000,0.0000,Pass
G1,60,2349,-5.5987,125.2760,25.6934,94.4329,518.4800,0.0000,0.0000,Pass
G1,60,2394,-6.3953,125.2340,25.7962,99.8473,522.6400,0.0000,0.0000,Pass
G1,60,2395,-6.2733,125.2340,25.6735,99.8511,517.6790,0.0000,0.0000,Pass
G1,60,2405,-6.8733,125.2320,25.6139,97.3950,515.2790,0.0000,0.0000,Pass
G1,60,2406,-6.7953,125.2320,25.6775,99.0446,517.8390,0.0000,0.0000,Pass
G1,60,2407,-6.6732,125.2320,25.8672,98.3263,525.5210,0.0000,0.0000,Pass
G1,60,2408,-6.5953,125.2330,25.7528,99.5733,520.8800,0.0000,0.0000,Pass
G1,60,2409,-6.4732,125.2330,25.7290,99.5018,519.9200,0.0000,0.0000,Pass
G1,60,2410,-6.1954,125.2350,25.7449,99.0545,520.5600,0.0000,0.0000,Pass
G1,60,2411,-6.0731,125.2350,25.6934,98.9520,518.4800,0.0000,0.0000,Pass
G1,60,2412,-5.9951,125.2350,25.9105,97.9294,527.2810,0.0000,0.0000,Pass
G1,60,2413,-5.8728,125.2360,25.8278,97.8743,523.9200,0.0000,0.0000,Pass
G1,60,2414,-5.7947,125.2360,25.8041,97.9893,522.9600,0.0000,0.0000,Pass
G1,60,2415,-5.6376,125.2370,25.8041,95.6040,522.9600,0.0000,0.0000,Pass
G1,60,2493,-6.8341,125.1930,25.5143,98.2103,511.2780,0.0000,0.0000,Pass
G1,60,2494,-6.6341,125.1940,25.8357,99.5308,524.2400,0.0000,0.0000,Pass
G1,60,2495,-6.4341,125.1940,25.6973,99.3231,518.6400,0.0000,0.0000,Pass
G1,60,2496,-6.2341,125.1960,25.6537,99.3861,516.8790,0.0000,0.0000,Pass
G1,60,2497,-6.0339,125.1960,25.7369,98.8359,520.2400,0.0000,0.0000,Pass
G1,60,2498,-5.8336,125.1970,25.7369,97.9590,520.2400,0.0000,0.0000,Pass
G1,60,2499,-5.5983,125.1980,25.7844,96.5775,522.1600,0.0000,0.0000,Pass
G1,60,2578,-6.9733,125.1110,25.6457,97.7355,516.5590,0.0000,0.0000,Pass
G1,60,2579,-6.8954,125.1110,25.6060,98.1063,514.9590,0.0000,0.0000,Pass
G1,60,2580,-6.7267,125.1120,25.7251,98.4707,519.7600,0.0000,0.0000,Pass
G1,60,2581,-6.6487,125.1120,25.8002,99.1320,522.8000,0.0000,0.0000,Pass
G1,60,2582,-6.4800,125.1130,25.6576,97.9769,517.0390,0.0000,0.0000,Pass
G1,60,2583,-6.4019,125.1130,25.7251,98.8381,519.7600,0.0000,0.0000,Pass
G1,60,2584,-6.2335,125.1140,25.7844,99.0289,522.1600,0.0000,0.0000,Pass
G1,60,2585,-6.1554,125.1150,25.6219,99.7069,515.5990,0.0000,0.0000,Pass
G1,60,2586,-5.9865,125.1150,25.8712,98.6804,525.6810,0.0000,0.0000,Pass
G1,60,2587,-5.9085,125.1160,25.8357,97.8551,524.2400,0.0000,0.0000,Pass
G1,60,2588,-5.7394,125.1160,25.8120,98.0449,523.2800,0.0000,0.0000,Pass
G1,60,2589,-5.6612,125.1170,25.7883,97.0518,522.3200,0.0000,0.0000,Pass
G1,60,2665,-7.0574,125.0870,25.5980,96.6405,514.6390,0.0000,0.0000,Pass
G1,60,2685,-6.9731,125.0630,25.5940,97.2611,514.4790,0.0000,0.0000,Pass
G1,60,2686,-6.8951,125.0630,25.6020,97.5686,514.7990,0.0000,0.0000,Pass
G1,60,2687,-6.7264,125.0640,25.5502,98.5778,512.7190,0.0000,0.0000,Pass
G1,60,2688,-6.6485,125.0640,25.7132,98.9768,519.2800,0.0000,0.0000,Pass
G1,60,2689,-6.4798,125.0650,25.6735,98.7391,517.6790,0.0000,0.0000,Pass
G1,60,2690,-6.4018,125.0650,25.7962,98.7685,522.6400,0.0000,0.0000,Pass
G1,60,2691,-6.2333,125.0660,25.7449,98.8652,520.5600,0.0000,0.0000,Pass
G1,60,2692,-6.1553,125.0670,25.7409,98.7008,520.4000,0.0000,0.0000,Pass
G1,60,2693,-5.9863,125.0670,25.9223,97.7668,527.7610,0.0000,0.0000,Pass
G1,60,2694,-5.9082,125.0680,25.7409,97.9817,520.4000,0.0000,0.0000,Pass
G1,60,2695,-5.7392,125.0680,25.7132,97.0216,519.2800,0.0000,0.0000,Pass
G1,60,2696,-5.6609,125.0690,25.6696,97.2020,517.5190,0.0000,0.0000,Pass
G1,60,2757,-6.5641,125.0460,25.7844,98.6256,522.1600,0.0000,0.0000,Pass
G1,60,2758,-6.0707,125.0480,25.8199,98.4852,523.6000,0.0000,0.0000,Pass
G1,60,2770,-7.0183,125.0340,25.6457,96.0115,516.5590,0.0000,0.0000,Pass
G1,60,2771,-6.8497,125.0340,25.5063,98.0009,510.9580,0.0000,0.0000,Pass
G1,60,2772,-6.7717,125.0350,25.5502,98.8662,512.7190,0.0000,0.0000,Pass
G1,60,2773,-6.3563,125.0360,25.7686,99.0085,521.5200,0.0000,0.0000,Pass
G1,60,2774,-6.2786,125.0370,25.8830,99.2812,526.1610,0.0000,0.0000,Pass
G1,60,2775,-5.8626,125.0390,25.7132,97.5573,519.2800,0.0000,0.0000,Pass
G1,60,2776,-5.7845,125.0390,25.8160,97.5397,523.4400,0.0000,0.0000,Pass
G1,60,2800,-6.2786,125.0370,25.8830,99.2812,526.1610,0.0000,0.0000,Pass
G1,60,2846,-6.3562,124.9880,25.8554,98.4534,525.0410,0.0000,0.0000,Pass
G1,60,2856,-7.0180,124.9860,25.6973,97.2186,518.6400,0.0000,0.0000,Pass
G1,60,2857,-6.8494,124.9860,25.6179,97.2140,515.4390,0.0000,0.0000,Pass
G1,60,2858,-6.7715,124.9870,25.4983,98.7389,510.6380,0.0000,0.0000,Pass
G1,60,2859,-6.2783,124.9890,25.8475,98.0209,524.7210,0.0000,0.0000,Pass
G1,60,2860,-5.8625,124.9910,25.7092,97.4481,519.1200,0.0000,0.0000,Pass
G1,60,2861,-5.7843,124.9910,25.7488,96.8841,520.7200,0.0000,0.0000,Pass
G1,60,2919,-6.5638,124.9770,25.7962,98.3444,522.6400,0.0000,0.0000,Pass
G1,60,2920,-6.0705,124.9800,25.8594,98.3409,525.2010,0.0000,0.0000,Pass
G1,60,2940,-6.9726,124.9570,25.6656,97.0502,517.3590,0.0000,0.0000,Pass
G1,60,2941,-6.8947,124.9570,25.6259,96.0818,515.7590,0.0000,0.0000,Pass
G1,60,2942,-6.7260,124.9580,25.5701,98.9198,513.5190,0.0000,0.0000,Pass
G1,60,2943,-6.6482,124.9580,25.6815,98.1711,517.9990,0.0000,0.0000,Pass
G1,60,2944,-6.4794,124.9590,25.8672,97.7298,525.5210,0.0000,0.0000,Pass
G1,60,2945,-6.4014,124.9590,25.8554,99.3060,525.0410,0.0000,0.0000,Pass
G1,60,2946,-6.2328,124.9600,25.8869,97.8302,526.3210,0.0000,0.0000,Pass
G1,60,2947,-6.1548,124.9610,25.8554,97.9409,525.0410,0.0000,0.0000,Pass
G1,60,2948,-5.9859,124.9610,25.7607,98.0882,521.2000,0.0000,0.0000,Pass
G1,60,2949,-5.9078,124.9620,25.6854,98.3306,518.1600,0.0000,0.0000,Pass
G1,60,2950,-5.7387,124.9620,25.7409,96.2201,520.4000,0.0000,0.0000,Pass
G1,60,2951,-5.6606,124.9630,25.8002,96.1895,522.8000,0.0000,0.0000,Pass
G1,60,2982,-6.1548,124.9610,25.8554,97.9409,525.0410,0.0000,0.0000,Pass
G1,60,3025,-7.0568,124.9330,25.6457,95.6018,516.5590,0.0000,0.0000,Pass
G1,60,3049,-6.9724,124.9090,25.7290,96.0678,519.9200,0.0000,0.0000,Pass
G1,60,3050,-6.8945,124.9090,25.5582,96.3903,513.0390,0.0000,0.0000,Pass
G1,60,3051,-6.7258,124.9100,25.5622,97.5691,513.1990,0.0000,0.0000,Pass
G1,60,3052,-6.6479,124.9100,25.6338,97.7944,516.0790,0.0000,0.0000,Pass
G1,60,3053,-6.4791,124.9110,25.7765,98.1455,521.8400,0.0000,0.0000,Pass
G1,60,3054,-6.4011,124.9110,25.8002,97.1474,522.8000,0.0000,0.0000,Pass
G1,60,3055,-6.2326,124.9120,25.9262,97.9368,527.9210,0.0000,0.0000,Pass
G1,60,3056,-6.1546,124.9130,25.9302,97.5591,528.0810,0.0000,0.0000,Pass
G1,60,3057,-5.9857,124.9130,25.7013,97.6121,518.8000,0.0000,0.0000,Pass
G1,60,3058,-5.9076,124.9140,25.6934,97.3167,518.4800,0.0000,0.0000,Pass
G1,60,3059,-5.7386,124.9140,25.7132,96.4806,519.2800,0.0000,0.0000,Pass
G1,60,3060,-5.6604,124.9150,25.8318,94.8330,524.0800,0.0000,0.0000,Pass
G1,60,3118,-6.3170,124.8930,25.8357,98.7472,524.2400,0.0000,0.0000,Pass
G1,60,3119,-5.8229,124.8950,25.5542,96.8239,512.8790,0.0000,0.0000,Pass
G1,60,3124,-6.3170,124.8930,25.8357,98.7472,524.2400,0.0000,0.0000,Pass
G1,60,3132,-7.0176,124.8800,25.6854,95.8541,518.1600,0.0000,0.0000,Pass
G1,60,3133,-6.6024,124.8810,25.6060,98.0568,514.9590,0.0000,0.0000,Pass
G1,60,3134,-6.5244,124.8820,25.6616,97.6579,517.1990,0.0000,0.0000,Pass
G1,60,3135,-6.1090,124.8840,25.8278,97.7010,523.9200,0.0000,0.0000,Pass
G1,60,3136,-6.0310,124.8840,25.7092,97.6928,519.1200,0.0000,0.0000,Pass
G1,60,3137,-5.6148,124.8860,25.8278,94.6252,523.9200,0.0000,0.0000,Pass
G1,60,3200,-6.9723,124.8560,25.7449,95.5826,520.5600,0.0000,0.0000,Pass
G1,60,3210,-5.6145,124.8380,25.8712,94.7073,525.6810,0.0000,0.0000,Pass
G1,60,3221,-7.0175,124.8320,25.7369,95.1265,520.2400,0.0000,0.0000,Pass
G1,60,3222,-6.6022,124.8340,25.5502,97.2824,512.7190,0.0000,0.0000,Pass
G1,60,3223,-6.5242,124.8340,25.6020,98.1032,514.7990,0.0000,0.0000,Pass
G1,60,3224,-6.1088,124.8360,25.6815,97.3647,517.9990,0.0000,0.0000,Pass
G1,60,3225,-6.0307,124.8360,25.6259,97.1267,515.7590,0.0000,0.0000,Pass
G1,60,3287,-6.3167,124.8250,25.7449,97.3462,520.5600,0.0000,0.0000,Pass
G1,60,3288,-5.8227,124.8270,25.6934,95.5074,518.4800,0.0000,0.0000,Pass
G1,60,3301,-6.9720,124.8030,25.7132,95.8593,519.2800,0.0000,0.0000,Pass
G1,60,3302,-6.8941,124.8030,25.6696,95.7138,517.5190,0.0000,0.0000,Pass
G1,60,3303,-6.7254,124.8040,25.6020,97.3449,514.7990,0.0000,0.0000,Pass
G1,60,3304,-6.6474,124.8040,25.5940,97.4657,514.4790,0.0000,0.0000,Pass
G1,60,3305,-6.4787,124.8050,25.5422,97.5041,512.3990,0.0000,0.0000,Pass
G1,60,3306,-6.4007,124.8050,25.5940,97.4093,514.4790,0.0000,0.0000,Pass
G1,60,3307,-6.2321,124.8060,25.6139,97.9280,515.2790,0.0000,0.0000,Pass
G1,60,3308,-6.1541,124.8070,25.6497,96.6774,516.7190,0.0000,0.0000,Pass
G1,60,3309,-5.9851,124.8070,25.6457,97.3321,516.5590,0.0000,0.0000,Pass
G1,60,3310,-5.9071,124.8080,25.6298,96.4059,515.9190,0.0000,0.0000,Pass
G1,60,3311,-5.7381,124.8080,25.7211,95.5161,519.6000,0.0000,0.0000,Pass
G1,60,3312,-5.6600,124.8090,25.8436,95.3909,524.5600,0.0000,0.0000,Pass
G1,60,3388,-7.0562,124.7780,25.7132,93.7822,519.2800,0.0000,0.0000,Pass
G1,60,3411,-6.9718,124.7550,25.6894,95.1921,518.3200,0.0000,0.0000,Pass
G1,60,3412,-6.8939,124.7550,25.6338,95.5711,516.0790,0.0000,0.0000,Pass
G1,60,3413,-6.7252,124.7560,25.6060,95.7553,514.9590,0.0000,0.0000,Pass
G1,60,3414,-6.6472,124.7560,25.5662,96.1350,513.3590,0.0000,0.0000,Pass
G1,60,3415,-6.4786,124.7570,25.4903,97.2570,510.3180,0.0000,0.0000,Pass
G1,60,3416,-6.4005,124.7570,25.6060,96.6117,514.9590,0.0000,0.0000,Pass
G1,60,3417,-6.2319,124.7580,25.6259,97.1617,515.7590,0.0000,0.0000,Pass
G1,60,3418,-6.1539,124.7590,25.6815,97.1723,517.9990,0.0000,0.0000,Pass
G1,60,3419,-5.9850,124.7590,25.6378,96.2086,516.2390,0.0000,0.0000,Pass
G1,60,3420,-5.9069,124.7600,25.7369,96.3754,520.2400,0.0000,0.0000,Pass
G1,60,3421,-5.7379,124.7600,25.7725,95.1054,521.6800,0.0000,0.0000,Pass
G1,60,3422,-5.6597,124.7610,25.8475,93.6828,524.7210,0.0000,0.0000,Pass
G1,60,3484,-6.5628,124.7380,25.4783,97.0345,509.8380,0.0000,0.0000,Pass
G1,60,3485,-6.0693,124.7400,25.5223,96.8145,511.5980,0.0000,0.0000,Pass
G1,60,3504,-7.0169,124.7260,25.7171,94.5738,519.4400,0.0000,0.0000,Pass
G1,60,3505,-6.8484,124.7260,25.6418,96.0665,516.3990,0.0000,0.0000,Pass
G1,60,3506,-6.7704,124.7270,25.5901,96.6313,514.3190,0.0000,0.0000,Pass
G1,60,3507,-6.3550,124.7290,25.5422,97.0043,512.3990,0.0000,0.0000,Pass
G1,60,3508,-6.2772,124.7290,25.7251,97.1555,519.7600,0.0000,0.0000,Pass
G1,60,3509,-5.8614,124.7310,25.7528,96.6306,520.8800,0.0000,0.0000,Pass
G1,60,3510,-5.7832,124.7310,25.8318,94.3996,524.0800,0.0000,0.0000,Pass
G1,60,3565,-6.9716,124.7020,25.7449,94.9541,520.5600,0.0000,0.0000,Pass
G1,60,3586,-7.0168,124.6780,25.8002,93.8345,522.8000,0.0000,0.0000,Pass
G1,60,3587,-6.8482,124.6780,25.5582,95.2491,513.0390,0.0000,0.0000,Pass
G1,60,3588,-6.7702,124.6790,25.6219,95.7822,515.5990,0.0000,0.0000,Pass
G1,60,3589,-6.3548,124.6810,25.5741,96.4295,513.6790,0.0000,0.0000,Pass
G1,60,3590,-6.2770,124.6810,25.8318,96.1476,524.0800,0.0000,0.0000,Pass
G1,60,3591,-5.8611,124.6830,25.8041,95.6925,522.9600,0.0000,0.0000,Pass
G1,60,3592,-5.7829,124.6830,25.9105,94.2367,527.2810,0.0000,0.0000,Pass
G1,60,3658,-6.5625,124.6690,25.5223,97.0261,511.5980,0.0000,0.0000,Pass
G1,60,3659,-6.0690,124.6720,25.6815,96.0923,517.9990,0.0000,0.0000,Pass
G1,60,3672,-6.9714,124.6490,25.7369,94.4504,520.2400,0.0000,0.0000,Pass
G1,60,3673,-6.8934,124.6490,25.6537,94.6869,516.8790,0.0000,0.0000,Pass
G1,60,3674,-6.7248,124.6500,25.6139,96.2417,515.2790,0.0000,0.0000,Pass
G1,60,3675,-6.6468,124.6500,25.5861,95.3465,514.1590,0.0000,0.0000,Pass
G1,60,3676,-6.4780,124.6510,25.5701,96.3301,513.5190,0.0000,0.0000,Pass
G1,60,3677,-6.4001,124.6510,25.6139,95.8295,515.2790,0.0000,0.0000,Pass
G1,60,3678,-6.2314,124.6520,25.6854,95.4912,518.1600,0.0000,0.0000,Pass
G1,60,3679,-6.1534,124.6530,25.6815,95.4177,517.9990,0.0000,0.0000,Pass
G1,60,3680,-5.9844,124.6530,25.6934,95.7789,518.4800,0.0000,0.0000,Pass
G1,60,3681,-5.9064,124.6540,25.7449,95.6113,520.5600,0.0000,0.0000,Pass
G1,60,3682,-5.7374,124.6540,25.8633,94.3940,525.3610,0.0000,0.0000,Pass
G1,60,3683,-5.6593,124.6550,25.8515,93.9752,524.8810,0.0000,0.0000,Pass
G1,60,3763,-7.0555,124.6240,25.6894,93.1212,518.3200,0.0000,0.0000,Pass
G1,60,3780,-6.9711,124.6010,25.8396,92.9075,524.4010,0.0000,0.0000,Pass
G1,60,3781,-6.8933,124.6010,25.6457,93.2297,516.5590,0.0000,0.0000,Pass
G1,60,3782,-6.7245,124.6020,25.6616,95.4300,517.1990,0.0000,0.0000,Pass
G1,60,3783,-6.6466,124.6020,25.7488,95.3290,520.7200,0.0000,0.0000,Pass
G1,60,3784,-6.4778,124.6030,25.5901,95.6162,514.3190,0.0000,0.0000,Pass
G1,60,3785,-6.3998,124.6030,25.6139,95.7322,515.2790,0.0000,0.0000,Pass
G1,60,3786,-6.2312,124.6040,25.7290,94.5347,519.9200,0.0000,0.0000,Pass
G1,60,3787,-6.1531,124.6050,25.6298,95.7028,515.9190,0.0000,0.0000,Pass
G1,60,3788,-5.9843,124.6050,25.7211,96.0732,519.6000,0.0000,0.0000,Pass
G1,60,3789,-5.9062,124.6060,25.7844,95.0789,522.1600,0.0000,0.0000,Pass
G1,60,3790,-5.7372,124.6060,25.8515,93.7790,524.8810,0.0000,0.0000,Pass
G1,60,3791,-5.6591,124.6070,25.9380,93.3141,528.4010,0.0000,0.0000,Pass
G1,60,3853,-6.8089,124.5830,25.6219,94.1719,515.5990,0.0000,0.0000,Pass
G1,60,3854,-6.3155,124.5850,25.8515,94.7957,524.8810,0.0000,0.0000,Pass
G1,60,3855,-5.8216,124.5870,25.7607,94.9635,521.2000,0.0000,0.0000,Pass
G1,60,3870,-7.0163,124.5720,25.9027,93.3568,526.9610,0.0000,0.0000,Pass
G1,60,3871,-6.6010,124.5730,25.6576,95.1417,517.0390,0.0000,0.0000,Pass
G1,60,3872,-6.5231,124.5740,25.7528,95.0712,520.8800,0.0000,0.0000,Pass
G1,60,3873,-6.1076,124.5760,25.7765,95.2712,521.8400,0.0000,0.0000,Pass
G1,60,3874,-6.0295,124.5760,25.7883,95.9070,522.3200,0.0000,0.0000,Pass
G1,60,3875,-5.6135,124.5780,25.9184,92.4582,527.6010,0.0000,0.0000,Pass
G1,60,3933,-6.9710,124.5480,25.8712,93.1679,525.6810,0.0000,0.0000,Pass
G1,60,3957,-7.0161,124.5240,25.8948,92.3686,526.6410,0.0000,0.0000,Pass
G1,60,3958,-6.6009,124.5250,25.6775,95.3752,517.8390,0.0000,0.0000,Pass
G1,60,3959,-6.5229,124.5260,25.6735,94.9278,517.6790,0.0000,0.0000,Pass
G1,60,3960,-6.1074,124.5280,25.7646,95.0503,521.3600,0.0000,0.0000,Pass
G1,60,3961,-6.0293,124.5280,25.7409,94.1546,520.4000,0.0000,0.0000,Pass
G1,60,3962,-5.6132,124.5300,25.9537,91.6622,529.0410,0.0000,0.0000,Pass
G1,60,4027,-6.3152,124.5170,26.0360,94.7888,532.4020,0.0000,0.0000,Pass
G1,60,4028,-5.8213,124.5190,25.8436,93.8370,524.5600,0.0000,0.0000,Pass
G1,60,4040,-6.9707,124.4950,25.8672,93.8245,525.5210,0.0000,0.0000,Pass
G1,60,4041,-6.8929,124.4950,25.7171,92.9856,519.4400,0.0000,0.0000,Pass
G1,60,4042,-6.7241,124.4960,25.7369,93.9547,520.2400,0.0000,0.0000,Pass
G1,60,4043,-6.6461,124.4960,25.6934,94.2505,518.4800,0.0000,0.0000,Pass
G1,60,4044,-6.4774,124.4970,25.6537,94.8239,516.8790,0.0000,0.0000,Pass
G1,60,4045,-6.3994,124.4970,25.5980,94.9286,514.6390,0.0000,0.0000,Pass
G1,60,4046,-6.2307,124.4980,25.8396,93.8653,524.4010,0.0000,0.0000,Pass
G1,60,4047,-6.1527,124.4990,25.8199,94.8377,523.6000,0.0000,0.0000,Pass
G1,60,4048,-5.9837,124.4990,25.7290,93.8804,519.9200,0.0000,0.0000,Pass
G1,60,4049,-5.9057,124.5000,25.7646,94.2985,521.3600,0.0000,0.0000,Pass
G1,60,4050,-5.7367,124.5000,25.8239,93.0415,523.7600,0.0000,0.0000,Pass
G1,60,4051,-5.6586,124.5000,25.8909,92.8492,526.4810,0.0000,0.0000,Pass
G1,60,4120,-7.0549,124.4700,25.8002,91.9572,522.8000,0.0000,0.0000,Pass
G1,60,4149,-6.9705,124.4470,25.9694,91.2552,529.6810,0.0000,0.0000,Pass
G1,60,4150,-6.8926,124.4470,25.7409,93.4061,520.4000,0.0000,0.0000,Pass
G1,60,4151,-6.7239,124.4480,25.7686,92.6616,521.5200,0.0000,0.0000,Pass
G1,60,4152,-6.6459,124.4480,25.7290,92.9378,519.9200,0.0000,0.0000,Pass
G1,60,4153,-6.4770,124.4490,25.6219,93.4759,515.5990,0.0000,0.0000,Pass
G1,60,4154,-6.3991,124.4490,25.7330,94.0603,520.0800,0.0000,0.0000,Pass
G1,60,4155,-6.2305,124.4500,25.8594,93.5306,525.2010,0.0000,0.0000,Pass
G1,60,4156,-6.1524,124.4510,25.7962,92.9994,522.6400,0.0000,0.0000,Pass
G1,60,4157,-5.9834,124.4510,25.7962,92.7292,522.6400,0.0000,0.0000,Pass
G1,60,4158,-5.9054,124.4520,25.9027,92.3621,526.9610,0.0000,0.0000,Pass
G1,60,4159,-5.7365,124.4520,25.9262,91.5725,527.9210,0.0000,0.0000,Pass
G1,60,4160,-5.6584,124.4520,25.9577,91.6567,529.2010,0.0000,0.0000,Pass
G1,60,4221,-6.5614,124.4300,25.5462,95.0553,512.5590,0.0000,0.0000,Pass
G1,60,4222,-6.0679,124.4320,25.7092,93.2568,519.1200,0.0000,0.0000,Pass
G1,60,4236,-7.0156,124.4180,25.9734,91.0163,529.8410,0.0000,0.0000,Pass
G1,60,4237,-6.8471,124.4180,25.9105,91.4332,527.2810,0.0000,0.0000,Pass
G1,60,4238,-6.7692,124.4190,25.7804,92.8835,522.0000,0.0000,0.0000,Pass
G1,60,4239,-6.3536,124.4200,25.6656,93.7001,517.3590,0.0000,0.0000,Pass
G1,60,4240,-6.2758,124.4210,25.9734,93.6902,529.8410,0.0000,0.0000,Pass
G1,60,4241,-5.8599,124.4230,25.9027,93.4101,526.9610,0.0000,0.0000,Pass
G1,60,4242,-5.7818,124.4230,25.8869,92.1582,526.3210,0.0000,0.0000,Pass
G1,60,4293,-6.9703,124.3940,25.9694,91.4335,529.6810,0.0000,0.0000,Pass
G1,228,787,5.8619,13.1852,25.9616,90.7620,529.3610,0.0000,0.0000,Pass
G1,228,788,6.9477,13.1896,25.9027,92.6607,526.9610,0.0000,0.0000,Pass
G1,228,789,7.0601,13.1901,25.8790,94.0872,526.0010,0.0000,0.0000,Pass
G1,228,798,6.5499,13.1689,26.0595,94.3057,533.3620,0.0000,0.0000,Pass
G1,228,799,6.6277,13.1695,25.9498,95.7118,528.8810,0.0000,0.0000,Pass
G1,228,835,6.2978,13.1286,25.9341,94.7658,528.2410,0.0000,0.0000,Pass
G1,228,836,7.3280,13.1333,26.1142,92.5024,535.6020,0.0000,0.0000,Pass
G1,228,848,6.0186,13.1277,25.8869,92.8288,526.3210,0.0000,0.0000,Pass
G1,228,849,6.1292,13.1281,25.8002,94.8449,522.8000,0.0000,0.0000,Pass
G1,228,850,6.1772,13.1282,25.8672,94.5177,525.5210,0.0000,0.0000,Pass
G1,228,851,6.2499,13.1284,25.8436,95.6011,524.5600,0.0000,0.0000,Pass
G1,228,852,6.4085,13.1291,25.8239,94.3452,523.7600,0.0000,0.0000,Pass
G1,228,853,6.5889,13.1301,26.0282,94.2891,532.0820,0.0000,0.0000,Pass
G1,228,854,7.2173,13.1329,25.8396,93.7786,524.4010,0.0000,0.0000,Pass
G1,228,926,6.6890,13.1085,25.9144,95.8028,527.4410,0.0000,0.0000,Pass
G1,228,939,6.6502,13.0694,25.8790,96.7818,526.0010,0.0000,0.0000,Pass
G1,228,940,6.7280,13.0696,25.9459,95.8324,528.7210,0.0000,0.0000,Pass
G1,228,980,6.6892,13.0305,25.9184,96.8133,527.6010,0.0000,0.0000,Pass
G1,228,1000,5.9890,13.0055,26.0008,93.8223,530.9610,0.0000,0.0000,Pass
G1,228,1001,6.1890,13.0061,25.8987,95.7322,526.8010,0.0000,0.0000,Pass
G1,228,1002,6.3891,13.0069,25.7844,95.9448,522.1600,0.0000,0.0000,Pass
G1,228,1003,6.5892,13.0076,25.9302,94.6570,528.0810,0.0000,0.0000,Pass
G1,228,1004,7.2249,13.0107,26.0986,92.9802,534.9620,0.0000,0.0000,Pass
G1,228,1042,5.9503,12.9663,25.9734,93.6762,529.8410,0.0000,0.0000,Pass
G1,228,1043,6.0281,12.9666,25.8041,95.3560,522.9600,0.0000,0.0000,Pass
G1,228,1044,6.1502,12.9670,25.8869,95.1939,526.3210,0.0000,0.0000,Pass
G1,228,1045,6.2281,12.9673,25.7330,96.6216,520.0800,0.0000,0.0000,Pass
G1,228,1046,6.3503,12.9677,25.8199,97.1901,523.6000,0.0000,0.0000,Pass
G1,228,1047,6.4282,12.9680,25.7804,97.4576,522.0000,0.0000,0.0000,Pass
G1,228,1048,6.5504,12.9685,25.9341,98.1553,528.2410,0.0000,0.0000,Pass
G1,228,1049,6.6282,12.9691,25.8002,97.8629,522.8000,0.0000,0.0000,Pass
G1,228,1050,7.1860,12.9715,26.0165,94.6946,531.6020,0.0000,0.0000,Pass
G1,228,1051,7.2642,12.9719,26.0165,94.2853,531.6020,0.0000,0.0000,Pass
G1,228,1142,5.9893,12.9274,25.9066,95.8468,527.1210,0.0000,0.0000,Pass
G1,228,1143,6.5896,12.9297,25.9027,96.6194,526.9610,0.0000,0.0000,Pass
G1,228,1144,7.2252,12.9327,25.9773,94.6543,530.0010,0.0000,0.0000,Pass
G1,228,1157,6.1893,12.9282,25.7488,96.2254,520.7200,0.0000,0.0000,Pass
G1,228,1158,6.3894,12.9288,25.7528,97.7402,520.8800,0.0000,0.0000,Pass
G1,228,1196,6.0894,12.9056,25.8515,95.6003,524.8810,0.0000,0.0000,Pass
G1,228,1197,6.2895,12.9063,25.7171,97.4347,519.4400,0.0000,0.0000,Pass
G1,228,1198,6.4895,12.9070,25.8278,96.7494,523.9200,0.0000,0.0000,Pass
G1,228,1199,6.6896,12.9081,25.8475,98.0347,524.7210,0.0000,0.0000,Pass
G1,228,1200,7.3256,12.9109,25.9498,94.3348,528.8810,0.0000,0.0000,Pass
G1,228,1234,6.9672,12.8988,25.7211,96.4036,519.6000,0.0000,0.0000,Pass
G1,228,1259,6.0507,12.8665,25.7962,95.1890,522.6400,0.0000,0.0000,Pass
G1,228,1260,6.1285,12.8668,25.6854,96.6757,518.1600,0.0000,0.0000,Pass
G1,228,1261,6.2507,12.8672,25.8041,97.0062,522.9600,0.0000,0.0000,Pass
G1,228,1262,6.3286,12.8675,25.7171,96.7979,519.4400,0.0000,0.0000,Pass
G1,228,1263,6.4508,12.8679,25.8120,98.2798,523.2800,0.0000,0.0000,Pass
G1,228,1264,6.5287,12.8682,25.8633,97.6250,525.3610,0.0000,0.0000,Pass
G1,228,1265,6.6508,12.8690,25.7883,98.1537,522.3200,0.0000,0.0000,Pass
G1,228,1266,6.7287,12.8693,25.8869,97.7557,526.3210,0.0000,0.0000,Pass
G1,228,1267,7.2866,12.8718,25.9498,94.4464,528.8810,0.0000,0.0000,Pass
G1,228,1335,5.8747,12.8363,25.8160,94.1732,523.4400,0.0000,0.0000,Pass
G1,228,1336,6.8624,12.8403,25.6497,97.6970,516.7190,0.0000,0.0000,Pass
G1,228,1337,7.0726,12.8413,25.7686,96.6031,521.5200,0.0000,0.0000,Pass
G1,228,1341,7.3258,12.8329,25.9890,95.1658,530.4810,0.0000,0.0000,Pass
G1,228,1343,6.0898,12.8277,25.8594,96.0997,525.2010,0.0000,0.0000,Pass
G1,228,1344,6.2897,12.8284,25.7369,97.7607,520.2400,0.0000,0.0000,Pass
G1,228,1345,6.4898,12.8292,25.8633,96.7722,525.3610,0.0000,0.0000,Pass
G1,228,1346,6.6900,12.8302,25.8357,98.0688,524.2400,0.0000,0.0000,Pass
G1,228,1390,5.9899,12.8052,25.8751,95.8689,525.8410,0.0000,0.0000,Pass
G1,228,1391,6.1898,12.8058,25.8278,97.5012,523.9200,0.0000,0.0000,Pass
G1,228,1392,6.3899,12.8065,25.8239,98.1880,523.7600,0.0000,0.0000,Pass
G1,228,1393,6.5900,12.8073,25.8790,97.6300,526.0010,0.0000,0.0000,Pass
G1,228,1441,5.9512,12.7660,25.9066,95.9165,527.1210,0.0000,0.0000,Pass
G1,228,1442,6.0290,12.7663,25.7765,96.8885,521.8400,0.0000,0.0000,Pass
G1,228,1443,6.1511,12.7668,25.7804,96.7585,522.0000,0.0000,0.0000,Pass
G1,228,1444,6.2289,12.7670,25.6259,98.0527,515.7590,0.0000,0.0000,Pass
G1,228,1445,6.3511,12.7674,25.8239,98.4606,523.7600,0.0000,0.0000,Pass
G1,228,1446,6.4291,12.7677,25.9420,98.8538,528.5610,0.0000,0.0000,Pass
G1,228,1447,6.5512,12.7681,26.0204,98.4757,531.7620,0.0000,0.0000,Pass
G1,228,1448,6.6290,12.7688,26.0360,99.2267,532.4020,0.0000,0.0000,Pass
G1,228,1449,7.1867,12.7711,25.8475,97.1338,524.7210,0.0000,0.0000,Pass
G1,228,1450,7.2648,12.7715,25.8751,95.9220,525.8410,0.0000,0.0000,Pass
G1,228,1520,6.9676,12.7656,25.6735,98.7319,517.6790,0.0000,0.0000,Pass
G1,228,1523,5.8752,12.7582,25.7725,96.0835,521.6800,0.0000,0.0000,Pass
G1,228,1524,6.8627,12.7622,25.8199,97.8098,523.6000,0.0000,0.0000,Pass
G1,228,1525,7.0728,12.7632,25.7052,97.3864,518.9600,0.0000,0.0000,Pass
G1,228,1544,5.9902,12.7272,25.8278,96.7694,523.9200,0.0000,0.0000,Pass
G1,228,1545,6.1902,12.7279,25.6656,96.9436,517.3590,0.0000,0.0000,Pass
G1,228,1546,6.3903,12.7286,25.8633,98.9261,525.3610,0.0000,0.0000,Pass
G1,228,1547,6.5902,12.7294,26.0439,97.7479,532.7220,0.0000,0.0000,Pass
G1,228,1548,7.2259,12.7323,25.8751,96.2744,525.8410,0.0000,0.0000,Pass
G1,228,1588,6.0903,12.7053,25.8081,97.7114,523.1200,0.0000,0.0000,Pass
G1,228,1589,7.3264,12.7106,26.0008,95.2997,530.9610,0.0000,0.0000,Pass
G1,228,1599,6.6904,12.7079,26.0282,99.0691,532.0820,0.0000,0.0000,Pass
G1,228,1627,5.8754,12.6862,25.8120,96.0275,523.2800,0.0000,0.0000,Pass
G1,228,1628,6.8629,12.6902,26.0125,98.1546,531.4420,0.0000,0.0000,Pass
G1,228,1629,7.0731,12.6912,25.7290,97.9308,519.9200,0.0000,0.0000,Pass
G1,228,1646,6.0515,12.6662,25.7804,96.4656,522.0000,0.0000,0.0000,Pass
G1,228,1647,6.1294,12.6665,25.7409,97.5454,520.4000,0.0000,0.0000,Pass
G1,228,1648,6.2515,12.6670,25.7686,98.1405,521.5200,0.0000,0.0000,Pass
G1,228,1649,6.3294,12.6672,25.8318,98.1440,524.0800,0.0000,0.0000,Pass
G1,228,1650,6.4516,12.6677,26.0204,98.7863,531.7620,0.0000,0.0000,Pass
G1,228,1651,6.5294,12.6680,26.0086,99.0405,531.2810,0.0000,0.0000,Pass
G1,228,1652,6.6516,12.6688,25.9262,98.7698,527.9210,0.0000,0.0000,Pass
G1,228,1653,6.7295,12.6691,26.0086,99.1810,531.2810,0.0000,0.0000,Pass
G1,228,1654,7.2874,12.6715,25.8278,96.2369,523.9200,0.0000,0.0000,Pass
G1,228,1734,6.9682,12.6326,25.9144,98.3310,527.4410,0.0000,0.0000,Pass
G1,228,1736,6.0906,12.6274,25.7883,97.2232,522.3200,0.0000,0.0000,Pass
G1,228,1737,6.2906,12.6281,25.9380,98.0794,528.4010,0.0000,0.0000,Pass
G1,228,1738,6.4906,12.6289,25.9812,98.6398,530.1610,0.0000,0.0000,Pass
G1,228,1739,7.3266,12.6326,25.8672,96.1903,525.5210,0.0000,0.0000,Pass
G1,228,1784,5.8758,12.6082,25.7251,96.1603,519.7600,0.0000,0.0000,Pass
G1,228,1785,6.8632,12.6123,26.0556,98.6411,533.2020,0.0000,0.0000,Pass
G1,228,1786,7.0735,12.6131,25.7528,97.8445,520.8800,0.0000,0.0000,Pass
G1,228,1788,5.9907,12.6049,25.8002,97.9193,522.8000,0.0000,0.0000,Pass
G1,228,1789,6.1907,12.6055,25.7607,97.8464,521.2000,0.0000,0.0000,Pass
G1,228,1790,6.3907,12.6064,26.1570,98.6992,537.3620,0.0000,0.0000,Pass
G1,228,1791,6.5908,12.6071,25.9302,97.9884,528.0810,0.0000,0.0000,Pass
G1,228,1792,7.2263,12.6101,25.9812,96.5371,530.1610,0.0000,0.0000,Pass
G1,228,1838,5.9521,12.5658,25.8712,97.2534,525.6810,0.0000,0.0000,Pass
G1,228,1839,6.0298,12.5661,25.7844,96.6355,522.1600,0.0000,0.0000,Pass
G1,228,1840,6.1520,12.5665,25.7171,98.3478,519.4400,0.0000,0.0000,Pass
G1,228,1841,6.2298,12.5667,25.9577,97.7006,529.2010,0.0000,0.0000,Pass
G1,228,1842,6.3519,12.5672,26.0986,99.1644,534.9620,0.0000,0.0000,Pass
G1,228,1843,6.4298,12.5675,26.0282,99.1317,532.0820,0.0000,0.0000,Pass
G1,228,1844,6.5520,12.5680,25.9302,99.6931,528.0810,0.0000,0.0000,Pass
G1,228,1845,6.6298,12.5687,25.8515,99.5713,524.8810,0.0000,0.0000,Pass
G1,228,1846,7.1874,12.5710,25.8515,96.8319,524.8810,0.0000,0.0000,Pass
G1,228,1847,7.2655,12.5713,25.9459,95.7971,528.7210,0.0000,0.0000,Pass
G1,228,1918,6.9684,12.5546,25.9890,98.3041,530.4810,0.0000,0.0000,Pass
G1,228,1933,5.9911,12.5270,25.8357,97.2158,524.2400,0.0000,0.0000,Pass
G1,228,1934,6.3910,12.5285,26.0243,99.1522,531.9220,0.0000,0.0000,Pass
G1,228,1935,6.5911,12.5292,25.7132,98.5233,519.2800,0.0000,0.0000,Pass
G1,228,1936,7.2266,12.5322,25.8751,96.5024,525.8410,0.0000,0.0000,Pass
G1,228,1946,6.1910,12.5276,25.8318,98.0817,524.0800,0.0000,0.0000,Pass
G1,228,1979,6.0912,12.5051,25.7883,98.0875,522.3200,0.0000,0.0000,Pass
G1,228,1980,6.4912,12.5066,25.9537,98.9813,529.0410,0.0000,0.0000,Pass
G1,228,1981,7.3270,12.5104,25.9459,96.4672,528.7210,0.0000,0.0000,Pass
G1,228,2035,6.0525,12.4660,25.8278,97.4274,523.9200,0.0000,0.0000,Pass
G1,228,2036,6.1303,12.4663,25.7409,99.1024,520.4000,0.0000,0.0000,Pass
G1,228,2037,6.2524,12.4667,26.0439,98.2652,532.7220,0.0000,0.0000,Pass
G1,228,2038,6.3303,12.4670,25.9890,98.8732,530.4810,0.0000,0.0000,Pass
G1,228,2039,6.4524,12.4675,25.8987,99.8382,526.8010,0.0000,0.0000,Pass
G1,228,2040,6.5303,12.4678,26.0008,99.9325,530.9610,0.0000,0.0000,Pass
G1,228,2041,6.6523,12.4686,25.7844,99.4966,522.1600,0.0000,0.0000,Pass
G1,228,2042,6.7303,12.4690,25.7923,99.4762,522.4800,0.0000,0.0000,Pass
G1,228,2043,7.2881,12.4713,25.9066,95.1179,527.1210,0.0000,0.0000,Pass
G1,228,2114,6.0915,12.4272,25.8318,98.3949,524.0800,0.0000,0.0000,Pass
G1,228,2115,6.2915,12.4279,26.0165,99.0806,531.6020,0.0000,0.0000,Pass
G1,228,2116,6.4915,12.4288,25.8751,99.1981,525.8410,0.0000,0.0000,Pass
G1,228,2117,6.6914,12.4299,25.7369,98.8555,520.2400,0.0000,0.0000,Pass
G1,228,2118,7.3273,12.4325,25.8554,96.3467,525.0410,0.0000,0.0000,Pass
G1,228,2160,6.1916,12.4054,25.9498,99.2826,528.8810,0.0000,0.0000,Pass
G1,228,2161,6.5915,12.4071,25.6894,98.1688,518.3200,0.0000,0.0000,Pass
G1,228,2162,6.9920,12.4089,26.1298,99.0963,536.2420,0.0000,0.0000,Pass
G1,228,2201,5.9528,12.3655,25.8239,96.6051,523.7600,0.0000,0.0000,Pass
G1,228,2202,6.0308,12.3658,25.7488,97.6909,520.7200,0.0000,0.0000,Pass
G1,228,2203,6.1528,12.3663,25.7528,99.2068,520.8800,0.0000,0.0000,Pass
G1,228,2204,6.2307,12.3666,25.9616,98.7911,529.3610,0.0000,0.0000,Pass
G1,228,2205,6.3528,12.3671,25.8554,99.7054,525.0410,0.0000,0.0000,Pass
