Repository: kimminkuy70-coder/Parameter

# 2차 PhaseB — 거짓void 경계정밀화 + R×F 교호작용 해소 (16런)

`../../공정모델링/2차_void정확도_DOE.xlsx` (시트: `PhaseB_경계정밀화_신규`)의 실험 설계를 실행한 결과입니다.
전량 **26µm 자재**(정상, void 없음) — 거짓 불량(False NG) 안전창 확인 + R×F 교락 해소가 목적입니다.

## 폴더 ↔ 조건 매핑

| 폴더 | Phase | kV | R | F | W | 목적 |
|---|---|---|---|---|---|---|
| G1_kV60_R0.4_F64_W4 | B-Grid | 60 | 0.4 | 64 | 4 | 경계매핑 |
| G2_kV60_R0.5_F64_W4 | B-Grid | 60 | 0.5 | 64 | 4 | 경계매핑(운영점 근접) |
| G3_kV60_R0.6_F64_W4 | B-Grid | 60 | 0.6 | 64 | 4 | 경계매핑 |
| G4_kV61_R0.4_F64_W4 | B-Grid | 61 | 0.4 | 64 | 4 | 경계매핑 |
| G5_kV61_R0.5_F64_W4 | B-Grid | 61 | 0.5 | 64 | 4 | 경계매핑 |
| G6_kV61_R0.6_F64_W4 | B-Grid | 61 | 0.6 | 64 | 4 | 경계매핑 |
| G7_kV62_R0.4_F64_W4 | B-Grid | 62 | 0.4 | 64 | 4 | 경계매핑 |
| G8_kV62_R0.5_F64_W4 | B-Grid | 62 | 0.5 | 64 | 4 | 경계매핑(기존 D26-05=0% 재확인) |
| G9_kV62_R0.6_F64_W4 | B-Grid | 62 | 0.6 | 64 | 4 | 경계매핑 |
| Rep_kV60_R0.5_F64_W4_반복3회/Rep{1,2,3} | B-Rep | 60 | 0.5 | 64 | 4 | 운영점 반복(void%σ) |
| RF1_kV60_R0.35_F32_W4 | B-RF | 60 | 0.35 | 32 | 4 | R×F 해소(직경, 기존 D26-06=F128과 짝) |
| RF2_kV62_R0.35_F32_W4 | B-RF | 62 | 0.35 | 32 | 4 | R×F 해소(거짓NG, 기존 D26-15=F128과 짝) |
| RF3_kV60_R0.65_F32_W4 | B-RF | 60 | 0.65 | 32 | 4 | R×F 해소(직경, 기존 D26-07=F64와 짝) |
| RF4_kV62_R0.65_F64_W4 | B-RF | 62 | 0.65 | 64 | 4 | R×F 해소(거짓NG, 기존 D26-17=F32와 짝) |

각 폴더 내부는 장비 원본 결과(XRA_VOID_*.csv 등, 기존 데이터셋과 동일 포맷)입니다.

## 1차 분석 결과 (요약)

| 지표 | 값 |
|---|---|
| Q_dia @ kV60(G1~3, R0.4~0.6) | 0.97~0.99 (기존 모델과 일치) |
| Q_dia @ kV62(G7~9) | 0.79~0.87 (기존 D26-05 Q=0.787과 대체로 일치) |
| **Q_dia @ kV61(G4~6)** | **0.75~0.83 — 회귀 모델 예측(≈0.93)보다 뚜렷이 낮음** |
| 거짓NG(≥8% void) | G9(kV62,R0.6)=14.1%, RF4(kV62,R0.65,F64)=2.6%, 나머지 전부 0% |
| 운영점(kV60,R0.5) 반복 3회 Q_dia | 0.984 / 0.986 / 0.987 (매우 안정, σ 작음) |

⚠ **kV61 데이터가 예상(포물선 보간값 ≈0.93)보다 훨씬 낮게(0.75~0.83) 나와 kV62와 뒤섞이는 양상입니다.** 원인 확인 필요 — 자세한 내용은 대화(2차_void정확도_DOE.xlsx PhaseB 결과 분석) 참조.

File: 실험데이터/2차_PhaseB_경계정밀화_RxF해소_16런/RF1_kV60_R0.35_F32_W4/BumpLevel/WBA_BumpResult_0060_3993.csv
BumpId,VoidId,Bump_X,Bump_Y,X(um),Y(um),Diam_X,Diam_Y,Diameter(%),Area(um2),Area(%)
703,1,-6.1563,125.3930,-0.0007,-0.0001,1.7216,1.7216,6.6997,2.3279,0.4489
1519,1,-6.5152,124.9480,0.0002,-0.0053,1.3682,1.3682,5.3459,1.4702,0.2858

File: 실험데이터/2차_PhaseB_경계정밀화_RxF해소_16런/RF1_kV60_R0.35_F32_W4/BumpLevel/WBA_BumpResult_0228_3993.csv
BumpId,VoidId,Bump_X,Bump_Y,X(um),Y(um),Diam_X,Diam_Y,Diameter(%),Area(um2),Area(%)
731,1,6.0355,12.4182,0.0018,-0.0011,0.8832,0.8832,3.4143,0.6126,0.1166
787,1,6.4993,12.4052,-0.0015,0.0025,1.7663,1.7663,6.8729,2.4504,0.4724
1650,1,7.0897,11.8890,-0.0037,0.0008,1.4778,1.4778,5.6980,1.7153,0.3247
1736,1,6.7280,11.8487,0.0017,-0.0043,0.8832,0.8832,3.4064,0.6126,0.1160
1790,1,7.0287,11.8276,0.0034,-0.0008,2.1269,2.1269,8.1668,3.5530,0.6670
1838,1,6.5894,11.7867,0.0003,-0.0060,1.5798,1.5798,6.1249,1.9603,0.3751

File: 실험데이터/2차_PhaseB_경계정밀화_RxF해소_16런/RF1_kV60_R0.35_F32_W4/BumpLevel/WBA_BumpResult_0242_3993.csv
BumpId,VoidId,Bump_X,Bump_Y,X(um),Y(um),Diam_X,Diam_Y,Diameter(%),Area(um2),Area(%)
706,1,-135.3450,-3.6975,0.0028,0.0024,1.3682,1.3682,5.2864,1.4702,0.2795
833,1,-136.3180,-3.7634,0.0019,0.0000,1.1171,1.1171,4.3769,0.9801,0.1916
1000,1,-135.6540,-3.8985,0.0042,-0.0007,1.3682,1.3682,5.3401,1.4702,0.2852
1264,1,-135.1130,-4.0354,0.0042,0.0018,0.8832,0.8832,3.4191,0.6126,0.1169
1334,1,-135.9780,-4.0687,-0.0020,-0.0053,1.1171,1.1171,4.3654,0.9802,0.1906
1391,1,-135.4530,-4.0977,-0.0020,-0.0020,1.5297,1.5297,5.8994,1.8378,0.3480
1441,1,-135.6910,-4.1379,0.0023,-0.0005,1.2490,1.2490,4.8743,1.2252,0.2376

File: 실험데이터/2차_PhaseB_경계정밀화_RxF해소_16런/RF1_kV60_R0.35_F32_W4/BumpLevel/WBA_BumpResult_0252_3993.csv
BumpId,VoidId,Bump_X,Bump_Y,X(um),Y(um),Diam_X,Diam_Y,Diameter(%),Area(um2),Area(%)
852,1,-5.8908,-3.7875,0.0024,0.0009,1.2490,1.2490,4.8490,1.2252,0.2351
1047,1,-5.8709,-3.9481,-0.0007,0.0004,1.1171,1.1171,4.3058,0.9802,0.1854
1335,1,-6.4248,-4.0803,-0.0010,-0.0023,1.7216,1.7216,6.6150,2.3279,0.4376
1738,1,-5.8080,-4.2872,0.0032,-0.0009,2.0899,2.0899,8.0657,3.4305,0.6506
2039,1,-5.8463,-4.4487,0.0046,-0.0016,1.4778,1.4778,5.6401,1.7153,0.3181
2198,1,-6.6689,-4.5524,-0.0028,-0.0017,1.1171,1.1171,4.2983,0.9801,0.1848

File: 실험데이터/2차_PhaseB_경계정밀화_RxF해소_16런/RF1_kV60_R0.35_F32_W4/BumpLevel/WBA_BumpResult_0263_3993.csv
BumpId,VoidId,Bump_X,Bump_Y,X(um),Y(um),Diam_X,Diam_Y,Diameter(%),Area(um2),Area(%)
657,1,136.3890,-3.6726,0.0043,0.0009,0.8832,0.8832,3.4155,0.6126,0.1167
936,1,135.5830,-3.8345,-0.0008,0.0021,1.1171,1.1171,4.3183,0.9802,0.1865
1002,1,136.3700,-3.9244,0.0058,0.0000,1.1171,1.1171,4.3168,0.9802,0.1864
1142,1,135.9700,-4.0039,0.0024,0.0008,1.4778,1.4778,5.6914,1.7153,0.3239
1264,1,136.5100,-4.0630,0.0030,-0.0005,1.2490,1.2490,4.8202,1.2252,0.2323
1649,1,136.3100,-4.2640,0.0034,0.0023,1.1171,1.1171,4.3330,0.9802,0.1877
1717,1,135.3800,-4.2702,0.0010,-0.0017,1.1171,1.1171,4.3345,0.9801,0.1879

File: 실험데이터/2차_PhaseB_경계정밀화_RxF해소_16런/RF1_kV60_R0.35_F32_W4/BumpLevel/WBA_BumpResult_0445_3993.csv
BumpId,VoidId,Bump_X,Bump_Y,X(um),Y(um),Diam_X,Diam_Y,Diameter(%),Area(um2),Area(%)
368,1,6.5085,-132.4520,0.0002,-0.0001,1.3682,1.3682,5.3307,1.4702,0.2842
603,1,6.9235,-132.7520,-0.0025,0.0035,1.2490,1.2490,4.7722,1.2252,0.2277
603,2,6.9235,-132.7520,0.0051,-0.0009,1.9349,1.9349,7.3930,2.9404,0.5466
1233,1,6.3911,-133.1300,-0.0032,-0.0042,1.3682,1.3682,5.2638,1.4702,0.2771
1259,1,6.6722,-133.1570,0.0036,-0.0046,0.8832,0.8832,3.3764,0.6126,0.1140
1260,1,6.7501,-133.1570,-0.0031,-0.0011,1.3682,1.3682,5.2259,1.4702,0.2731
1733,1,6.3922,-133.3960,0.0008,-0.0046,0.8832,0.8832,3.4280,0.6126,0.1175
1946,1,6.8128,-133.4960,0.0020,-0.0033,0.8832,0.8832,3.3899,0.6126,0.1149
2038,1,6.9523,-133.5560,0.0021,-0.0037,1.7216,1.7216,6.6519,2.3279,0.4425

File: 실험데이터/2차_PhaseB_경계정밀화_RxF해소_16런/RF2_kV62_R0.35_F32_W4/BumpLevel/WBA_BumpResult_0060_3994.csv
BumpId,VoidId,Bump_X,Bump_Y,X(um),Y(um),Diam_X,Diam_Y,Diameter(%),Area(um2),Area(%)
1045,1,-6.0536,125.1480,-0.0009,0.0010,1.7663,1.7663,8.1855,2.4504,0.6700
1447,1,-5.7302,124.9500,0.0006,-0.0045,1.1171,1.1171,5.4363,0.9801,0.2955
1840,1,-6.1300,124.7480,-0.0018,0.0017,1.1171,1.1171,5.7015,0.9802,0.3251
1843,1,-5.8520,124.7490,0.0013,-0.0010,0.8832,0.8832,4.3347,0.6126,0.1879
2160,1,-6.0906,124.5870,-0.0015,-0.0003,1.1171,1.1171,5.4892,0.9802,0.3013
2202,1,-6.2514,124.5470,0.0006,-0.0006,0.8832,0.8832,4.3586,0.6126,0.1900
2305,1,-6.2903,124.5080,-0.0001,0.0024,1.5297,1.5297,7.5321,1.8378,0.5673

File: 실험데이터/2차_PhaseB_경계정밀화_RxF해소_16런/RF2_kV62_R0.35_F32_W4/BumpLevel/WBA_BumpResult_0228_3994.csv
BumpId,VoidId,Bump_X,Bump_Y,X(um),Y(um),Diam_X,Diam_Y,Diameter(%),Area(um2),Area(%)
1196,1,6.7285,12.1218,0.0014,-0.0028,2.0900,2.0900,9.8465,3.4305,0.9695
1545,1,6.8293,11.9441,-0.0009,0.0010,1.6757,1.6757,8.2792,2.2053,0.6855
1842,1,6.9910,11.7833,0.0016,0.0002,0.8832,0.8832,4.3437,0.6126,0.1887
2305,1,6.6306,11.5427,-0.0010,-0.0074,0.8832,0.8832,4.2851,0.6126,0.1836

File: 실험데이터/2차_PhaseB_경계정밀화_RxF해소_16런/RF2_kV62_R0.35_F32_W4/BumpLevel/WBA_BumpResult_0242_3994.csv
BumpId,VoidId,Bump_X,Bump_Y,X(um),Y(um),Diam_X,Diam_Y,Diameter(%),Area(um2),Area(%)
600,1,-135.5160,-3.6366,0.0005,0.0010,2.0899,2.0899,9.7773,3.4305,0.9560
853,1,-135.0510,-3.7784,-0.0010,-0.0018,0.8832,0.8832,4.3145,0.6126,0.1862
1392,1,-135.2500,-4.1011,0.0002,0.0019,1.3682,1.3682,6.6421,1.4702,0.4412
1934,1,-135.2490,-4.3790,0.0020,0.0003,1.9349,1.9349,9.3813,2.9405,0.8801
2040,1,-135.1090,-4.4398,-0.0004,0.0015,1.3099,1.3099,6.5334,1.3477,0.4269

File: 실험데이터/2차_PhaseB_경계정밀화_RxF해소_16런/RF2_kV62_R0.35_F32_W4/BumpLevel/WBA_BumpResult_0252_3994.csv
BumpId,VoidId,Bump_X,Bump_Y,X(um),Y(um),Diam_X,Diam_Y,Diameter(%),Area(um2),Area(%)
835,1,-6.0002,-3.7930,-0.0007,0.0009,1.8942,1.8942,8.6810,2.8179,0.7536
1142,1,-6.3084,-3.9938,0.0030,-0.0020,0.8832,0.8832,4.1652,0.6126,0.1735
1263,1,-5.8469,-4.0535,-0.0013,-0.0003,1.2490,1.2490,6.0791,1.2252,0.3695
1344,1,-6.0079,-4.0930,-0.0012,0.0027,1.1171,1.1171,5.4303,0.9801,0.2949
1627,1,-6.4227,-4.2351,0.0000,0.0018,1.1171,1.1171,5.4759,0.9802,0.2999
2160,1,-6.1068,-4.5155,-0.0018,-0.0026,0.8832,0.8832,4.3218,0.6126,0.1868

File: 실험데이터/2차_PhaseB_경계정밀화_RxF해소_16런/RF2_kV62_R0.35_F32_W4/BumpLevel/WBA_BumpResult_0263_3994.csv
BumpId,VoidId,Bump_X,Bump_Y,X(um),Y(um),Diam_X,Diam_Y,Diameter(%),Area(um2),Area(%)
707,1,136.3890,-3.7315,-0.0008,-0.0012,1.7216,1.7216,8.3918,2.3279,0.7042
1264,1,136.5100,-4.0700,-0.0026,0.0009,1.2490,1.2490,6.2378,1.2252,0.3891
1446,1,136.4100,-4.1702,-0.0033,0.0001,1.4778,1.4778,7.2575,1.7153,0.5267

File: 실험데이터/2차_PhaseB_경계정밀화_RxF해소_16런/RF2_kV62_R0.35_F32_W4/BumpLevel/WBA_BumpResult_0445_3994.csv
BumpId,VoidId,Bump_X,Bump_Y,X(um),Y(um),Diam_X,Diam_Y,Diameter(%),Area(um2),Area(%)
547,1,6.6394,-132.6930,-0.0062,-0.0001,1.1171,1.1171,5.2486,0.9802,0.2755
1626,1,6.2866,-133.3430,-0.0007,0.0011,1.1171,1.1171,5.7639,0.9801,0.3322
1737,1,6.9119,-133.3990,-0.0005,0.0005,1.4241,1.4241,7.1289,1.5927,0.5082

File: 실험데이터/2차_PhaseB_경계정밀화_RxF해소_16런/RF4_kV62_R0.65_F64_W4/BumpLevel/WBA_BumpResult_0060_3996.csv
BumpId,VoidId,Bump_X,Bump_Y,X(um),Y(um),Diam_X,Diam_Y,Diameter(%),Area(um2),Area(%)
299,1,-5.4600,126.6600,0.0040,0.0008,3.0237,3.0237,13.3421,7.1806,1.7801
339,1,-6.0915,126.6460,-0.0001,0.0022,2.0742,2.0742,8.9893,3.3791,0.8081
368,1,-7.0897,126.5650,-0.0005,0.0026,5.5366,5.5366,24.6774,24.0759,6.0897
373,1,-5.8915,126.5690,-0.0006,0.0037,2.5404,2.5404,11.2449,5.0686,1.2645
375,1,-5.1485,126.5650,-0.0004,0.0014,4.4001,4.4001,18.9170,15.2058,3.5785
442,1,-6.0912,126.5010,0.0000,0.0015,3.1966,3.1966,14.3320,8.0253,2.0541
502,1,-6.3333,126.3760,0.0000,-0.0001,4.6957,4.6957,20.0983,17.3178,4.0394
506,1,-5.1342,126.3790,-0.0006,0.0017,2.3190,2.3190,9.9900,4.2238,0.9980
538,1,-5.8900,126.3510,-0.0030,-0.0004,4.5797,4.5797,20.8747,16.4729,4.3575
547,1,-6.9594,126.3280,-0.0022,0.0007,4.8645,4.8645,21.7864,18.5849,4.7465
575,1,-6.2887,126.3010,-0.0024,0.0002,2.5404,2.5404,11.2154,5.0686,1.2579
596,1,-5.6542,126.2680,-0.0010,0.0005,5.7276,5.7276,25.1551,25.7654,6.3278
603,1,-6.6749,126.2630,-0.0012,0.0021,4.9738,4.9738,22.2163,19.4298,4.9356
604,1,-6.3274,126.2610,0.0005,-0.0010,3.8805,3.8805,17.3702,11.8268,3.0172
705,1,-6.7272,126.1980,-0.0017,0.0018,4.3385,4.3385,18.9954,14.7835,3.6083
707,1,-6.5686,126.1990,-0.0005,0.0004,4.0831,4.0831,18.2476,13.0939,3.3297
711,1,-5.6017,126.2020,0.0008,-0.0036,3.5170,3.5170,15.8719,9.7149,2.5192
835,1,-6.6792,126.1200,-0.0009,0.0009,1.6398,1.6398,7.3206,2.1119,0.5359
837,1,-5.6016,126.1240,-0.0002,0.0022,4.4001,4.4001,19.2947,15.2059,3.7229
839,1,-5.4799,126.1250,0.0023,0.0001,2.8402,2.8402,12.2597,6.3358,1.5030
840,1,-5.3697,126.1250,-0.0005,-0.0002,3.8805,3.8805,17.4932,11.8268,3.0601
852,1,-6.5687,126.1210,0.0007,0.0032,3.8805,3.8805,16.7332,11.8268,2.8000
938,1,-5.2127,126.0650,-0.0005,-0.0033,1.6398,1.6398,7.3363,2.1119,0.5382
939,1,-6.3273,126.0610,0.0000,0.0019,3.9492,3.9492,16.7228,12.2491,2.7965
980,1,-6.2880,126.0220,-0.0002,-0.0003,6.0027,6.0027,24.2536,28.2999,5.8824
981,1,-5.2518,126.0250,-0.0015,0.0001,6.2227,6.2227,28.0976,30.4118,7.8948
1001,1,-6.7875,125.9980,-0.0025,0.0000,4.2128,4.2128,19.0956,13.9387,3.6464
1002,1,-6.5878,125.9990,-0.0014,0.0031,2.0742,2.0742,8.4933,3.3791,0.7214
1002,2,-6.5878,125.9990,-0.0014,-0.0017,3.3606,3.3606,13.7608,8.8701,1.8936
1003,1,-6.3877,125.9990,-0.0034,0.0015,3.0237,3.0237,11.6109,7.1805,1.3481
1004,1,-5.7523,126.0020,0.0025,-0.0003,3.0237,3.0237,13.0843,7.1806,1.7120
1005,1,-5.5520,126.0030,-0.0021,0.0003,3.8805,3.8805,17.8681,11.8267,3.1927
1046,1,-6.6270,125.9590,0.0006,0.0023,4.6381,4.6381,18.9832,16.8955,3.6036
1047,1,-6.5483,125.9590,-0.0015,0.0020,6.7212,6.7212,27.3861,35.4803,7.5000
1050,1,-5.7912,125.9630,0.0013,0.0042,3.9492,3.9492,17.0379,12.2491,2.9029
1051,1,-5.7135,125.9630,0.0009,0.0021,3.3606,3.3606,14.5791,8.8701,2.1255
1054,1,-5.3900,125.9640,0.0016,-0.0012,2.9334,2.9334,13.0051,6.7581,1.6913
1145,1,-5.5518,125.9250,0.0020,0.0002,2.5404,2.5404,11.3410,5.0687,1.2862
1147,1,-5.1508,125.9260,-0.0053,0.0000,5.3890,5.3890,25.6307,22.8087,6.5693
1157,1,-6.7875,125.9200,-0.0005,0.0023,1.6398,1.6398,7.1944,2.1119,0.5176
1158,1,-6.5878,125.9210,0.0007,0.0004,4.1484,4.1484,16.4468,13.5162,2.7050
1198,1,-6.4873,125.8990,0.0011,0.0016,3.0237,3.0237,11.6806,7.1805,1.3644
1199,1,-6.2875,125.9000,-0.0010,-0.0014,7.4065,7.4065,28.4296,43.0833,8.0824
1201,1,-5.4522,125.9020,-0.0008,0.0031,3.5927,3.5927,16.0558,10.1373,2.5779
1202,1,-5.2518,125.9030,0.0025,0.0020,5.0808,5.0808,23.1584,20.2744,5.3631
1202,2,-5.2518,125.9030,-0.0031,0.0008,2.0742,2.0742,9.4544,3.3791,0.8939
1234,1,-6.0099,125.8900,-0.0040,0.0004,3.1113,3.1113,12.0923,7.6030,1.4622
1249,1,-5.4127,125.8630,-0.0011,0.0029,2.9334,2.9334,12.7451,6.7582,1.6244
1251,1,-5.2121,125.8650,0.0004,-0.0010,2.3190,2.3190,10.0861,4.2238,1.0173
1261,1,-6.7263,125.8590,-0.0009,0.0021,2.5404,2.5404,10.4163,5.0686,1.0850
1262,1,-6.6486,125.8590,-0.0018,0.0012,4.5206,4.5206,17.7877,16.0506,3.1640
1263,1,-6.5263,125.8600,-0.0004,0.0047,2.0742,2.0742,7.9650,3.3791,0.6344
1264,1,-6.4485,125.8600,0.0012,0.0011,5.2371,5.2371,20.8248,21.5416,4.3367
1265,1,-6.3265,125.8610,-0.0023,-0.0002,3.8805,3.8805,15.5230,11.8268,2.4096
1336,1,-6.1147,125.8320,-0.0026,0.0036,1.6398,1.6398,6.6227,2.1119,0.4386
1337,1,-5.9047,125.8330,-0.0018,-0.0002,6.2657,6.2657,24.1661,30.8341,5.8400
1342,1,-5.4505,125.8250,-0.0009,0.0028,2.5404,2.5404,11.8678,5.0686,1.4084
1344,1,-6.6873,125.8200,-0.0015,0.0032,2.7439,2.7439,10.9717,5.9134,1.2038
1345,1,-6.4870,125.8210,-0.0024,0.0003,3.0237,3.0237,12.2492,7.1805,1.5004
1389,1,-5.1508,125.8040,-0.0008,0.0056,2.9334,2.9334,13.1306,6.7581,1.7241
1391,1,-6.7871,125.7970,0.0003,0.0030,2.8402,2.8402,11.4910,6.3358,1.3204
1392,1,-6.5876,125.7990,-0.0018,0.0010,4.0167,4.0167,15.7917,12.6716,2.4938
1393,1,-6.3868,125.7990,0.0019,0.0044,2.7439,2.7439,11.1406,5.9134,1.2411
1393,2,-6.3868,125.7990,-0.0020,0.0002,2.5404,2.5404,10.3142,5.0686,1.0638
1394,1,-5.3513,125.8030,-0.0002,0.0029,3.6667,3.6667,16.5840,10.5597,2.7503
1442,1,-6.9484,125.7580,0.0020,-0.0002,4.6957,4.6957,21.0647,17.3177,4.4372
1445,1,-6.6257,125.7590,-0.0012,-0.0011,5.9124,5.9124,23.7950,27.4550,5.6620
1446,1,-6.5481,125.7600,-0.0036,0.0006,2.0742,2.0742,8.4895,3.3791,0.7207
1447,1,-6.4258,125.7600,0.0000,0.0014,4.3385,4.3385,17.6856,14.7835,3.1278
1448,1,-6.3484,125.7600,-0.0007,0.0012,5.9124,5.9124,24.6470,27.4549,6.0747
1449,1,-5.7905,125.7620,-0.0010,-0.0006,4.1484,4.1484,15.9364,13.5163,2.5397
1450,1,-5.7126,125.7620,-0.0002,0.0013,5.6329,5.6329,23.1175,24.9206,5.3442
1451,1,-5.5906,125.7630,-0.0002,0.0009,4.4001,4.4001,19.0789,15.2059,3.6400
1519,1,-7.2069,125.7530,-0.0019,0.0012,5.2371,5.2371,23.3052,21.5417,5.4313
1525,1,-5.9044,125.7550,-0.0010,0.0008,4.5798,4.5798,18.0882,16.4731,3.2718
1544,1,-6.9867,125.7200,0.0022,0.0008,2.3190,2.3190,10.2869,4.2239,1.0582
1545,1,-6.7871,125.7200,0.0003,0.0012,5.3890,5.3890,21.4926,22.8087,4.6193
1547,1,-6.3869,125.7210,0.0027,0.0025,3.1113,3.1113,12.1967,7.6029,1.4876
1551,1,-5.1502,125.7250,-0.0025,0.0019,4.2761,4.2761,18.9480,14.3610,3.5903
1626,1,-7.3118,125.6770,-0.0020,0.0031,1.6398,1.6398,7.1982,2.1119,0.5181
1628,1,-6.1143,125.6820,0.0002,0.0005,7.2598,7.2598,30.8009,41.3938,9.4870
1629,1,-5.9037,125.6830,0.0002,-0.0016,2.6441,2.6441,10.7545,5.4910,1.1566
1639,1,-5.4120,125.6630,-0.0017,0.0023,4.0167,4.0167,17.4608,12.6716,3.0488
1640,1,-5.2895,125.6640,0.0007,0.0029,4.7526,4.7526,21.2284,17.7402,4.5064
1641,1,-5.2111,125.6650,-0.0027,0.0003,3.1966,3.1966,14.5947,8.0253,2.1301
1647,1,-6.8479,125.6580,-0.0002,0.0010,6.0473,6.0473,23.7553,28.7221,5.6431
1648,1,-6.7260,125.6580,-0.0004,-0.0007,2.8402,2.8402,11.0119,6.3358,1.2126
1649,1,-6.6477,125.6590,0.0012,0.0007,3.4397,3.4397,14.0028,9.2925,1.9608
1650,1,-6.5253,125.6590,-0.0013,0.0010,5.7744,5.7744,23.9266,26.1878,5.7248
1652,1,-6.3256,125.6600,-0.0006,0.0010,5.6805,5.6805,22.7921,25.3430,5.1948
1653,1,-6.2473,125.6610,0.0004,0.0004,3.4397,3.4397,15.0756,9.2925,2.2727
1734,1,-6.0089,125.6240,0.0000,0.0006,4.5798,4.5798,19.0382,16.4730,3.6245
1735,1,-5.4507,125.6250,-0.0002,0.0022,2.7439,2.7439,12.2562,5.9134,1.5021
1737,1,-6.6868,125.6200,0.0010,0.0013,3.3606,3.3606,13.8802,8.8700,1.9266
1784,1,-7.1020,125.6000,-0.0013,0.0024,3.2796,3.2796,14.2566,8.4476,2.0325
1785,1,-6.1140,125.6040,0.0020,0.0015,1.6398,1.6398,6.8908,2.1119,0.4748
1786,1,-5.9039,125.6040,0.0030,-0.0014,3.9492,3.9492,16.7877,12.2492,2.8183
1788,1,-6.9863,125.5970,-0.0026,0.0010,1.6398,1.6398,6.8648,2.1119,0.4713
1789,1,-6.7867,125.5980,-0.0004,0.0004,4.0831,4.0831,15.9601,13.0939,2.5472
1791,1,-6.3865,125.5990,0.0011,-0.0004,2.5404,2.5404,10.0000,5.0686,1.0000
1792,1,-5.7511,125.6020,-0.0022,0.0001,3.5170,3.5170,13.8501,9.7148,1.9183
1793,1,-5.5508,125.6020,-0.0009,-0.0009,4.5798,4.5798,19.9286,16.4730,3.9715
1838,1,-7.0256,125.5580,-0.0022,0.0027,1.6398,1.6398,6.9572,2.1119,0.4840
1841,1,-6.7475,125.5580,0.0001,0.0000,4.0167,4.0167,16.2435,12.6715,2.6385
1842,1,-6.6252,125.5590,0.0007,0.0004,4.2761,4.2761,17.9605,14.3610,3.2258
1843,1,-6.5472,125.5600,-0.0022,0.0004,4.4001,4.4001,19.1859,15.2059,3.6810
1844,1,-6.4252,125.5600,-0.0004,0.0008,4.1484,4.1484,16.7836,13.5163,2.8169
1848,1,-5.5901,125.5630,0.0005,0.0037,2.4322,2.4322,10.3543,4.6462,1.0721
1849,1,-5.5118,125.5640,0.0006,0.0011,3.6667,3.6667,16.2564,10.5596,2.6427
1918,1,-6.0087,125.5460,-0.0011,0.0007,6.3510,6.3510,28.4747,31.6788,8.1081
1934,1,-6.5858,125.5200,0.0013,0.0014,3.5927,3.5927,15.0047,10.1372,2.2514
1935,1,-6.3859,125.5200,0.0015,0.0035,3.5170,3.5170,14.2478,9.7148,2.0300
1935,2,-6.3859,125.5200,0.0002,-0.0004,1.6398,1.6398,6.6431,2.1119,0.4413
1938,1,-5.3500,125.5250,-0.0005,0.0011,4.8089,4.8089,22.4522,18.1625,5.0410
1946,1,-6.7867,125.5200,0.0012,0.0009,4.4001,4.4001,18.0415,15.2058,3.2550
1979,1,-6.8862,125.4970,-0.0018,0.0023,3.3606,3.3606,13.0717,8.8700,1.7087
2029,1,-5.4112,125.4630,0.0000,0.0011,3.9492,3.9492,17.6587,12.2492,3.1183
2030,1,-5.2882,125.4640,0.0011,0.0003,6.9571,6.9571,31.7110,38.0146,10.0559
2031,1,-5.2110,125.4640,-0.0031,0.0008,3.7393,3.7393,16.7293,10.9819,2.7987
2035,1,-6.9249,125.4580,-0.0003,0.0001,5.0276,5.0276,19.6680,19.8520,3.8683
2036,1,-6.8475,125.4590,0.0011,0.0000,2.9334,2.9334,11.5182,6.7581,1.3267
2042,1,-6.2471,125.4600,0.0036,0.0015,3.8106,3.8106,16.7793,11.4045,2.8154
2114,1,-6.8862,125.4190,0.0012,-0.0005,4.9194,4.9194,19.5949,19.0074,3.8396
2115,1,-6.6861,125.4200,0.0006,0.0001,4.7526,4.7526,20.2424,17.7401,4.0975
2116,1,-6.4856,125.4200,-0.0012,0.0021,2.5404,2.5404,10.7211,5.0686,1.1494
2159,1,-7.1861,125.3960,-0.0002,0.0019,2.8402,2.8402,12.7068,6.3357,1.6146
2163,1,-5.5505,125.4020,-0.0033,0.0001,1.6398,1.6398,7.0014,2.1119,0.4902
2196,1,-7.5370,125.3620,-0.0025,0.0007,2.3191,2.3191,10.5527,4.2239,1.1136
2197,1,-7.4245,125.3570,-0.0043,-0.0017,1.6398,1.6398,7.2206,2.1119,0.5214
2199,1,-7.2246,125.3570,0.0020,0.0014,3.1966,3.1966,14.5865,8.0253,2.1277
2202,1,-6.9471,125.3580,-0.0017,0.0022,3.0237,3.0237,11.9825,7.1805,1.4358
2204,1,-6.7473,125.3590,-0.0009,0.0013,4.2127,4.2127,17.8647,13.9386,3.1915
2205,1,-6.6246,125.3590,0.0017,0.0002,5.2882,5.2882,22.5237,21.9640,5.0732
2206,1,-6.5465,125.3590,-0.0001,0.0006,5.7276,5.7276,23.6457,25.7654,5.5912
2207,1,-6.4250,125.3590,-0.0006,0.0016,4.6957,4.6957,19.8648,17.3178,3.9461
2208,1,-6.3465,125.3600,-0.0016,0.0004,3.5927,3.5927,16.2133,10.1373,2.6287
2211,1,-6.0245,125.3620,0.0007,-0.0008,6.1356,6.1356,27.4647,29.5669,7.5431
2212,1,-5.9466,125.3620,-0.0020,0.0001,5.3890,5.3890,23.9936,22.8088,5.7569
2213,1,-5.7895,125.3620,0.0004,0.0012,4.0167,4.0167,16.9760,12.6716,2.8818
2214,1,-5.7110,125.3630,-0.0043,-0.0018,2.0742,2.0742,8.3734,3.3791,0.7011
2215,1,-5.5892,125.3620,0.0003,0.0018,3.8106,3.8106,15.7749,11.4044,2.4885
2219,1,-5.1887,125.3640,0.0027,0.0037,2.4322,2.4322,10.8292,4.6463,1.1727
2219,2,-5.1887,125.3640,-0.0002,0.0017,2.0742,2.0742,9.2351,3.3791,0.8529
2301,1,-7.4980,125.3240,-0.0005,0.0010,6.0027,6.0027,26.3359,28.2997,6.9358
2305,1,-6.9858,125.3190,-0.0014,0.0013,3.4397,3.4397,13.6833,9.2924,1.8723
2306,1,-6.5857,125.3200,-0.0012,0.0012,5.9124,5.9124,25.6106,27.4550,6.5590
2307,1,-6.1856,125.3220,-0.0020,0.0022,5.4386,5.4386,26.2202,23.2311,6.8750
2309,1,-5.3495,125.3250,0.0006,0.0006,5.7744,5.7744,25.0887,26.1879,6.2944
2344,1,-6.6859,125.2970,0.0004,0.0029,5.8668,5.8668,24.9756,27.0326,6.2378
2345,1,-6.4854,125.2980,-0.0023,0.0005,6.0473,6.0473,25.5704,28.7221,6.5385
2348,1,-5.8853,125.3010,-0.0012,0.0010,3.8106,3.8106,17.0941,11.4044,2.9221
2349,1,-5.6497,125.3010,-0.0012,0.0016,4.6381,4.6381,18.2119,16.8953,3.3167
2351,1,-5.2496,125.3020,0.0003,0.0001,5.1855,5.1855,23.6096,21.1192,5.5741
2399,1,-5.2106,125.2640,0.0016,0.0011,5.9577,5.9577,27.3706,27.8774,7.4915
2404,1,-7.2466,125.2570,0.0005,0.0006,4.1484,4.1484,18.7215,13.5164,3.5049
2405,1,-6.9247,125.2580,0.0000,0.0026,4.3385,4.3385,17.5682,14.7834,3.0864
2406,1,-6.8469,125.2580,-0.0033,0.0020,5.1856,5.1856,21.0819,21.1193,4.4445
2409,1,-6.5241,125.2590,-0.0029,-0.0006,4.7526,4.7526,21.6265,17.7402,4.6771
2410,1,-6.2468,125.2600,-0.0013,0.0023,2.3190,2.3190,11.5240,4.2239,1.3280
2412,1,-6.0468,125.2620,-0.0035,0.0010,1.6398,1.6398,7.4702,2.1119,0.5580
2414,1,-5.8461,125.2620,0.0003,0.0007,2.3191,2.3191,10.3418,4.2239,1.0695
2415,1,-5.6887,125.2630,-0.0033,0.0002,3.5170,3.5170,14.3111,9.7148,2.0481
2495,1,-6.4849,125.2210,0.0010,-0.0004,4.0167,4.0167,16.8870,12.6715,2.8517
2498,1,-5.8842,125.2230,-0.0012,-0.0002,4.5797,4.5797,19.3742,16.4730,3.7536
2499,1,-5.6495,125.2240,-0.0016,0.0003,2.3190,2.3190,9.1478,4.2239,0.8368
2579,1,-6.9466,125.1380,-0.0007,-0.0006,5.7744,5.7744,23.6552,26.1879,5.5957
2581,1,-6.6996,125.1390,0.0010,-0.0007,4.8089,4.8089,20.6131,18.1625,4.2490
2583,1,-6.4527,125.1400,0.0016,0.0018,3.7393,3.7393,15.9422,10.9820,2.5415
2585,1,-6.2068,125.1410,-0.0012,0.0029,4.6381,4.6381,19.3167,16.8954,3.7313
2587,1,-5.9599,125.1420,-0.0005,0.0014,5.4879,5.4879,23.7237,23.6536,5.6281
2590,1,-5.5434,125.1430,-0.0002,0.0006,5.4879,5.4879,23.7835,23.6535,5.6565
2591,1,-5.4657,125.1430,0.0018,-0.0051,2.3191,2.3191,10.2652,4.2239,1.0537
2620,1,-7.3850,125.1180,0.0004,0.0013,1.6398,1.6398,7.3801,2.1119,0.5447
2665,1,-7.1081,125.1130,-0.0007,0.0023,3.7394,3.7394,16.6578,10.9821,2.7748
2685,1,-7.0240,125.0900,-0.0033,0.0017,2.7439,2.7439,12.3292,5.9134,1.5201
2686,1,-6.9464,125.0900,0.0011,-0.0030,1.6398,1.6398,6.7116,2.1119,0.4505
2687,1,-6.7778,125.0900,-0.0003,0.0019,4.9738,4.9738,21.3201,19.4297,4.5455
2689,1,-6.5311,125.0920,-0.0015,-0.0012,3.9492,3.9492,17.8223,12.2492,3.1763
2690,1,-6.4527,125.0910,0.0002,0.0015,3.1966,3.1966,13.6818,8.0253,1.8719
2691,1,-6.2846,125.0920,0.0021,-0.0010,3.6667,3.6667,15.5193,10.5596,2.4085
2693,1,-6.0378,125.0930,-0.0040,0.0022,3.1113,3.1113,12.9884,7.6030,1.6870
2693,2,-6.0378,125.0930,0.0006,-0.0019,2.9334,2.9334,12.2455,6.7581,1.4995
2695,1,-5.7904,125.0940,-0.0014,0.0022,4.0831,4.0831,16.8798,13.0940,2.8493
2697,1,-5.5437,125.0950,-0.0003,0.0030,1.6398,1.6398,7.1429,2.1119,0.5102
2698,1,-5.4657,125.0950,-0.0038,-0.0023,2.8402,2.8402,12.7550,6.3358,1.6269
2757,1,-6.6151,125.0720,-0.0005,0.0009,6.0916,6.0916,26.6435,29.1445,7.0988
2758,1,-6.1217,125.0740,-0.0019,0.0011,4.6381,4.6381,19.4533,16.8955,3.7843
2759,1,-5.6280,125.0760,-0.0009,0.0005,5.5850,5.5850,22.5956,24.4982,5.1056
2769,1,-7.1470,125.0600,-0.0001,0.0025,3.2796,3.2796,15.3033,8.4477,2.3419
2770,1,-7.0694,125.0610,0.0010,0.0025,4.6957,4.6957,21.2145,17.3178,4.5006
2771,1,-6.9012,125.0610,-0.0002,0.0013,2.5404,2.5404,10.6399,5.0686,1.1321
2772,1,-6.8232,125.0610,0.0008,0.0009,3.9492,3.9492,16.1709,12.2492,2.6150
2773,1,-6.4075,125.0620,-0.0013,0.0004,4.6381,4.6381,19.4441,16.8954,3.7807
2774,1,-6.3293,125.0630,-0.0010,0.0007,3.8805,3.8805,15.8753,11.8268,2.5203
2775,1,-5.9144,125.0650,0.0011,0.0008,2.7439,2.7439,11.5360,5.9134,1.3308
2779,1,-5.1618,125.0670,-0.0038,0.0000,2.3191,2.3191,10.5468,4.2239,1.1123
2849,1,-5.2395,125.0190,-0.0011,0.0010,4.5206,4.5206,19.4838,16.0505,3.7962
2857,1,-6.9005,125.0130,-0.0006,0.0012,3.5170,3.5170,14.9870,9.7149,2.2461
2861,1,-5.8357,125.0170,-0.0028,-0.0014,2.0742,2.0742,8.3117,3.3791,0.6908
2918,1,-5.6283,125.0070,0.0029,0.0001,2.7439,2.7439,11.5968,5.9134,1.3449
2939,1,-7.5227,124.9810,-0.0010,0.0037,2.9334,2.9334,13.2965,6.7582,1.7680
2940,1,-7.0240,124.9830,0.0023,0.0013,4.8645,4.8645,22.4759,18.5849,5.0517
2940,2,-7.0240,124.9830,-0.0012,-0.0032,2.0742,2.0742,9.5838,3.3791,0.9185
2943,1,-6.6991,124.9850,-0.0010,0.0001,3.7393,3.7393,14.9777,10.9820,2.2433
2947,1,-6.2059,124.9870,-0.0013,0.0014,5.7276,5.7276,23.9777,25.7655,5.7493
2948,1,-6.0374,124.9880,-0.0001,0.0022,6.0916,6.0916,25.8449,29.1446,6.6796
2949,1,-5.9593,124.9880,-0.0010,0.0046,2.5404,2.5404,10.5556,5.0686,1.1142
2950,1,-5.7897,124.9880,-0.0036,0.0028,2.5404,2.5404,10.1404,5.0686,1.0283
2950,2,-5.7897,124.9880,-0.0011,-0.0029,2.7439,2.7439,10.9529,5.9134,1.1997
2952,1,-5.5430,124.9890,-0.0025,0.0009,5.4387,5.4387,25.3333,23.2313,6.4178
2953,1,-5.4648,124.9900,-0.0009,0.0019,2.0742,2.0742,9.2748,3.3791,0.8602
3025,1,-7.1077,124.9600,0.0003,0.0000,4.4001,4.4001,20.9529,15.2059,4.3902
3031,1,-7.4229,124.9560,-0.0026,0.0020,3.0237,3.0237,13.6680,7.1806,1.8681
3044,1,-5.4650,124.9410,-0.0025,0.0029,4.4608,4.4608,19.4208,15.6283,3.7717
3050,1,-6.9458,124.9360,0.0019,0.0009,1.6398,1.6398,7.2282,2.1119,0.5225
3050,2,-6.9458,124.9360,-0.0027,-0.0017,1.6398,1.6398,7.2282,2.1119,0.5225
3052,1,-6.6994,124.9360,0.0010,0.0026,4.1484,4.1484,16.5948,13.5163,2.7539
3053,1,-6.5301,124.9380,-0.0025,-0.0016,4.6957,4.6957,19.9224,17.3177,3.9690
3054,1,-6.4525,124.9380,0.0009,0.0004,3.4397,3.4397,14.8250,9.2925,2.1978
3057,1,-6.0367,124.9390,-0.0012,-0.0003,4.1484,4.1484,17.3422,13.5163,3.0075
3060,1,-5.7120,124.9410,-0.0015,-0.0012,3.6667,3.6667,15.0962,10.5597,2.2790
3118,1,-6.3679,124.9190,0.0001,0.0013,5.3890,5.3890,24.4813,22.8088,5.9933
3132,1,-7.0682,124.9060,-0.0036,0.0031,2.3190,2.3190,10.7335,4.2239,1.1521
3132,2,-7.0682,124.9060,0.0003,0.0013,3.8805,3.8805,17.9605,11.8267,3.2258
3133,1,-6.6540,124.9070,-0.0022,0.0009,4.2761,4.2761,17.7595,14.3611,3.1540
3137,1,-5.6667,124.9120,0.0000,0.0020,6.0473,6.0473,25.6693,28.7221,6.5891
3140,1,-5.3414,124.9130,-0.0012,0.0024,3.8106,3.8106,16.8585,11.4043,2.8421
3141,1,-5.2390,124.9140,-0.0019,-0.0010,5.1855,5.1855,23.6096,21.1192,5.5741
3142,1,-5.1612,124.9130,0.0021,-0.0009,2.7439,2.7439,12.1077,5.9134,1.4660
3170,1,-5.4645,124.8880,-0.0015,0.0001,5.6329,5.6329,25.7473,24.9208,6.6292
3212,1,-5.4195,124.8640,-0.0005,-0.0034,1.6398,1.6398,7.3761,2.1119,0.5441
3215,1,-5.1611,124.8650,-0.0014,-0.0024,4.8645,4.8645,21.7163,18.5850,4.7160
3219,1,-7.2456,124.8570,0.0007,0.0010,2.0742,2.0742,9.2599,3.3791,0.8574
3222,1,-6.6540,124.8600,0.0003,-0.0013,3.9492,3.9492,15.4749,12.2492,2.3947
3225,1,-6.0819,124.8630,-0.0012,0.0002,4.8645,4.8645,19.8383,18.5848,3.9356
3287,1,-6.3678,124.8510,-0.0023,0.0000,4.6957,4.6957,19.7605,17.3178,3.9048
3304,1,-6.6987,124.8300,-0.0015,-0.0006,4.5206,4.5206,17.3182,16.0506,2.9992
3305,1,-6.5300,124.8310,0.0035,0.0014,3.2796,3.2796,13.5894,8.4477,1.8467
3306,1,-6.4519,124.8310,-0.0006,0.0012,6.4351,6.4351,25.9211,32.5237,6.7190
3307,1,-6.2837,124.8320,0.0000,0.0016,2.0742,2.0742,8.6306,3.3791,0.7449
3308,1,-6.2058,124.8330,0.0001,0.0027,2.5404,2.5404,11.0152,5.0686,1.2133
3309,1,-6.0370,124.8330,0.0008,-0.0013,3.1966,3.1966,13.5950,8.0253,1.8482
3312,1,-5.7116,124.8340,-0.0008,0.0016,3.5170,3.5170,14.8427,9.7148,2.2031
3313,1,-5.5431,124.8350,0.0008,-0.0026,2.3190,2.3190,11.4332,4.2238,1.3072
3314,1,-5.4644,124.8360,-0.0009,0.0003,2.8402,2.8402,12.5392,6.3357,1.5723
3407,1,-5.4647,124.7870,-0.0014,0.0009,3.3606,3.3606,14.7979,8.8701,2.1898
3417,1,-6.2837,124.7850,-0.0013,-0.0014,4.5207,4.5207,18.0838,16.0507,3.2702
3418,1,-6.2054,124.7860,-0.0013,0.0009,7.4787,7.4787,30.8043,43.9280,9.4890
3419,1,-6.0365,124.7860,0.0000,-0.0012,3.3606,3.3606,13.6931,8.8701,1.8750
3448,1,-7.5221,124.7770,0.0002,0.0017,3.5926,3.5926,16.3299,10.1372,2.6667
3484,1,-6.6142,124.7640,-0.0019,0.0009,3.8805,3.8805,14.9606,11.8267,2.2382
3485,1,-6.1209,124.7660,-0.0011,0.0022,2.7439,2.7439,11.4493,5.9134,1.3109
3486,1,-5.6271,124.7680,0.0034,0.0031,4.1484,4.1484,18.6806,13.5163,3.4896
3494,1,-7.3443,124.7570,-0.0016,0.0020,2.5404,2.5404,11.3410,5.0687,1.2862
3505,1,-6.8993,124.7530,0.0020,0.0010,3.5926,3.5926,16.6570,10.1372,2.7746
3506,1,-6.8216,124.7540,0.0000,0.0019,4.4608,4.4608,19.6116,15.6282,3.8461
3508,1,-6.3279,124.7560,-0.0029,0.0037,2.5404,2.5404,9.8733,5.0686,0.9748
3508,2,-6.3279,124.7560,0.0029,0.0008,3.4397,3.4397,13.3685,9.2925,1.7872
3509,1,-5.9131,124.7570,-0.0003,-0.0008,4.3385,4.3385,17.3852,14.7835,3.0225
3510,1,-5.8354,124.7570,-0.0012,0.0009,4.6381,4.6381,19.4994,16.8953,3.8023
3514,1,-5.1612,124.7590,0.0020,-0.0032,3.5170,3.5170,15.8545,9.7148,2.5137
3566,1,-5.4642,124.7350,-0.0006,0.0010,1.6398,1.6398,7.4869,2.1119,0.5605
3587,1,-6.8995,124.7050,-0.0019,0.0022,3.1966,3.1966,15.2034,8.0253,2.3114
3590,1,-6.3280,124.7070,-0.0006,-0.0007,7.2226,7.2226,26.9958,40.9712,7.2877
3591,1,-5.9129,124.7090,-0.0007,-0.0007,5.2372,5.2372,21.1697,21.5417,4.4816
3593,1,-5.2385,124.7110,-0.0057,0.0058,2.7439,2.7439,12.5562,5.9134,1.5766
3658,1,-6.6142,124.6960,-0.0001,-0.0014,6.0916,6.0916,25.0454,29.1445,6.2727
3673,1,-6.9448,124.6750,0.0031,0.0018,2.0742,2.0742,9.5455,3.3791,0.9112
3674,1,-6.7758,124.6770,-0.0013,-0.0015,5.0808,5.0808,22.9542,20.2746,5.2690
3675,1,-6.6978,124.6770,-0.0009,0.0002,6.4768,6.4768,28.4600,32.9462,8.0997
3676,1,-6.5294,124.6770,-0.0035,0.0026,2.5404,2.5404,10.2960,5.0686,1.0601
3676,2,-6.5294,124.6770,0.0019,0.0014,2.3190,2.3190,9.3989,4.2238,0.8834
3677,1,-6.4516,124.6770,-0.0001,-0.0011,4.0167,4.0167,16.2079,12.6715,2.6270
3681,1,-5.9580,124.6800,-0.0006,0.0015,4.6381,4.6381,19.4349,16.8954,3.7772
3683,1,-5.7116,124.6810,-0.0015,0.0008,3.9492,3.9492,18.2890,12.2492,3.3449
3684,1,-5.5425,124.6810,0.0017,0.0021,2.4322,2.4322,11.4298,4.6462,1.3064
3765,1,-5.1999,124.6580,0.0001,0.0027,2.7439,2.7439,12.4584,5.9134,1.5521
3765,2,-5.1999,124.6580,-0.0010,-0.0025,3.9492,3.9492,17.9306,12.2491,3.2151
3782,1,-6.7762,124.6290,0.0015,-0.0025,3.7394,3.7394,17.1596,10.9821,2.9445
3783,1,-6.6977,124.6290,0.0001,0.0013,3.4397,3.4397,15.0368,9.2925,2.2611
3784,1,-6.5292,124.6290,-0.0014,-0.0018,2.9334,2.9334,12.3797,6.7582,1.5326
3786,1,-6.2828,124.6310,0.0026,-0.0007,2.7439,2.7439,10.7699,5.9134,1.1599
3787,1,-6.2051,124.6310,0.0005,0.0010,7.7263,7.7263,30.3129,46.8846,9.1887
3788,1,-6.0364,124.6320,-0.0007,-0.0018,5.5850,5.5850,22.9938,24.4983,5.2871
3789,1,-5.9582,124.6320,0.0012,-0.0001,4.2128,4.2128,18.3410,13.9387,3.3639
3790,1,-5.7889,124.6320,0.0008,0.0022,2.5404,2.5404,11.7512,5.0686,1.3809
3872,1,-6.5744,124.6000,-0.0022,0.0018,3.4397,3.4397,15.5315,9.2924,2.4123
3874,1,-6.0811,124.6020,-0.0020,0.0009,4.4001,4.4001,18.8237,15.2059,3.5433
3875,1,-5.6661,124.6040,-0.0006,0.0018,2.7439,2.7439,12.6563,5.9133,1.6018
3876,1,-5.5877,124.6040,0.0007,0.0023,1.6398,1.6398,7.4125,2.1119,0.5495
3877,1,-5.4188,124.6050,0.0003,0.0000,3.9492,3.9492,17.8910,12.2492,3.2009
3933,1,-7.0222,124.5750,-0.0014,0.0037,2.5404,2.5404,11.9952,5.0686,1.4388
3934,1,-5.4635,124.5800,-0.0003,0.0030,3.5926,3.5926,16.4399,10.1372,2.7027
3947,1,-7.3434,124.5560,-0.0008,0.0005,3.2796,3.2796,15.0160,8.4477,2.2548
3959,1,-6.5741,124.5520,-0.0017,0.0000,2.5404,2.5404,11.3776,5.0686,1.2945
3962,1,-5.6650,124.5560,0.0003,0.0003,2.5404,2.5404,11.3470,5.0686,1.2875
3963,1,-5.5872,124.5560,-0.0031,0.0010,3.0237,3.0237,14.5774,7.1806,2.1250
3964,1,-5.2387,124.5580,0.0021,0.0006,5.3388,5.3388,25.1038,22.3864,6.3020
4027,1,-6.3667,124.5430,-0.0027,0.0014,3.0237,3.0237,13.3631,7.1806,1.7857
4028,1,-5.8736,124.5450,0.0005,0.0022,6.2226,6.2226,28.5876,30.4116,8.1725
4040,1,-7.0222,124.5220,-0.0019,0.0010,2.7439,2.7439,13.3460,5.9133,1.7812
4044,1,-6.5294,124.5230,0.0001,0.0002,2.0742,2.0742,9.4386,3.3791,0.8909
4046,1,-6.2827,124.5250,-0.0004,0.0011,3.8106,3.8106,15.0503,11.4045,2.2651
4047,1,-6.2045,124.5250,0.0040,0.0012,1.6398,1.6398,7.0924,2.1119,0.5030
4048,1,-6.0356,124.5260,-0.0007,0.0043,4.0831,4.0831,18.3964,13.0939,3.3843
4050,1,-5.7884,124.5270,-0.0025,-0.0006,4.5797,4.5797,21.1604,16.4730,4.4776
4121,1,-5.3792,124.5050,0.0002,0.0003,3.4397,3.4397,16.1165,9.2925,2.5974
4150,1,-6.9440,124.4740,0.0026,-0.0002,3.0237,3.0237,14.1505,7.1806,2.0024
4151,1,-6.7756,124.4750,-0.0030,-0.0003,2.5404,2.5404,11.6709,5.0687,1.3621
4155,1,-6.2828,124.4770,0.0009,0.0025,3.5170,3.5170,13.8908,9.7149,1.9295
4157,1,-6.0357,124.4780,-0.0016,0.0016,4.4608,4.4608,20.5166,15.6282,4.2093
4158,1,-5.9571,124.4780,-0.0006,0.0007,6.6001,6.6001,31.3530,34.2132,9.8301
4159,1,-5.7885,124.4780,-0.0008,-0.0005,3.1113,3.1113,14.1895,7.6029,2.0134
4161,1,-5.5412,124.4790,-0.0020,-0.0006,4.5206,4.5206,20.8039,16.0506,4.3280
4238,1,-6.8204,124.4460,-0.0006,0.0004,4.7526,4.7526,21.8714,17.7401,4.7836
4242,1,-5.8333,124.4490,-0.0009,0.0014,4.4001,4.4001,20.3069,15.2058,4.1237
4293,1,-7.0223,124.4210,-0.0003,-0.0003,1.6398,1.6398,7.6383,2.1119,0.5834
4294,1,-5.4633,124.4270,-0.0011,0.0016,2.5404,2.5404,11.2213,5.0686,1.2592
4307,1,-7.2827,124.4170,-0.0016,0.0009,4.2127,4.2127,19.2127,13.9387,3.6913
4328,1,-5.9121,124.4010,0.0015,-0.0015,1.6398,1.6398,7.2816,2.1119,0.5302
4329,1,-5.8340,124.4010,-0.0036,0.0029,2.3190,2.3190,10.4713,4.2238,1.0965
4330,1,-5.4178,124.4030,-0.0015,0.0012,6.4351,6.4351,28.2476,32.5236,7.9793
4397,1,-6.1195,124.3900,-0.0007,-0.0003,5.7744,5.7744,26.8345,26.1877,7.2009
4414,1,-6.0352,124.3720,0.0004,-0.0006,2.9334,2.9334,13.5457,6.7582,1.8349
4415,1,-5.9575,124.3720,-0.0027,-0.0019,2.5404,2.5404,12.2859,5.0686,1.5094
4430,1,-6.5288,124.3700,-0.0023,0.0027,4.4001,4.4001,21.2132,15.2059,4.5000
4432,1,-6.2825,124.3710,-0.0002,0.0045,2.5404,2.5404,9.8137,5.0686,0.9631
4433,1,-5.7100,124.3730,-0.0020,0.0027,2.9334,2.9334,14.0546,6.7582,1.9753
4527,1,-6.2040,124.3230,-0.0033,0.0024,4.5798,4.5798,20.4782,16.4731,4.1936
4528,1,-6.0347,124.3240,0.0002,-0.0001,2.5404,2.5404,12.2782,5.0686,1.5075
4557,1,-7.3822,124.3170,-0.0019,-0.0003,2.5404,2.5404,11.6709,5.0687,1.3621
4596,1,-5.8725,124.3050,-0.0008,0.0017,3.1113,3.1113,14.4673,7.6029,2.0930
4613,1,-5.5865,124.2960,-0.0005,0.0005,1.6398,1.6398,7.5464,2.1119,0.5695
4616,1,-5.2376,124.2980,-0.0006,-0.0003,5.5850,5.5850,25.9244,24.4983,6.7207
4622,1,-6.5737,124.2920,-0.0021,0.0011,3.5170,3.5170,16.0847,9.7148,2.5872
4691,1,-6.6506,124.2440,0.0001,0.0009,4.0167,4.0167,18.4953,12.6716,3.4208
4695,1,-5.6642,124.2480,-0.0020,-0.0011,5.3389,5.3389,25.5168,22.3864,6.5111
4764,1,-5.8720,124.2370,-0.0015,0.0001,3.8106,3.8106,17.8753,11.4044,3.1953
4779,1,-5.5408,124.2190,0.0017,0.0027,3.0237,3.0237,14.0109,7.1806,1.9631
4780,1,-5.4623,124.2190,0.0001,-0.0016,3.6667,3.6667,16.3256,10.5596,2.6653
4793,1,-6.2032,124.2170,0.0003,0.0015,5.3388,5.3388,23.7073,22.3864,5.6204
4795,1,-5.9564,124.2180,-0.0014,0.0039,3.9492,3.9492,18.2052,12.2492,3.3143
4876,1,-5.3779,124.1910,0.0015,-0.0001,4.7526,4.7526,21.3896,17.7401,4.5751
4893,1,-6.2813,124.1690,0.0023,-0.0024,2.7439,2.7439,10.2830,5.9134,1.0574
4899,1,-5.5404,124.1720,-0.0002,0.0015,2.7439,2.7439,12.9875,5.9134,1.6868
4975,1,-5.3398,124.1430,-0.0005,-0.0010,4.8645,4.8645,22.6985,18.5849,5.1522
4976,1,-5.2371,124.1440,-0.0034,0.0020,3.0237,3.0237,13.2934,7.1805,1.7671
4989,1,-6.3259,124.1400,-0.0003,0.0012,3.6667,3.6667,13.7882,10.5596,1.9011
5063,1,-7.0661,124.0880,-0.0014,0.0014,3.8805,3.8805,18.4900,11.8268,3.4188
5066,1,-5.9115,124.0930,-0.0003,-0.0041,3.3606,3.3606,15.8208,8.8701,2.5030
5067,1,-5.4167,124.0950,-0.0005,-0.0015,2.7439,2.7439,12.5350,5.9134,1.5713
5068,1,-5.3387,124.0950,-0.0028,-0.0002,3.7393,3.7393,17.7957,10.9820,3.1669
5070,1,-5.1579,124.0960,-0.0027,-0.0014,2.0742,2.0742,9.5184,3.3791,0.9060
5078,1,-6.3260,124.0920,-0.0019,-0.0010,3.1966,3.1966,11.9568,8.0253,1.4297
5138,1,-6.1183,124.0820,-0.0032,0.0024,3.4397,3.4397,15.8656,9.2925,2.5172
5147,1,-5.5404,124.0660,-0.0024,0.0017,2.4322,2.4322,10.9525,4.6463,1.1996
5158,1,-6.6952,124.0610,-0.0001,0.0030,4.6957,4.6957,22.0535,17.3177,4.8636
5166,1,-5.7086,124.0640,-0.0007,0.0021,3.8805,3.8805,16.9988,11.8268,2.8896
5193,1,-7.3197,124.0560,-0.0006,0.0029,2.0742,2.0742,9.1622,3.3791,0.8395
5204,1,-5.3776,124.0420,0.0038,-0.0017,2.0742,2.0742,9.5838,3.3791,0.9185
5245,1,-7.2811,124.0170,-0.0011,-0.0006,4.4001,4.4001,20.0000,15.2058,4.0000
5264,1,-5.7092,124.0170,-0.0001,-0.0007,3.6667,3.6667,16.3082,10.5596,2.6596
5265,1,-5.5396,124.0180,-0.0014,0.0025,3.7394,3.7394,17.0062,10.9820,2.8921
5277,1,-6.2813,124.0150,0.0018,0.0026,2.7439,2.7439,9.9293,5.9134,0.9859
5349,1,-7.0657,123.9830,0.0012,0.0020,3.1113,3.1113,14.2054,7.6029,2.0179
5354,1,-5.6637,123.9880,0.0001,0.0023,3.5170,3.5170,16.6466,9.7149,2.7711
5356,1,-5.2360,123.9890,-0.0010,-0.0007,4.6381,4.6381,21.1053,16.8954,4.4543
5429,1,-5.2360,123.9420,-0.0005,-0.0005,2.3190,2.3190,10.6000,4.2239,1.1236
5520,1,-5.9548,123.9100,0.0002,0.0025,3.0237,3.0237,13.9867,7.1806,1.9563
5524,1,-5.4612,123.9120,-0.0026,-0.0007,2.5404,2.5404,11.5534,5.0686,1.3348
5609,1,-5.1969,123.8830,0.0028,-0.0006,3.0237,3.0237,13.5640,7.1805,1.8398
5622,1,-5.4607,123.8640,-0.0008,-0.0010,4.6957,4.6957,21.4153,17.3179,4.5862
5627,1,-6.9417,123.8590,0.0003,0.0017,3.6667,3.6667,16.6667,10.5597,2.7778
5719,1,-5.8319,123.8340,0.0009,0.0023,4.0831,4.0831,18.7370,13.0939,3.5108
5722,1,-5.2355,123.8350,0.0053,-0.0003,2.0742,2.0742,9.4229,3.3791,0.8879

File: 실험데이터/2차_PhaseB_경계정밀화_RxF해소_16런/RF4_kV62_R0.65_F64_W4/BumpLevel/WBA_BumpResult_0228_3996.csv (part 1 of 2)
BumpId,VoidId,Bump_X,Bump_Y,X(um),Y(um),Diam_X,Diam_Y,Diameter(%),Area(um2),Area(%)
287,1,5.4724,13.7358,0.0041,-0.0020,2.7439,2.7439,11.3228,5.9134,1.2821
296,1,6.3144,13.6899,0.0004,-0.0004,3.8106,3.8106,16.4978,11.4044,2.7218
297,1,7.2041,13.6932,0.0016,0.0006,3.2796,3.2796,13.5831,8.4476,1.8450
298,1,7.2524,13.6939,-0.0015,-0.0025,2.5404,2.5404,10.7728,5.0686,1.1605
299,1,7.4643,13.6942,-0.0009,0.0030,2.5404,2.5404,10.7314,5.0686,1.1516
337,1,5.6361,13.6753,-0.0015,0.0053,2.0742,2.0742,8.6427,3.3791,0.7470
338,1,5.8349,13.6764,0.0009,-0.0030,4.5797,4.5797,20.0308,16.4729,4.0123
367,1,5.6359,13.5974,0.0017,0.0030,5.2882,5.2882,21.7029,21.9641,4.7102
369,1,6.8338,13.6017,-0.0021,0.0004,4.9738,4.9738,22.2401,19.4296,4.9462
374,1,7.7227,13.5993,-0.0012,-0.0017,3.6667,3.6667,15.2075,10.5597,2.3127
375,1,7.7767,13.5998,0.0011,0.0013,2.7439,2.7439,11.3540,5.9134,1.2891
380,1,6.5235,13.5940,0.0011,-0.0005,1.6398,1.6398,6.5995,2.1119,0.4355
435,1,5.4730,13.5645,-0.0009,-0.0002,2.9334,2.9334,12.7645,6.7581,1.6293
442,1,6.8338,13.5346,0.0021,-0.0002,2.6441,2.6441,11.8422,5.4910,1.4024
442,2,6.8338,13.5346,-0.0011,-0.0031,2.0742,2.0742,9.2898,3.3791,0.8630
469,1,6.8338,13.4570,-0.0012,-0.0039,1.6398,1.6398,6.9639,2.1119,0.4850
497,1,5.4736,13.4106,0.0004,0.0022,2.0742,2.0742,9.0582,3.3791,0.8205
501,1,6.5098,13.4085,-0.0011,-0.0016,6.6001,6.6001,27.6825,34.2132,7.6632
502,1,6.5912,13.4091,-0.0004,0.0013,7.5146,7.5146,30.5234,44.3505,9.3168
503,1,6.6391,13.4093,-0.0007,-0.0006,7.0340,7.0340,29.6146,38.8594,8.7702
504,1,7.6611,13.4133,0.0000,0.0009,4.9738,4.9738,21.1535,19.4297,4.4747
505,1,7.7088,13.4132,0.0019,0.0000,2.0742,2.0742,8.5126,3.3791,0.7246
506,1,7.7906,13.4135,0.0000,-0.0033,3.1966,3.1966,13.3946,8.0253,1.7942
535,1,5.6368,13.3812,-0.0035,-0.0003,2.7439,2.7439,12.2365,5.9134,1.4973
537,1,6.8334,13.3842,0.0024,0.0011,3.4397,3.4397,14.7151,9.2924,2.1653
538,1,7.0337,13.3849,0.0023,0.0022,4.1484,4.1484,17.9244,13.5163,3.2128
548,1,6.3560,13.3623,-0.0002,0.0017,6.9572,6.9572,30.3201,38.0148,9.1931
549,1,7.1642,13.3658,-0.0012,0.0010,4.2127,4.2127,18.2206,13.9386,3.3199
550,1,7.5549,13.3669,0.0007,0.0011,4.4001,4.4001,19.0693,15.2059,3.6364
575,1,6.6361,13.3345,-0.0003,0.0024,1.6398,1.6398,7.2510,2.1119,0.5258
591,1,5.6361,13.3026,0.0028,-0.0009,4.2128,4.2128,17.6443,13.9387,3.1132
592,1,5.8361,13.3035,-0.0002,-0.0009,6.3085,6.3085,26.5981,31.2565,7.0746
593,1,6.8344,13.3066,0.0015,-0.0008,4.9738,4.9738,21.1022,19.4296,4.4530
594,1,7.0340,13.3077,-0.0025,0.0019,4.5207,4.5207,19.4354,16.0507,3.7773
594,2,7.0340,13.3077,0.0012,-0.0034,4.2127,4.2127,18.1116,13.9386,3.2803
596,1,7.2706,13.3010,-0.0011,0.0034,5.7744,5.7744,24.5584,26.1880,6.0312
597,1,7.3182,13.3022,-0.0010,0.0005,2.5404,2.5404,10.6701,5.0686,1.1385
598,1,7.4002,13.3024,0.0034,-0.0004,4.9738,4.9738,21.2467,19.4297,4.5142
598,2,7.4002,13.3024,-0.0033,-0.0027,3.5170,3.5170,15.0237,9.7149,2.2571
601,1,6.1201,13.2976,0.0000,-0.0007,6.2657,6.2657,26.8313,30.8340,7.1992
602,1,6.2023,13.2975,-0.0005,0.0003,6.2227,6.2227,26.7527,30.4117,7.1571
603,1,6.2502,13.2979,0.0007,-0.0004,6.2657,6.2657,27.6913,30.8341,7.6681
604,1,6.5967,13.2954,0.0011,0.0001,6.9571,6.9571,27.8663,38.0146,7.7653
605,1,6.6756,13.2957,0.0011,0.0049,3.6667,3.6667,15.5568,10.5596,2.4201
605,2,6.6756,13.2957,-0.0037,0.0010,2.3190,2.3190,9.8390,4.2238,0.9681
656,1,5.9670,13.2838,-0.0038,0.0023,5.0276,5.0276,21.9669,19.8520,4.8254
657,1,6.3563,13.2849,0.0011,-0.0015,3.1966,3.1966,13.9596,8.0253,1.9487
658,1,7.1641,13.2876,-0.0010,-0.0016,3.0237,3.0237,13.1641,7.1806,1.7329
659,1,7.5553,13.2892,0.0015,0.0003,6.0473,6.0473,25.2685,28.7222,6.3850
694,1,6.6360,13.2566,0.0007,0.0001,8.2318,8.2318,36.8478,53.2205,13.5776
701,1,6.8215,13.2417,0.0004,-0.0013,6.5181,6.5181,28.1210,33.3684,7.9079
702,1,5.9659,13.2311,-0.0005,0.0005,2.9334,2.9334,12.8168,6.7581,1.6427
703,1,6.0772,13.2321,0.0000,0.0020,3.7393,3.7393,16.5173,10.9820,2.7282
705,1,6.1977,13.2320,0.0002,-0.0042,5.1334,5.1334,22.4410,20.6969,5.0360
706,1,6.2457,13.2331,-0.0028,0.0004,2.0742,2.0742,9.0722,3.3791,0.8230
708,1,6.5363,13.2333,0.0038,0.0000,4.0167,4.0167,15.6684,12.6715,2.4550
709,1,7.1648,13.2369,-0.0004,-0.0008,2.0742,2.0742,8.8648,3.3791,0.7859
711,1,7.3226,13.2363,-0.0008,-0.0035,5.5366,5.5366,23.7327,24.0759,5.6324
714,1,7.5546,13.2372,-0.0018,0.0023,4.8089,4.8089,20.4620,18.1625,4.1869
715,1,7.7731,13.2382,-0.0002,-0.0006,6.3085,6.3085,25.9488,31.2565,6.7334
732,1,5.4242,13.2246,-0.0002,0.0014,2.0742,2.0742,8.9131,3.3791,0.7944
786,1,5.6973,13.2106,0.0022,-0.0007,4.7526,4.7526,20.4734,17.7401,4.1916
787,1,5.8101,13.2117,-0.0002,-0.0028,4.7526,4.7526,20.9493,17.7402,4.3887
788,1,6.8954,13.2147,-0.0009,0.0006,6.4768,6.4768,27.0628,32.9461,7.3240
789,1,7.0073,13.2152,0.0003,0.0009,5.3890,5.3890,23.4023,22.8088,5.4767
798,1,6.4978,13.1942,0.0009,0.0002,5.5366,5.5366,22.5293,24.0759,5.0757
799,1,6.5760,13.1946,-0.0008,0.0002,5.2882,5.2882,20.2508,21.9640,4.1009
800,1,7.7346,13.1988,0.0034,0.0022,1.6398,1.6398,7.1870,2.1119,0.5165
832,1,5.3857,13.1859,0.0012,0.0000,4.5206,4.5206,19.4838,16.0505,3.7962
834,1,5.5116,13.1629,0.0020,-0.0004,5.1855,5.1855,21.4472,21.1193,4.5998
835,1,6.2459,13.1543,0.0004,0.0004,5.7276,5.7276,25.3531,25.7654,6.4278
836,1,7.2754,13.1588,-0.0019,-0.0016,5.5366,5.5366,23.1455,24.0759,5.3571
837,1,7.3236,13.1587,-0.0014,-0.0011,5.5850,5.5850,24.0113,24.4984,5.7654
838,1,7.3968,13.1587,-0.0036,0.0013,2.0742,2.0742,9.2599,3.3791,0.8574
839,1,7.4442,13.1589,0.0023,0.0037,3.3606,3.3606,14.0819,8.8701,1.9830
839,2,7.4442,13.1589,-0.0010,-0.0008,6.0473,6.0473,25.3400,28.7222,6.4212
840,1,7.5551,13.1594,-0.0021,-0.0007,5.7744,5.7744,24.0941,26.1879,5.8053
849,1,6.0768,13.1542,-0.0002,-0.0006,4.4001,4.4001,19.9007,15.2058,3.9604
850,1,6.1246,13.1540,-0.0010,0.0002,2.8402,2.8402,12.2720,6.3358,1.5060
851,1,6.1982,13.1543,0.0007,0.0063,3.5170,3.5170,15.0980,9.7149,2.2795
851,2,6.1982,13.1543,-0.0010,0.0001,6.8008,6.8008,29.1947,36.3251,8.5233
853,1,6.5373,13.1553,-0.0003,0.0025,8.5207,8.5207,32.6421,57.0218,10.6551
854,1,7.1650,13.1582,-0.0001,-0.0016,5.6805,5.6805,24.5440,25.3430,6.0241
926,1,6.6369,13.1341,-0.0006,0.0011,3.9492,3.9492,15.9705,12.2491,2.5506
936,1,5.5510,13.1229,-0.0026,0.0021,3.1966,3.1966,13.6818,8.0253,1.8719
938,1,7.7119,13.0981,0.0014,0.0016,5.2882,5.2882,22.7807,21.9640,5.1896
939,1,6.5974,13.0947,0.0000,0.0004,7.7610,7.7610,29.8498,47.3071,8.9101
940,1,6.6757,13.0950,0.0006,0.0031,4.1484,4.1484,16.2355,13.5163,2.6359
977,1,5.5118,13.0845,0.0032,0.0018,3.5927,3.5927,15.5543,10.1373,2.4194
978,1,5.3861,13.0625,-0.0009,0.0003,3.3606,3.3606,14.0028,8.8701,1.9608
980,1,6.6367,13.0562,-0.0020,0.0024,4.2761,4.2761,16.5856,14.3612,2.7508
980,2,6.6367,13.0562,0.0016,-0.0016,3.2796,3.2796,12.7205,8.4476,1.6181
981,1,7.6739,13.0600,0.0002,-0.0010,5.4879,5.4879,22.8133,23.6536,5.2045
1001,1,6.1367,13.0319,0.0033,-0.0015,5.4879,5.4879,23.0065,23.6535,5.2930
1002,1,6.3368,13.0329,0.0007,-0.0008,7.0340,7.0340,28.1621,38.8594,7.9310
1003,1,6.5375,13.0332,-0.0015,0.0012,5.9124,5.9124,20.6453,27.4549,4.2623
1004,1,7.1724,13.0354,-0.0001,-0.0007,5.8208,5.8208,24.1411,26.6102,5.8279
1005,1,7.3728,13.0358,0.0047,0.0071,2.3190,2.3190,10.3473,4.2239,1.0707
1005,2,7.3728,13.0358,-0.0008,0.0001,5.4386,5.4386,24.2665,23.2311,5.8886
1006,1,7.5733,13.0372,-0.0002,0.0021,4.0167,4.0167,16.9354,12.6716,2.8681
1006,2,7.5733,13.0372,0.0032,-0.0065,2.0742,2.0742,8.7454,3.3791,0.7648
1040,1,5.4256,13.0241,-0.0028,0.0027,4.8089,4.8089,20.1887,18.1626,4.0758
1042,1,5.8985,12.9925,-0.0002,-0.0002,2.8402,2.8402,12.0270,6.3358,1.4465
1043,1,5.9759,12.9923,0.0003,0.0009,6.2226,6.2226,26.6469,30.4116,7.1006
1045,1,6.1758,12.9931,0.0005,0.0034,5.6329,5.6329,22.4945,24.9207,5.0600
1046,1,6.2983,12.9936,0.0013,0.0001,5.7276,5.7276,22.1439,25.7654,4.9035
1047,1,6.3758,12.9938,0.0010,0.0009,7.5503,7.5503,28.4784,44.7729,8.1102
1048,1,6.4983,12.9942,-0.0006,-0.0025,8.8611,8.8611,33.5640,61.6682,11.2654
1049,1,6.5762,12.9943,0.0003,0.0006,9.0115,9.0115,31.0423,63.7801,9.6362
1050,1,7.1337,12.9967,-0.0002,0.0008,6.9957,6.9957,28.2161,38.4369,7.9615
1051,1,7.2113,12.9966,-0.0017,0.0006,6.8008,6.8008,28.6463,36.3251,8.2061
1052,1,7.3333,12.9979,-0.0004,-0.0002,4.8089,4.8089,20.8726,18.1626,4.3567
1053,1,7.4116,12.9979,0.0027,-0.0005,4.5797,4.5797,19.6699,16.4730,3.8690
1054,1,7.5344,12.9981,-0.0025,-0.0006,5.0808,5.0808,21.7357,20.2745,4.7244
1056,1,7.7348,12.9988,0.0028,0.0015,2.9334,2.9334,13.0120,6.7582,1.6931
1056,2,7.7348,12.9988,-0.0032,-0.0015,3.7393,3.7393,16.5871,10.9820,2.7513
1143,1,6.5381,12.9557,-0.0008,0.0000,8.5522,8.5522,30.5835,57.4443,9.3535
1144,1,7.1726,12.9580,-0.0002,-0.0001,8.3935,8.3935,33.3758,55.3324,11.1394
1145,1,7.3729,12.9585,0.0034,-0.0010,4.0831,4.0831,17.4078,13.0940,3.0303
1146,1,7.5736,12.9592,-0.0001,-0.0008,4.0167,4.0167,17.9124,12.6715,3.2085
1147,1,7.7747,12.9602,-0.0024,-0.0008,5.3890,5.3890,23.4858,22.8088,5.5158
1157,1,6.1375,12.9541,0.0012,0.0009,4.9738,4.9738,21.3623,19.4296,4.5635
1158,1,6.3373,12.9547,-0.0021,0.0018,2.8402,2.8402,10.6600,6.3357,1.1364
1158,2,6.3373,12.9547,0.0008,-0.0023,2.0742,2.0742,7.7850,3.3791,0.6061
1193,1,5.3869,12.9478,-0.0019,-0.0035,3.5170,3.5170,15.3354,9.7149,2.3517
1197,1,6.2383,12.9319,-0.0014,0.0000,6.3510,6.3510,24.0285,31.6790,5.7737
1198,1,6.4376,12.9328,0.0002,0.0013,5.4878,5.4878,20.6598,23.6534,4.2683
1199,1,6.6372,12.9339,-0.0012,0.0015,5.3890,5.3890,21.5945,22.8089,4.6632
1199,2,6.6372,12.9339,-0.0065,-0.0038,2.8402,2.8402,11.3813,6.3358,1.2953
1201,1,7.4737,12.9360,0.0043,-0.0019,3.0237,3.0237,12.8285,7.1806,1.6457
1233,1,5.7179,12.9201,0.0006,-0.0018,3.8106,3.8106,16.7705,11.4044,2.8125
1234,1,6.9148,12.9252,0.0014,-0.0014,5.6329,5.6329,21.8660,24.9208,4.7812
1247,1,7.3122,12.8975,0.0012,0.0025,3.0237,3.0237,12.5000,7.1805,1.5625
1247,2,7.3122,12.8975,0.0025,-0.0015,3.1113,3.1113,12.8624,7.6029,1.6544
1248,1,7.4345,12.8980,-0.0002,0.0013,6.5593,6.5593,28.1858,33.7908,7.9444
1249,1,7.5121,12.8983,-0.0011,0.0017,4.9738,4.9738,22.2163,19.4298,4.9356
1250,1,7.6354,12.8984,-0.0017,-0.0003,2.0742,2.0742,9.0259,3.3791,0.8147
1251,1,7.7132,12.8985,0.0031,-0.0004,2.0742,2.0742,8.9803,3.3791,0.8065
1259,1,5.9985,12.8928,-0.0005,0.0001,6.6001,6.6001,28.0566,34.2132,7.8717
1260,1,6.0759,12.8926,0.0012,-0.0010,2.9334,2.9334,12.0880,6.7582,1.4612
1261,1,6.1989,12.8931,0.0013,0.0009,5.7744,5.7744,22.0689,26.1877,4.8704
1262,1,6.2767,12.8937,-0.0027,0.0002,3.5926,3.5926,13.3980,10.1372,1.7951
1262,2,6.2767,12.8937,0.0033,0.0001,4.4001,4.4001,16.4091,15.2058,2.6926
1263,1,6.3985,12.8937,0.0012,-0.0012,8.1662,8.1662,32.3483,52.3757,10.4641
1264,1,6.4763,12.8942,-0.0006,0.0007,7.2226,7.2226,27.8791,40.9713,7.7724
1265,1,6.5987,12.8951,0.0011,-0.0002,7.2967,7.2967,27.3241,41.8161,7.4661
1266,1,6.6762,12.8944,0.0007,0.0017,5.5367,5.5367,22.5193,24.0760,5.0712
1267,1,7.2342,12.8975,-0.0012,-0.0004,8.3292,8.3292,32.4377,54.4878,10.5220
1334,1,5.6131,12.8615,-0.0008,0.0009,5.7276,5.7276,24.0915,25.7655,5.8040
1335,1,5.8224,12.8628,0.0001,-0.0016,7.4426,7.4426,32.5025,43.5057,10.5641
1336,1,6.8097,12.8662,0.0020,-0.0003,4.1484,4.1484,17.1577,13.5162,2.9439
1337,1,7.0202,12.8669,-0.0002,-0.0015,7.5858,7.5858,28.5361,45.1953,8.1431
1341,1,7.2723,12.8575,0.0005,0.0016,5.4879,5.4879,21.8404,23.6536,4.7700
1342,1,7.4734,12.8587,0.0001,0.0036,1.6398,1.6398,6.9809,2.1119,0.4873
1342,2,7.4734,12.8587,-0.0026,0.0002,5.3389,5.3389,22.7282,22.3865,5.1657
1343,1,6.0378,12.8529,0.0005,-0.0013,4.1484,4.1484,17.2133,13.5164,2.9630
1344,1,6.2375,12.8549,0.0001,-0.0015,7.4426,7.4426,28.5799,43.5055,8.1681
1345,1,6.4376,12.8551,0.0005,0.0007,5.6805,5.6805,22.2865,25.3431,4.9669
1346,1,6.6378,12.8567,-0.0010,-0.0007,5.2883,5.2883,20.6793,21.9641,4.2763
1347,1,7.6742,12.8592,0.0021,0.0013,5.5850,5.5850,24.8796,24.4983,6.1899
1388,1,5.3876,12.8376,-0.0003,-0.0015,4.6381,4.6381,20.0704,16.8954,4.0282
1389,1,7.7744,12.8377,-0.0012,0.0006,5.6805,5.6805,24.9740,25.3431,6.2370
1391,1,6.1373,12.8318,0.0004,0.0011,7.1853,7.1853,28.0400,40.5490,7.8624
1392,1,6.3375,12.8327,-0.0017,0.0004,9.6178,9.6178,39.3643,72.6501,15.4955
1393,1,6.5377,12.8332,0.0004,-0.0005,8.8001,8.8001,34.2857,60.8233,11.7551
1394,1,7.5738,12.8369,0.0004,0.0006,7.1100,7.1100,30.4470,39.7041,9.2702
1436,1,5.4261,12.7985,0.0056,-0.0001,2.5404,2.5404,10.7885,5.0686,1.1639
1442,1,5.9764,12.7924,0.0004,0.0009,7.0721,7.0721,28.6881,39.2817,8.2301
1443,1,6.0987,12.7928,0.0003,0.0018,6.7611,6.7611,26.4063,35.9027,6.9729
1444,1,6.1768,12.7928,0.0008,0.0009,7.7610,7.7610,29.5573,47.3070,8.7363
1446,1,6.3769,12.7937,0.0000,0.0008,7.6564,7.6564,31.8278,46.0398,10.1301
1447,1,6.4988,12.7939,-0.0006,-0.0021,7.1853,7.1853,30.0517,40.5489,9.0310
1448,1,6.5772,12.7944,-0.0008,0.0011,6.7212,6.7212,25.5179,35.4803,6.5116
1448,2,6.5772,12.7944,0.0040,-0.0041,1.6398,1.6398,6.2257,2.1119,0.3876
1449,1,7.1341,12.7973,-0.0010,-0.0002,5.8668,5.8668,23.0365,27.0326,5.3068
1450,1,7.2126,12.7969,-0.0026,-0.0028,2.7439,2.7439,10.5872,5.9133,1.1209
1451,1,7.3347,12.7970,0.0001,0.0023,7.5503,7.5503,30.1253,44.7727,9.0753
1452,1,7.4130,12.7975,-0.0014,-0.0002,8.9816,8.9816,36.6618,63.3577,13.4409
1453,1,7.5351,12.7975,-0.0007,0.0013,5.2882,5.2882,22.1279,21.9641,4.8964
1454,1,7.6123,12.7987,-0.0002,-0.0011,5.9124,5.9124,26.2822,27.4550,6.9075
1455,1,7.7356,12.7986,0.0020,-0.0007,3.1966,3.1966,13.9169,8.0253,1.9368
1519,1,5.7180,12.7873,0.0006,0.0000,7.1100,7.1100,31.2916,39.7040,9.7916
1520,1,6.9152,12.7912,-0.0012,0.0018,5.3890,5.3890,23.0769,22.8087,5.3254
1522,1,5.6129,12.7839,0.0015,0.0009,4.9194,4.9194,21.8103,19.0074,4.7569
1523,1,5.8221,12.7846,-0.0024,0.0002,3.5927,3.5927,15.5543,10.1373,2.4194
1524,1,6.8105,12.7884,-0.0017,-0.0018,6.7212,6.7212,28.0580,35.4802,7.8725
1525,1,7.0205,12.7885,0.0041,0.0039,2.3190,2.3190,9.4491,4.2238,0.8929
1525,2,7.0205,12.7885,0.0011,-0.0022,3.5170,3.5170,14.3303,9.7149,2.0536
1543,1,5.3873,12.7594,0.0015,0.0019,2.5404,2.5404,10.6955,5.0686,1.1439
1545,1,6.1385,12.7534,-0.0013,-0.0005,2.0742,2.0742,7.9840,3.3791,0.6375
1546,1,6.3379,12.7541,0.0005,-0.0002,6.3085,6.3085,27.1622,31.2564,7.3779
1547,1,6.5385,12.7553,-0.0005,0.0002,6.2657,6.2657,24.5420,30.8340,6.0231
1548,1,7.1731,12.7578,0.0010,-0.0006,4.4001,4.4001,17.8017,15.2058,3.1690
1549,1,7.3739,12.7583,-0.0014,0.0032,3.7393,3.7393,15.5302,10.9820,2.4119
1549,2,7.3739,12.7583,-0.0047,-0.0020,4.9738,4.9738,20.6571,19.4297,4.2672
1550,1,7.5747,12.7593,0.0013,0.0057,3.1966,3.1966,14.1421,8.0253,2.0000
1550,2,7.5747,12.7593,-0.0022,-0.0005,6.0027,6.0027,26.5568,28.2998,7.0526
1588,1,6.0379,12.7317,0.0003,-0.0014,7.0340,7.0340,27.0429,38.8593,7.3132
1589,1,7.2739,12.7361,0.0003,-0.0012,5.4879,5.4879,21.4423,23.6537,4.5977
1599,1,6.6379,12.7334,-0.0012,0.0019,5.7744,5.7744,24.0603,26.1878,5.7890
1627,1,5.8224,12.7120,0.0010,0.0032,4.0831,4.0831,17.2566,13.0939,2.9779
1627,2,5.8224,12.7120,0.0025,-0.0023,2.0742,2.0742,8.7664,3.3791,0.7685
1628,1,6.8109,12.7156,0.0006,0.0004,5.0808,5.0808,21.9971,20.2745,4.8387
1628,2,6.8109,12.7156,0.0052,0.0022,2.5404,2.5404,10.9985,5.0686,1.2097
1629,1,7.0204,12.7171,-0.0003,-0.0009,6.2657,6.2657,25.8199,30.8341,6.6667
1637,1,7.3126,12.6970,0.0004,0.0002,8.7695,8.7695,34.6507,60.4010,12.0067
1638,1,7.4350,12.6971,-0.0007,0.0003,5.8668,5.8668,24.7950,27.0326,6.1479
1639,1,7.5126,12.6969,0.0032,0.0035,3.1966,3.1966,14.3242,8.0253,2.0518
1640,1,7.6360,12.6988,-0.0011,0.0021,5.2882,5.2882,23.3468,21.9640,5.4507
1641,1,7.7136,12.6984,0.0015,0.0011,3.5926,3.5926,15.6412,10.1372,2.4465
1646,1,5.9995,12.6931,-0.0002,-0.0023,6.5181,6.5181,26.1757,33.3683,6.8517
1647,1,6.0769,12.6923,0.0005,0.0004,6.6001,6.6001,25.2646,34.2133,6.3830
1648,1,6.1990,12.6928,-0.0001,-0.0009,4.2127,4.2127,16.7586,13.9387,2.8085
1649,1,6.2772,12.6930,-0.0008,-0.0013,6.1356,6.1356,25.8445,29.5669,6.6794
1650,1,6.3992,12.6933,-0.0007,0.0025,5.5366,5.5366,22.5293,24.0759,5.0757
1650,2,6.3992,12.6933,0.0008,-0.0040,3.1966,3.1966,13.0073,8.0253,1.6919
1651,1,6.4771,12.6934,-0.0002,-0.0012,4.3385,4.3385,18.2487,14.7834,3.3302
1652,1,6.5995,12.6941,-0.0011,0.0001,9.6735,9.6735,38.4328,73.4949,14.7708
1653,1,6.6768,12.6955,-0.0006,-0.0008,3.0237,3.0237,12.7975,7.1805,1.6378
1654,1,7.2347,12.6963,-0.0012,0.0014,7.6212,7.6212,29.4884,45.6176,8.6957
1733,1,5.7177,12.6537,0.0008,0.0035,3.6667,3.6667,16.3430,10.5596,2.6709
1733,2,5.7177,12.6537,0.0016,-0.0022,3.1113,3.1113,13.8675,7.6029,1.9231
1735,1,7.4736,12.6588,-0.0002,0.0003,5.7276,5.7276,24.7353,25.7655,6.1184
1736,1,6.0381,12.6534,-0.0007,-0.0002,7.3701,7.3701,28.3800,42.6610,8.0542
1737,1,6.2381,12.6548,-0.0012,-0.0002,6.3932,6.3932,26.9037,32.1012,7.2381
1738,1,6.4386,12.6546,-0.0001,-0.0007,5.8208,5.8208,24.3104,26.6103,5.9100
1739,1,7.2742,12.6583,0.0007,0.0002,6.4767,6.4767,24.8021,32.9461,6.1514
1740,1,7.6750,12.6593,-0.0016,0.0017,6.8402,6.8402,28.9928,36.7476,8.4058
1783,1,5.6140,12.6333,-0.0013,0.0009,6.7212,6.7212,29.9572,35.4802,8.9743
1784,1,5.8236,12.6347,0.0011,-0.0018,5.1334,5.1334,22.8193,20.6968,5.2072
1785,1,6.8103,12.6383,0.0001,-0.0008,6.2227,6.2227,26.4263,30.4116,6.9835
1786,1,7.0209,12.6386,-0.0024,0.0049,3.9492,3.9492,16.3941,12.2491,2.6877
1789,1,6.1381,12.6318,-0.0018,-0.0003,7.3700,7.3700,29.3310,42.6609,8.6031
1790,1,6.3384,12.6327,-0.0002,-0.0016,6.4351,6.4351,27.1969,32.5236,7.3967
1791,1,6.5384,12.6331,-0.0004,0.0005,3.7394,3.7394,14.5865,10.9820,2.1277
1792,1,7.1739,12.6352,0.0001,0.0009,6.6811,6.6811,25.9032,35.0578,6.7098
1792,2,7.1739,12.6352,-0.0049,-0.0035,2.0742,2.0742,8.0419,3.3791,0.6467
1793,1,7.3731,12.6361,-0.0001,0.0007,6.9571,6.9571,28.6822,38.0146,8.2267
1794,1,7.7747,12.6374,0.0006,0.0010,5.1334,5.1334,22.3721,20.6969,5.0051
1838,1,5.8997,12.5919,-0.0002,-0.0018,5.0808,5.0808,20.3507,20.2745,4.1415
1839,1,5.9771,12.5923,0.0018,0.0008,2.3190,2.3190,8.9443,4.2238,0.8000
1840,1,6.0996,12.5927,-0.0010,0.0010,6.4768,6.4768,25.6994,32.9461,6.6046
1842,1,6.2998,12.5932,0.0046,0.0032,3.1966,3.1966,13.0950,8.0253,1.7148
1842,2,6.2998,12.5932,0.0000,0.0004,5.8208,5.8208,23.8452,26.6103,5.6859
1843,1,6.3777,12.5930,0.0005,0.0026,6.1356,6.1356,25.4705,29.5668,6.4875
1844,1,6.4997,12.5940,0.0005,-0.0003,5.3890,5.3890,21.8122,22.8088,4.7577
1845,1,6.5778,12.5942,0.0001,0.0005,8.9216,8.9216,33.6378,62.5131,11.3150
1846,1,7.1348,12.5971,0.0006,-0.0002,8.1991,8.1991,32.7842,52.7979,10.7480
1847,1,7.2128,12.5964,0.0000,-0.0003,7.2226,7.2226,28.3252,40.9714,8.0232
1848,1,7.3351,12.5972,-0.0008,-0.0009,5.2371,5.2371,20.8514,21.5415,4.3478
1849,1,7.4136,12.5973,-0.0002,0.0010,6.7611,6.7611,28.1063,35.9028,7.8996
1850,1,7.5358,12.5975,-0.0008,0.0003,8.6460,8.6460,36.2122,58.7116,13.1132
1851,1,7.6134,12.5986,0.0005,-0.0008,4.9738,4.9738,22.2163,19.4298,4.9356
1852,1,7.7360,12.5985,0.0009,0.0024,4.4001,4.4001,19.4563,15.2058,3.7855
1917,1,5.7189,12.5761,0.0002,-0.0006,3.8805,3.8805,16.8345,11.8268,2.8340
1933,1,5.9387,12.5528,0.0013,0.0000,5.9124,5.9124,22.9788,27.4550,5.2803
1934,1,6.3387,12.5547,0.0005,0.0060,3.2796,3.2796,14.6568,8.4477,2.1482
1934,2,6.3387,12.5547,0.0000,0.0002,3.8106,3.8106,17.0297,11.4044,2.9001
1935,1,6.5390,12.5554,-0.0014,-0.0009,8.7696,8.7696,33.6087,60.4012,11.2954
1936,1,7.1741,12.5581,-0.0007,0.0005,6.1356,6.1356,24.3871,29.5669,5.9473
1937,1,7.3746,12.5588,0.0001,-0.0008,6.5593,6.5593,27.2040,33.7909,7.4006
1938,1,7.5746,12.5591,-0.0004,-0.0012,2.9334,2.9334,12.4394,6.7581,1.5474
1939,1,7.7756,12.5597,0.0005,0.0012,4.4001,4.4001,18.6953,15.2058,3.4951
1946,1,6.1395,12.5530,-0.0040,0.0024,3.8106,3.8106,15.4782,11.4044,2.3957
1946,2,6.1395,12.5530,0.0032,-0.0050,2.7439,2.7439,11.1456,5.9134,1.2422
1979,1,6.0388,12.5314,0.0007,-0.0013,5.3890,5.3890,20.3967,22.8088,4.1603
1979,2,6.0388,12.5314,0.0019,-0.0109,2.0742,2.0742,7.8507,3.3791,0.6163
1980,1,6.4392,12.5331,0.0006,0.0001,7.9662,7.9662,32.4154,49.8415,10.5076
1981,1,7.2739,12.5359,-0.0024,0.0061,2.5404,2.5404,9.7052,5.0686,0.9419
1981,2,7.2739,12.5359,0.0019,-0.0031,3.1966,3.1966,12.2121,8.0252,1.4914
1982,1,7.6752,12.5376,-0.0047,0.0009,2.9334,2.9334,12.7971,6.7581,1.6377
1982,2,7.6752,12.5376,0.0065,-0.0014,3.0237,3.0237,13.1910,7.1806,1.7400
1982,3,7.6752,12.5376,-0.0014,-0.0028,3.5170,3.5170,15.3432,9.7148,2.3541
2027,1,7.3139,12.4968,-0.0024,0.0008,7.0340,7.0340,26.3902,38.8594,6.9644
2028,1,7.4351,12.4977,0.0000,0.0007,6.3510,6.3510,26.1593,31.6790,6.8431
2029,1,7.5136,12.4976,0.0006,-0.0010,6.3085,6.3085,27.1894,31.2566,7.3926
2030,1,7.6358,12.4975,-0.0014,0.0027,4.9194,4.9194,21.2132,19.0073,4.5000
2035,1,6.0005,12.4919,-0.0026,0.0016,5.3389,5.3389,20.6326,22.3865,4.2570
2036,1,6.0778,12.4929,0.0017,0.0018,4.5797,4.5797,18.2887,16.4730,3.3448
2036,2,6.0778,12.4929,0.0013,-0.0049,2.9334,2.9334,11.7141,6.7581,1.3722
2037,1,6.1995,12.4935,0.0009,-0.0021,3.2796,3.2796,13.1991,8.4477,1.7422
2038,1,6.2781,12.4928,0.0000,-0.0010,5.8207,5.8207,24.6598,26.6102,6.0811
2038,2,6.2781,12.4928,-0.0044,-0.0030,3.5170,3.5170,14.8999,9.7148,2.2201
2039,1,6.3997,12.4937,-0.0004,0.0006,5.5850,5.5850,23.3257,24.4982,5.4409
2040,1,6.4780,12.4933,-0.0020,-0.0006,4.4001,4.4001,19.5803,15.2059,3.8339
2041,1,6.5995,12.4945,0.0022,0.0029,3.5926,3.5926,15.4610,10.1372,2.3904
2041,2,6.5995,12.4945,-0.0022,0.0008,2.3190,2.3190,9.9801,4.2238,0.9960
2042,1,6.6784,12.4954,-0.0008,-0.0008,8.0668,8.0668,38.2046,51.1086,14.5959
2043,1,7.2354,12.4967,0.0003,-0.0007,5.0808,5.0808,19.6748,20.2745,3.8710
2114,1,6.0389,12.4536,0.0011,-0.0002,5.8668,5.8668,22.5196,27.0327,5.0713
2115,1,6.2393,12.4541,0.0013,-0.0008,2.0742,2.0742,8.8388,3.3791,0.7812
2116,1,6.4387,12.4543,-0.0007,0.0003,6.1793,6.1793,26.7936,29.9894,7.1790
2117,1,6.6386,12.4565,0.0001,0.0016,6.4351,6.4351,29.9572,32.5235,8.9743
2118,1,7.2745,12.4581,0.0029,-0.0006,6.0916,6.0916,23.9992,29.1446,5.7596
2118,2,7.2745,12.4581,-0.0025,-0.0013,1.6398,1.6398,6.4604,2.1119,0.4174
2119,1,7.4739,12.4588,-0.0001,0.0000,5.8668,5.8668,24.1759,27.0326,5.8447
2120,1,7.6755,12.4595,-0.0006,0.0018,4.4608,4.4608,19.1970,15.6282,3.6852
2156,1,7.7753,12.4374,0.0021,0.0004,8.3935,8.3935,36.7873,55.3323,13.5331
2159,1,5.7393,12.4307,0.0007,-0.0034,3.5926,3.5926,15.3619,10.1372,2.3599
2160,1,6.1386,12.4319,-0.0020,0.0018,2.0742,2.0742,8.5514,3.3791,0.7313
2160,2,6.1386,12.4319,-0.0017,-0.0041,3.5170,3.5170,14.4996,9.7149,2.1024
2161,1,6.5390,12.4325,-0.0008,-0.0002,7.1101,7.1101,28.7152,39.7043,8.2456
2162,1,6.9393,12.4351,0.0000,-0.0013,4.0831,4.0831,17.5980,13.0939,3.0969
2163,1,7.3743,12.4360,0.0009,-0.0009,4.5797,4.5797,18.3518,16.4731,3.3679
2196,1,5.3886,12.3967,0.0006,0.0019,2.0742,2.0742,8.5789,3.3791,0.7360
2196,2,5.3886,12.3967,-0.0020,-0.0017,1.6398,1.6398,6.7822,2.1119,0.4600
2197,1,5.5009,12.3901,0.0009,0.0026,5.7276,5.7276,24.8351,25.7654,6.1678
2198,1,5.5789,12.3909,0.0010,0.0000,6.7611,6.7611,28.9957,35.9027,8.4075
2199,1,5.7000,12.3912,0.0018,-0.0019,5.8208,5.8208,26.2254,26.6102,6.8777
2200,1,5.7781,12.3913,-0.0007,0.0023,6.6001,6.6001,27.9751,34.2130,7.8261
2201,1,5.9002,12.3918,-0.0015,0.0020,4.5207,4.5207,17.8923,16.0506,3.2013
2202,1,5.9783,12.3919,0.0019,-0.0021,4.9194,4.9194,18.7941,19.0073,3.5322
2203,1,6.1004,12.3923,0.0004,-0.0001,6.7212,6.7212,27.0266,35.4804,7.3044
2203,2,6.1004,12.3923,0.0051,0.0022,1.6398,1.6398,6.5938,2.1119,0.4348
2204,1,6.1780,12.3926,-0.0003,-0.0023,3.9492,3.9492,15.9007,12.2491,2.5283
2205,1,6.3001,12.3930,0.0005,0.0010,7.1100,7.1100,29.2592,39.7041,8.5610
2206,1,6.3785,12.3932,0.0004,-0.0016,3.6667,3.6667,15.5643,10.5596,2.4225
2207,1,6.5007,12.3931,-0.0009,0.0006,6.5181,6.5181,27.4035,33.3685,7.5095
2207,2,6.5007,12.3931,0.0060,-0.0039,2.0742,2.0742,8.7204,3.3791,0.7605
2208,1,6.5782,12.3938,-0.0006,0.0015,8.5522,8.5522,33.4566,57.4445,11.1934
2209,1,6.7004,12.3949,-0.0051,0.0008,4.0167,4.0167,18.4847,12.6715,3.4168
2209,2,6.7004,12.3949,0.0014,-0.0011,6.2657,6.2657,28.8346,30.8341,8.3143
2210,1,6.7778,12.3946,0.0000,0.0012,4.5798,4.5798,22.9571,16.4731,5.2703
2211,1,6.9010,12.3955,-0.0019,0.0033,5.0276,5.0276,22.9544,19.8520,5.2690
2212,1,6.9783,12.3958,-0.0004,0.0000,8.1991,8.1991,34.7189,52.7982,12.0540
2213,1,7.1359,12.3962,-0.0012,0.0009,5.0276,5.0276,21.5081,19.8521,4.6260
2214,1,7.2137,12.3962,-0.0004,0.0009,6.9184,6.9184,27.8678,37.5922,7.7661
2216,1,7.4141,12.3968,-0.0059,0.0016,2.7439,2.7439,11.3436,5.9134,1.2868
2216,2,7.4141,12.3968,0.0004,0.0007,2.3190,2.3190,9.5871,4.2238,0.9191
2219,1,7.7363,12.3981,0.0058,0.0036,3.7393,3.7393,15.9189,10.9820,2.5341
2219,2,7.7363,12.3981,-0.0017,-0.0015,2.3190,2.3190,9.8725,4.2238,0.9747
2301,1,5.4279,12.3581,-0.0011,0.0019,3.8805,3.8805,16.5765,11.8268,2.7478
2301,2,5.4279,12.3581,0.0012,-0.0011,2.3190,2.3190,9.9063,4.2238,0.9814
2304,1,5.5401,12.3513,-0.0005,0.0010,3.6667,3.6667,15.2499,10.5597,2.3256
2305,1,5.9390,12.3530,-0.0001,-0.0012,5.7276,5.7276,21.7624,25.7655,4.7360
2306,1,6.3396,12.3546,0.0014,-0.0001,2.5404,2.5404,11.1979,5.0687,1.2539
2307,1,6.7397,12.3555,-0.0006,-0.0001,7.8300,7.8300,38.1324,48.1519,14.5408
2308,1,7.1747,12.3577,-0.0006,0.0001,6.0027,6.0027,24.6350,28.2998,6.0688
2308,2,7.1747,12.3577,-0.0028,-0.0094,1.6398,1.6398,6.7298,2.1119,0.4529
2309,1,7.5752,12.3596,0.0048,-0.0017,5.2371,5.2371,22.4711,21.5416,5.0495
2309,2,7.5752,12.3596,0.0009,-0.0035,1.6398,1.6398,7.0360,2.1119,0.4951
2342,1,5.6391,12.3300,0.0028,0.0002,3.1966,3.1966,14.7358,8.0254,2.1714
2343,1,6.0396,12.3315,-0.0005,-0.0016,8.9516,8.9516,34.7625,62.9351,12.0843
2344,1,6.2401,12.3315,0.0017,0.0013,6.0916,6.0916,25.4298,29.1447,6.4667
2346,1,6.6394,12.3333,-0.0006,0.0000,8.9816,8.9816,40.8930,63.3576,16.7224
2347,1,6.8399,12.3340,0.0005,0.0016,7.6564,7.6564,36.5484,46.0400,13.3579
2348,1,7.0402,12.3346,-0.0006,0.0014,6.4768,6.4768,28.9605,32.9461,8.3871
2349,1,7.2752,12.3352,-0.0028,-0.0006,3.1113,3.1113,12.3823,7.6029,1.5332
2350,1,7.4755,12.3362,-0.0017,0.0003,6.1793,6.1793,26.3704,29.9894,6.9540
2390,1,5.3887,12.3187,0.0001,0.0005,4.0167,4.0167,18.3494,12.6716,3.3670
2394,1,6.4786,12.2937,-0.0007,0.0036,2.0742,2.0742,9.2948,3.3791,0.8639
2395,1,6.6014,12.2944,-0.0032,0.0025,4.7526,4.7526,20.6389,17.7402,4.2596
2395,2,6.6014,12.2944,0.0018,0.0041,3.1113,3.1113,13.5113,7.6029,1.8256
2397,1,7.5138,12.2977,0.0004,0.0007,8.0334,8.0334,32.7473,50.6862,10.7239
2404,1,5.6786,12.2920,0.0013,0.0008,4.5797,4.5797,19.3463,16.4730,3.7428
2405,1,5.9998,12.2921,0.0015,0.0009,4.5207,4.5207,17.4078,16.0507,3.0303
2406,1,6.0784,12.2923,-0.0007,0.0009,6.9184,6.9184,27.6634,37.5923,7.6526
2407,1,6.2008,12.2929,0.0015,0.0017,6.8794,6.8794,28.4398,37.1698,8.0882
2408,1,6.2782,12.2934,-0.0002,-0.0008,5.9577,5.9577,26.6828,27.8773,7.1197
2409,1,6.4012,12.2941,-0.0009,0.0017,3.4397,3.4397,15.3640,9.2925,2.3605
2410,1,6.6779,12.2950,0.0012,0.0005,6.5181,6.5181,29.8605,33.3685,8.9165
2411,1,6.8009,12.2952,-0.0014,-0.0011,5.2372,5.2372,24.5673,21.5417,6.0355
2412,1,6.8784,12.2957,0.0027,0.0035,2.7439,2.7439,12.4515,5.9134,1.5504
2413,1,7.0020,12.2968,-0.0014,0.0008,7.4787,7.4787,32.8457,43.9281,10.7884
2414,1,7.0788,12.2970,0.0009,-0.0032,6.4351,6.4351,28.0020,32.5236,7.8411
2415,1,7.2358,12.2974,-0.0001,0.0024,5.2882,5.2882,21.1634,21.9640,4.4789
2416,1,7.4364,12.2976,0.0003,0.0032,2.0742,2.0742,8.4591,3.3791,0.7156
2416,2,7.4364,12.2976,-0.0053,0.0013,4.5206,4.5206,18.4362,16.0507,3.3989
2416,3,7.4364,12.2976,0.0025,-0.0004,4.1484,4.1484,16.9182,13.5163,2.8623
2492,1,5.6403,12.2518,-0.0009,0.0001,6.2657,6.2657,26.7917,30.8340,7.1780
2493,1,6.0397,12.2534,0.0003,-0.0002,7.1101,7.1101,26.8385,39.7041,7.2031
2494,1,6.2396,12.2537,0.0003,0.0012,5.8208,5.8208,24.1411,26.6102,5.8279
2495,1,6.4403,12.2548,-0.0018,-0.0001,5.6329,5.6329,23.8872,24.9207,5.7060
2496,1,6.6389,12.2561,-0.0003,-0.0004,8.3614,8.3614,36.5523,54.9098,13.3607
2497,1,6.8391,12.2567,-0.0019,-0.0002,6.9957,6.9957,31.4504,38.4369,9.8913
2498,1,7.0399,12.2580,0.0063,0.0062,2.5404,2.5404,10.9272,5.0687,1.1940
2498,2,7.0399,12.2580,-0.0009,-0.0016,8.0668,8.0668,34.6984,51.1085,12.0398
2499,1,7.2749,12.2584,0.0006,0.0004,8.5836,8.5836,33.7324,57.8667,11.3787
2500,1,7.4754,12.2590,-0.0001,-0.0012,6.3932,6.3932,26.5890,32.1012,7.0697
2501,1,7.6762,12.2593,-0.0009,0.0009,5.0276,5.0276,21.9332,19.8521,4.8107
2520,1,5.4028,12.2287,0.0023,0.0023,4.4608,4.4608,18.3402,15.6282,3.3636
2520,2,5.4028,12.2287,-0.0016,0.0000,2.0742,2.0742,8.5280,3.3791,0.7273
2578,1,5.9007,12.1716,0.0030,0.0017,2.7439,2.7439,11.2662,5.9134,1.2693
2579,1,5.9784,12.1723,0.0000,0.0009,7.2598,7.2598,28.3538,41.3937,8.0394
2581,1,6.2250,12.1726,-0.0009,0.0000,8.3614,8.3614,34.8074,54.9100,12.1156
2582,1,6.3938,12.1737,-0.0009,0.0000,4.4001,4.4001,19.9337,15.2059,3.9735
2583,1,6.4721,12.1738,0.0011,-0.0012,4.9194,4.9194,22.4105,19.0073,5.0223
2584,1,6.6400,12.1745,-0.0013,0.0001,6.7611,6.7611,27.1280,35.9026,7.3593
2585,1,6.7178,12.1741,0.0014,0.0065,2.0742,2.0742,9.5893,3.3791,0.9195
2585,2,6.7178,12.1741,-0.0005,0.0020,6.0027,6.0027,27.7509,28.2997,7.7011
2586,1,6.8876,12.1757,0.0006,-0.0002,7.2598,7.2598,32.7267,41.3936,10.7104
2587,1,6.9652,12.1758,-0.0005,-0.0002,8.3935,8.3935,36.1217,55.3322,13.0478
2588,1,7.1341,12.1764,-0.0005,0.0008,6.5181,6.5181,27.2485,33.3683,7.4248
2589,1,7.2125,12.1764,0.0031,-0.0012,4.6957,4.6957,18.7518,17.3178,3.5163
2590,1,7.3810,12.1764,-0.0014,0.0003,6.0027,6.0027,23.6094,28.2997,5.5740
2591,1,7.4591,12.1773,-0.0011,-0.0003,6.2227,6.2227,27.0364,30.4118,7.3097
2620,1,5.5414,12.1520,0.0032,0.0023,2.9334,2.9334,12.5368,6.7582,1.5717
2620,2,5.5414,12.1520,-0.0002,0.0009,2.7439,2.7439,11.7271,5.9134,1.3752
2665,1,5.8166,12.1476,-0.0004,0.0000,7.2226,7.2226,30.3653,40.9713,9.2205
2666,1,7.5435,12.1534,0.0023,0.0002,3.4397,3.4397,14.8996,9.2925,2.2200
2666,2,7.5435,12.1534,-0.0008,-0.0017,2.5404,2.5404,11.0041,5.0686,1.2109
2674,1,5.6411,12.1303,-0.0026,0.0032,2.5404,2.5404,10.9545,5.0687,1.2000
2674,2,5.6411,12.1303,-0.0036,-0.0013,2.0742,2.0742,8.9443,3.3791,0.8000
2685,1,5.9008,12.1234,0.0017,-0.0012,4.2761,4.2761,17.6858,14.3611,3.1279
2686,1,5.9790,12.1245,0.0023,-0.0007,2.0742,2.0742,8.2444,3.3791,0.6797
2687,1,6.1477,12.1250,0.0018,-0.0020,4.0831,4.0831,17.6510,13.0939,3.1156
2688,1,6.2248,12.1249,0.0002,-0.0011,7.4064,7.4064,30.9475,43.0833,9.5775
2689,1,6.3946,12.1253,-0.0011,-0.0013,6.8008,6.8008,29.5332,36.3250,8.7221
2690,1,6.4723,12.1257,-0.0003,-0.0006,6.4767,6.4767,29.6041,32.9459,8.7640
2691,1,6.6404,12.1270,0.0011,0.0012,6.9184,6.9184,29.7438,37.5923,8.8469
2692,1,6.7192,12.1259,-0.0026,0.0008,4.4608,4.4608,19.3813,15.6282,3.7563
2693,1,6.8871,12.1275,-0.0008,-0.0001,8.6771,8.6771,36.1382,59.1338,13.0597
2694,1,6.9649,12.1284,-0.0015,0.0001,8.4574,8.4574,37.1054,56.1772,13.7681
2695,1,7.1346,12.1286,-0.0001,-0.0002,6.3085,6.3085,26.9217,31.2564,7.2478
2696,1,7.2127,12.1289,0.0005,-0.0007,6.5181,6.5181,25.8308,33.3685,6.6723
2697,1,7.3807,12.1297,-0.0012,0.0041,2.0742,2.0742,8.7412,3.3791,0.7641
2697,2,7.3807,12.1297,0.0022,0.0000,6.4351,6.4351,27.1189,32.5236,7.3543
2698,1,7.4590,12.1290,-0.0022,0.0008,2.7439,2.7439,11.3697,5.9134,1.2927
2757,1,6.3091,12.1065,0.0007,-0.0002,7.0722,7.0722,29.9325,39.2818,8.9595
2758,1,6.8024,12.1089,-0.0027,0.0023,4.0167,4.0167,17.7892,12.6715,3.1646
2758,2,6.8024,12.1089,-0.0018,-0.0041,2.3191,2.3191,10.2706,4.2238,1.0549
2759,1,7.2966,12.1108,-0.0022,0.0002,5.8668,5.8668,23.8197,27.0327,5.6738
2767,1,7.6851,12.1009,-0.0022,0.0004,5.7276,5.7276,24.5029,25.7654,6.0039
2769,1,5.7782,12.0941,0.0000,0.0005,6.4767,6.4767,29.1492,32.9461,8.4968
2770,1,5.8560,12.0947,0.0024,-0.0019,4.7526,4.7526,20.3922,17.7402,4.1584
2773,1,6.5179,12.0965,-0.0002,0.0000,4.7526,4.7526,20.6180,17.7402,4.2510
2774,1,6.5959,12.0975,-0.0002,0.0019,7.3700,7.3700,31.6698,42.6607,10.0298
2775,1,7.0110,12.0989,0.0002,0.0000,5.9124,5.9124,25.4443,27.4551,6.4741
2776,1,7.0897,12.0997,-0.0011,-0.0019,6.0473,6.0473,25.6321,28.7221,6.5700
2777,1,7.5047,12.1005,-0.0023,0.0004,5.1856,5.1856,21.2911,21.1193,4.5331
2778,1,7.5828,12.1013,0.0005,-0.0019,2.4322,2.4322,10.3543,4.6462,1.0721
2779,1,7.7631,12.1014,-0.0003,0.0007,5.8668,5.8668,25.7263,27.0327,6.6184
2797,1,5.6796,12.0916,-0.0005,-0.0017,5.0808,5.0808,22.4074,20.2745,5.0209
2844,1,5.6408,12.0523,0.0015,-0.0014,4.7526,4.7526,20.3720,17.7401,4.1502
2846,1,6.5170,12.0488,-0.0020,0.0022,4.0831,4.0831,17.8403,13.0940,3.1828
2846,2,6.5170,12.0488,0.0012,-0.0023,3.7393,3.7393,16.3383,10.9820,2.6694
2847,1,7.5049,12.0533,0.0010,0.0013,1.6398,1.6398,7.0781,2.1119,0.5010
2848,1,7.5833,12.0525,-0.0022,0.0006,5.6330,5.6330,24.0271,24.9208,5.7730
2849,1,7.6855,12.0534,0.0006,-0.0012,4.8089,4.8089,21.1640,18.1625,4.4791
2850,1,7.7632,12.0533,-0.0027,-0.0007,3.0237,3.0237,13.1107,7.1805,1.7189
2855,1,5.7777,12.0461,-0.0016,-0.0006,5.1334,5.1334,23.3204,20.6969,5.4384
2856,1,5.8558,12.0466,-0.0008,0.0000,6.6001,6.6001,27.7878,34.2131,7.7216
2857,1,6.0242,12.0475,0.0014,0.0026,3.2796,3.2796,12.9261,8.4477,1.6708
2857,2,6.0242,12.0475,0.0035,-0.0007,3.7393,3.7393,14.7380,10.9820,2.1721
2857,3,6.0242,12.0475,-0.0007,-0.0017,2.0742,2.0742,8.1752,3.3791,0.6683
2858,1,6.1021,12.0473,-0.0015,0.0017,6.3510,6.3510,24.8759,31.6788,6.1881
2859,1,6.5963,12.0489,0.0000,0.0009,5.0276,5.0276,20.8226,19.8521,4.3358
2860,1,7.0113,12.0511,0.0003,0.0004,7.5858,7.5858,31.0618,45.1953,9.6484
2861,1,7.0897,12.0519,-0.0006,-0.0017,6.8402,6.8402,28.5681,36.7475,8.1614
2918,1,7.2970,12.0424,-0.0015,0.0011,6.1793,6.1793,24.8043,29.9894,6.1525
2919,1,6.3093,12.0374,0.0005,0.0017,8.1332,8.1332,35.2125,51.9534,12.3992
2920,1,6.8030,12.0405,-0.0001,0.0005,7.5858,7.5858,32.4363,45.1951,10.5211
2927,1,5.5414,12.0300,-0.0027,-0.0008,5.7744,5.7744,24.8501,26.1877,6.1753
2939,1,5.4025,12.0153,0.0002,0.0014,7.2226,7.2226,31.2859,40.9712,9.7881
2940,1,5.9010,12.0174,0.0002,0.0008,6.8402,6.8402,29.8562,36.7475,8.9139
2941,1,5.9789,12.0179,-0.0009,-0.0015,4.8645,4.8645,19.9097,18.5849,3.9640
2942,1,6.1476,12.0183,0.0008,0.0009,7.6564,7.6564,29.1815,46.0398,8.5156
2943,1,6.2256,12.0189,0.0001,0.0012,5.4879,5.4879,22.2418,23.6535,4.9470
2944,1,6.3944,12.0193,0.0017,0.0011,8.0334,8.0334,35.1364,50.6861,12.3457
2945,1,6.4717,12.0198,-0.0006,0.0011,5.5366,5.5366,23.5587,24.0758,5.5501
2946,1,6.6405,12.0205,0.0006,-0.0014,2.9334,2.9334,11.6052,6.7582,1.3468
2947,1,6.7188,12.0208,-0.0004,0.0008,7.0340,7.0340,29.5443,38.8595,8.7287
2948,1,6.8876,12.0220,0.0036,-0.0007,1.6398,1.6398,6.9404,2.1119,0.4817
2949,1,6.9655,12.0218,0.0013,0.0014,7.0721,7.0721,29.5229,39.2818,8.7160
2949,2,6.9655,12.0218,0.0049,-0.0023,1.6398,1.6398,6.8455,2.1119,0.4686
2950,1,7.1347,12.0223,-0.0027,-0.0006,4.2128,4.2128,18.0847,13.9387,3.2706
2951,1,7.2128,12.0228,-0.0010,-0.0005,5.7744,5.7744,23.7952,26.1879,5.6621
2951,2,7.2128,12.0228,-0.0012,-0.0082,3.0237,3.0237,12.4600,7.1806,1.5525
2952,1,7.3816,12.0230,-0.0020,0.0014,5.9577,5.9577,25.4373,27.8773,6.4706
2953,1,7.4595,12.0242,-0.0007,-0.0004,7.9662,7.9662,34.9685,49.8413,12.2280
3025,1,5.8163,11.9938,0.0010,-0.0006,7.6564,7.6564,34.0707,46.0400,11.6081
3026,1,7.5434,12.0002,0.0002,-0.0007,7.2226,7.2226,31.2544,40.9713,9.7684
3027,1,7.7242,12.0000,-0.0001,0.0002,4.6381,4.6381,19.9701,16.8954,3.9880
3027,2,7.7242,12.0000,-0.0050,-0.0003,2.5404,2.5404,10.9381,5.0687,1.1964
3032,1,5.5801,11.9907,-0.0007,-0.0021,3.5927,3.5927,15.7135,10.1373,2.4691
3043,1,7.3820,11.9750,0.0003,0.0004,4.6381,4.6381,20.4658,16.8954,4.1885
3044,1,7.4603,11.9758,0.0003,0.0001,5.6329,5.6329,25.7762,24.9207,6.6441
3049,1,5.9009,11.9700,-0.0003,-0.0002,6.2227,6.2227,27.7202,30.4117,7.6841
3050,1,5.9794,11.9703,-0.0001,0.0010,6.3085,6.3085,26.8954,31.2565,7.2336
3051,1,6.1474,11.9708,0.0006,-0.0016,6.0916,6.0916,23.2998,29.1446,5.4288
3052,1,6.2257,11.9707,-0.0019,-0.0006,5.7276,5.7276,23.4214,25.7655,5.4856
3053,1,6.3943,11.9717,-0.0012,-0.0008,6.3510,6.3510,27.3315,31.6788,7.4701
3054,1,6.4715,11.9717,0.0009,0.0005,8.4255,8.4255,35.6950,55.7549,12.7413
3055,1,6.6408,11.9728,-0.0010,-0.0001,7.1478,7.1478,29.2682,40.1266,8.5663
3056,1,6.7188,11.9730,-0.0007,-0.0003,5.3389,5.3389,23.3992,22.3864,5.4752
3057,1,6.8878,11.9734,0.0006,0.0013,6.3510,6.3510,26.6501,31.6789,7.1023
3058,1,6.9658,11.9737,0.0020,0.0001,6.8402,6.8402,28.9369,36.7475,8.3734
3059,1,7.1346,11.9742,-0.0003,0.0014,6.6407,6.6407,27.5038,34.6356,7.5646
3060,1,7.2126,11.9744,0.0013,0.0013,5.4386,5.4386,22.4424,23.2311,5.0366
3116,1,5.5413,11.9523,0.0019,0.0007,4.6381,4.6381,20.5412,16.8954,4.2194
3118,1,6.5566,11.9532,0.0008,0.0008,7.1853,7.1853,31.7888,40.5490,10.1053
3119,1,7.0505,11.9556,-0.0002,0.0020,6.7212,6.7212,28.2708,35.4803,7.9924
3131,1,5.7790,11.9402,-0.0006,0.0008,5.3389,5.3389,23.6447,22.3864,5.5907
3132,1,5.8561,11.9405,0.0018,0.0021,3.5926,3.5926,15.5464,10.1372,2.4169
3133,1,6.2716,11.9423,-0.0035,-0.0019,5.8208,5.8208,23.4159,26.6103,5.4830
3134,1,6.3491,11.9427,0.0007,0.0009,6.3932,6.3932,26.5151,32.1011,7.0305
3134,2,6.3491,11.9427,-0.0039,-0.0025,3.5170,3.5170,14.5865,9.7149,2.1277
3135,1,6.7643,11.9437,0.0012,0.0010,5.8208,5.8208,25.1124,26.6103,6.3063
3136,1,6.8420,11.9444,-0.0001,0.0001,7.2967,7.2967,30.3186,41.8159,9.1922
3137,1,7.2583,11.9462,-0.0004,0.0011,3.2796,3.2796,12.8671,8.4477,1.6556
3138,1,7.3361,11.9462,-0.0037,0.0011,1.6398,1.6398,6.9105,2.1119,0.4776
3138,2,7.3361,11.9462,0.0026,-0.0003,3.2796,3.2796,13.8211,8.4477,1.9102
3139,1,7.5061,11.9468,-0.0007,-0.0009,3.1966,3.1966,13.4136,8.0253,1.7992
3140,1,7.5837,11.9469,-0.0014,-0.0021,4.5797,4.5797,19.3278,16.4730,3.7356
3141,1,7.6860,11.9475,-0.0005,-0.0009,6.3085,6.3085,29.0149,31.2564,8.4186
3142,1,7.7634,11.9476,-0.0008,0.0019,6.3510,6.3510,27.5939,31.6789,7.6142
3161,1,5.4034,11.9375,-0.0014,0.0016,5.7744,5.7744,25.1912,26.1879,6.3460
3163,1,5.6413,11.9301,0.0006,-0.0013,4.2761,4.2761,19.0286,14.3611,3.6209
3170,1,7.4605,11.9222,-0.0046,0.0005,4.5797,4.5797,19.6116,16.4730,3.8461
3210,1,7.2585,11.8980,-0.0018,-0.0005,4.9194,4.9194,19.9029,19.0072,3.9613
3211,1,7.3373,11.8976,-0.0012,-0.0009,6.6811,6.6811,28.5119,35.0579,8.1293
3212,1,7.5049,11.8988,-0.0012,0.0016,3.0237,3.0237,12.2927,7.1805,1.5111
3213,1,7.5841,11.8996,-0.0027,-0.0012,4.9738,4.9738,21.1125,19.4297,4.4574
3214,1,7.6858,11.8997,-0.0005,0.0000,6.7611,6.7611,30.1834,35.9026,9.1104
3215,1,7.7640,11.8992,0.0006,-0.0001,4.2128,4.2128,18.4447,13.9387,3.4021
3217,1,5.4037,11.8900,0.0009,-0.0007,3.6667,3.6667,15.8114,10.5596,2.5000
3218,1,5.6019,11.8908,0.0000,0.0011,6.0027,6.0027,25.1530,28.2998,6.3267
3219,1,5.6798,11.8915,0.0001,-0.0022,6.5181,6.5181,28.5825,33.3684,8.1696
3220,1,5.7783,11.8922,0.0007,-0.0013,5.0808,5.0808,23.1197,20.2745,5.3452
3221,1,5.8562,11.8924,0.0033,0.0015,4.0831,4.0831,17.0611,13.0940,2.9108
3221,2,5.8562,11.8924,-0.0029,0.0017,1.6398,1.6398,6.8519,2.1119,0.4695
3223,1,6.3486,11.8943,0.0033,-0.0007,6.4767,6.4767,26.3312,32.9460,6.9333
3225,1,6.8442,11.8966,-0.0014,0.0005,7.9662,7.9662,32.5169,49.8414,10.5735
3287,1,6.5575,11.8842,0.0001,0.0007,6.6001,6.6001,27.5138,34.2132,7.5701
3288,1,7.0508,11.8868,-0.0015,-0.0002,3.8805,3.8805,15.4303,11.8267,2.3809
3301,1,5.9018,11.8642,-0.0001,-0.0011,5.4386,5.4386,23.4404,23.2312,5.4945
3302,1,5.9803,11.8645,-0.0026,0.0042,2.9334,2.9334,12.3916,6.7582,1.5355
3302,2,5.9803,11.8645,0.0022,0.0009,5.0808,5.0808,21.4628,20.2744,4.6065
3303,1,6.1485,11.8650,-0.0004,-0.0008,7.4787,7.4787,28.8675,43.9280,8.3333
3304,1,6.2267,11.8647,0.0008,-0.0019,4.1484,4.1484,15.9554,13.5163,2.5457
3305,1,6.3945,11.8651,0.0011,0.0004,6.8794,6.8794,27.2971,37.1699,7.4513
3306,1,6.4728,11.8657,0.0010,0.0011,6.4351,6.4351,27.1578,32.5236,7.3755
3307,1,6.6412,11.8664,0.0007,0.0012,6.1356,6.1356,23.1692,29.5671,5.3681
3308,1,6.7193,11.8662,0.0018,0.0021,6.0027,6.0027,24.1059,28.2999,5.8109
3309,1,6.8879,11.8669,0.0002,0.0013,7.0340,7.0340,28.9068,38.8594,8.3560
3310,1,6.9657,11.8677,-0.0003,0.0006,9.7289,9.7289,40.9608,74.3397,16.7779
3311,1,7.1350,11.8684,-0.0002,-0.0001,7.1478,7.1478,27.9509,40.1267,7.8125
3312,1,7.2135,11.8686,-0.0005,0.0002,7.9323,7.9323,33.4927,49.4188,11.2176
3313,1,7.3819,11.8698,0.0004,-0.0008,5.7744,5.7744,25.2689,26.1879,6.3852
3314,1,7.4604,11.8697,-0.0005,0.0007,6.0916,6.0916,26.4940,29.1445,7.0193
3343,1,5.6412,11.8519,-0.0014,0.0024,4.4001,4.4001,19.0500,15.2058,3.6290
3388,1,5.8176,11.8390,-0.0017,0.0023,2.9334,2.9334,13.4005,6.7582,1.7957
