Repository: kimminkuy70-coder/Parameter

# 2차 PhaseB — 거짓void 경계정밀화 + R×F 교호작용 해소 (16런)

`../../공정모델링/2차_void정확도_DOE.xlsx` (시트: `PhaseB_경계정밀화_신규`)의 실험 설계를 실행한 결과입니다.
전량 **26µm 자재**(정상, void 없음) — 거짓 불량(False NG) 안전창 확인 + R×F 교락 해소가 목적입니다.

## 폴더 ↔ 조건 매핑

| 폴더 | Phase | kV | R | F | W | 목적 |
|---|---|---|---|---|---|---|
| G1_kV60_R0.4_F64_W4 | B-Grid | 60 | 0.4 | 64 | 4 | 경계매핑 |
| G2_kV60_R0.5_F64_W4 | B-Grid | 60 | 0.5 | 64 | 4 | 경계매핑(운영점 근접) |
| G3_kV60_R0.6_F64_W4 | B-Grid | 60 | 0.6 | 64 | 4 | 경계매핑 |
| G4_kV61_R0.4_F64_W4 | B-Grid | 61 | 0.4 | 64 | 4 | 경계매핑 |
| G5_kV61_R0.5_F64_W4 | B-Grid | 61 | 0.5 | 64 | 4 | 경계매핑 |
| G6_kV61_R0.6_F64_W4 | B-Grid | 61 | 0.6 | 64 | 4 | 경계매핑 |

File: 실험데이터/2차_PhaseB_경계정밀화_RxF해소_16런/RF1_kV60_R0.35_F32_W4/DieLevel/WBA_DieResult_0252_3993.csv
BumpId,Flag,Failure,Diameter,Area,Roundness,VoidFraction,LargestVoidFraction,VoidNumber,Centre_X,Centre_Y,LargestVoidDiameterFraction
113,1,0,25.9716,529.7710,92.0834,0.0000,0.0000,0,-6.8890,-3.0539,0.0000
114,1,0,25.9416,528.5460,93.1525,0.0000,0.0000,0,-6.7769,-3.0535,0.0000
149,1,0,25.9296,528.0560,94.4483,0.0000,0.0000,0,-6.6133,-3.1105,0.0000
150,1,0,25.8784,525.9730,94.4849,0.0000,0.0000,0,-6.4133,-3.1098,0.0000
173,1,0,26.0286,532.0990,95.3871,0.0000,0.0000,0,-6.3072,-3.1407,0.0000
174,1,0,25.9115,527.3210,96.7127,0.0000,0.0000,0,-6.2593,-3.1406,0.0000
175,1,0,25.9656,529.5260,95.9528,0.0000,0.0000,0,-6.1773,-3.1402,0.0000
176,1,0,25.8663,525.4830,96.2941,0.0000,0.0000,0,-6.1294,-3.1401,0.0000
177,1,0,26.0676,533.6920,95.7058,0.0000,0.0000,0,-6.0472,-3.1397,0.0000
178,1,0,25.9416,528.5460,95.8343,0.0000,0.0000,0,-5.9993,-3.1395,0.0000
179,1,0,26.0526,533.0790,95.1100,0.0000,0.0000,0,-5.9171,-3.1390,0.0000
180,1,0,26.0765,534.0590,93.8857,0.0000,0.0000,0,-5.8690,-3.1389,0.0000
181,1,0,26.1899,538.7150,93.4662,0.0000,0.0000,0,-5.7869,-3.1385,0.0000
182,1,0,26.1243,536.0200,92.3921,0.0000,0.0000,0,-5.7388,-3.1383,0.0000
286,1,0,25.8904,526.4630,93.5997,0.0000,0.0000,0,-6.8885,-3.2080,0.0000
287,1,0,25.8874,526.3410,94.4911,0.0000,0.0000,0,-6.7764,-3.2077,0.0000
293,1,0,25.9085,527.1980,97.8629,0.0000,0.0000,0,-6.2420,-3.2536,0.0000
294,1,0,25.9326,528.1790,97.5613,0.0000,0.0000,0,-6.1939,-3.2535,0.0000
295,1,0,26.0496,532.9570,95.3248,0.0000,0.0000,0,-5.9818,-3.2525,0.0000
296,1,0,25.9446,528.6690,95.8497,0.0000,0.0000,0,-5.9338,-3.2522,0.0000
337,1,0,25.8361,524.2580,95.9064,0.0000,0.0000,0,-6.6128,-3.2677,0.0000
338,1,0,25.8874,526.3410,97.7284,0.0000,0.0000,0,-6.4128,-3.2669,0.0000
367,1,0,25.7969,522.6650,97.6050,0.0000,0.0000,0,-6.6124,-3.3457,0.0000
368,1,0,25.8934,526.5860,97.4781,0.0000,0.0000,0,-6.4126,-3.3449,0.0000
380,1,0,26.0795,534.1820,95.2995,0.0000,0.0000,0,-5.7238,-3.3478,0.0000
434,1,0,25.7757,521.8070,94.6171,0.0000,0.0000,0,-6.8877,-3.3791,0.0000
435,1,0,25.8271,523.8900,96.0309,0.0000,0.0000,0,-6.7758,-3.3787,0.0000
441,1,0,25.7060,518.9900,97.2727,0.0000,0.0000,0,-6.6122,-3.4127,0.0000
468,1,0,25.7878,522.2980,98.0078,0.0000,0.0000,0,-6.6118,-3.4908,0.0000
497,1,0,25.6939,518.5000,97.7103,0.0000,0.0000,0,-6.7751,-3.5327,0.0000
499,1,0,25.8180,523.5230,96.2344,0.0000,0.0000,0,-6.8871,-3.5332,0.0000
500,1,0,26.0436,532.7120,96.7774,0.0000,0.0000,0,-5.7855,-3.5337,0.0000
501,1,0,26.0496,532.9570,95.9228,0.0000,0.0000,0,-5.7375,-3.5335,0.0000
535,1,0,25.8452,524.6250,97.9263,0.0000,0.0000,0,-6.6115,-3.5627,0.0000
536,1,0,25.9386,528.4240,98.9392,0.0000,0.0000,0,-6.4117,-3.5619,0.0000
547,1,0,25.8452,524.6250,99.1216,0.0000,0.0000,0,-6.2818,-3.5812,0.0000
548,1,0,25.9115,527.3210,97.7269,0.0000,0.0000,0,-5.8915,-3.5795,0.0000
591,1,0,26.0256,531.9770,98.5901,0.0000,0.0000,0,-6.6111,-3.6408,0.0000
592,1,0,25.8301,524.0130,99.0440,0.0000,0.0000,0,-6.4113,-3.6399,0.0000
600,1,0,25.9716,529.7710,99.4725,0.0000,0.0000,0,-6.1755,-3.6453,0.0000
601,1,0,26.0406,532.5890,99.1057,0.0000,0.0000,0,-6.1276,-3.6452,0.0000
602,1,0,26.1452,536.8770,98.2560,0.0000,0.0000,0,-6.0454,-3.6447,0.0000
603,1,0,26.1094,535.4070,98.1168,0.0000,0.0000,0,-5.9975,-3.6446,0.0000
656,1,0,25.8693,525.6060,99.3003,0.0000,0.0000,0,-6.2815,-3.6591,0.0000
657,1,0,25.8512,524.8710,97.7296,0.0000,0.0000,0,-5.8912,-3.6576,0.0000
684,1,0,25.8934,526.5860,98.2723,0.0000,0.0000,0,-6.8627,-3.6799,0.0000
700,1,0,26.0616,533.4470,99.3104,0.0000,0.0000,0,-6.6231,-3.7061,0.0000
702,1,0,25.6999,518.7450,99.4150,0.0000,0.0000,0,-6.2813,-3.7111,0.0000
703,1,0,25.9326,528.1790,99.3308,0.0000,0.0000,0,-6.1705,-3.7106,0.0000
704,1,0,26.0226,531.8540,99.2351,0.0000,0.0000,0,-6.1227,-3.7105,0.0000
705,1,0,26.1751,538.1030,98.3022,0.0000,0.0000,0,-6.0498,-3.7102,0.0000
706,1,0,26.1959,538.9600,98.4445,0.0000,0.0000,0,-6.0019,-3.7100,0.0000
707,1,0,25.9746,529.8940,97.4508,0.0000,0.0000,0,-5.8911,-3.7095,0.0000
708,1,0,25.9626,529.4040,96.0990,0.0000,0.0000,0,-5.7103,-3.7086,0.0000
731,1,0,26.0226,531.8540,95.5608,0.0000,0.0000,0,-6.9015,-3.7191,0.0000
732,1,0,25.8120,523.2780,97.4206,0.0000,0.0000,0,-6.8238,-3.7188,0.0000
786,1,0,25.8241,523.7680,99.8978,0.0000,0.0000,0,-6.5498,-3.7326,0.0000
787,1,0,25.7666,521.4400,99.4833,0.0000,0.0000,0,-6.4377,-3.7322,0.0000
798,1,0,25.9776,530.0160,96.4560,0.0000,0.0000,0,-5.7492,-3.7477,0.0000
832,1,0,25.8361,524.2580,97.3509,0.0000,0.0000,0,-6.8625,-3.7579,0.0000
833,1,0,25.8995,526.8310,97.1954,0.0000,0.0000,0,-6.9747,-3.7759,0.0000
834,1,0,25.8392,524.3800,98.3893,0.0000,0.0000,0,-6.7364,-3.7808,0.0000
835,1,0,26.0586,533.3240,98.9953,0.0000,0.0000,0,-6.0017,-3.7880,0.0000
848,1,0,25.5965,514.5790,99.6199,0.0000,0.0000,0,-6.2810,-3.7891,0.0000
849,1,0,25.8844,526.2180,99.0003,0.0000,0.0000,0,-6.1703,-3.7886,0.0000
850,1,0,25.8603,525.2380,98.9445,0.0000,0.0000,0,-6.1224,-3.7884,0.0000
851,1,0,25.9866,530.3840,98.4017,0.0000,0.0000,0,-6.0496,-3.7882,0.0000
852,1,0,25.7575,521.0720,98.2370,0.0024,0.0024,1,-5.8908,-3.7875,0.0485
853,1,0,26.0196,531.7320,96.5084,0.0000,0.0000,0,-5.7100,-3.7866,0.0000
925,1,0,25.7212,519.6020,95.8365,0.0000,0.0000,0,-6.9356,-3.8146,0.0000
935,1,0,25.6908,518.3770,97.3976,0.0000,0.0000,0,-6.7751,-3.8198,0.0000
936,1,0,25.8059,523.0330,97.4597,0.0000,0.0000,0,-6.6973,-3.8195,0.0000
977,1,0,25.9175,527.5660,99.0704,0.0000,0.0000,0,-6.7360,-3.8585,0.0000
978,1,0,25.8180,523.5230,96.4611,0.0000,0.0000,0,-6.8619,-3.8800,0.0000
979,1,0,25.8422,524.5030,95.8375,0.0000,0.0000,0,-6.9742,-3.8857,0.0000
1000,1,0,25.8422,524.5030,99.4109,0.0000,0.0000,0,-6.3105,-3.9109,0.0000
1001,1,0,26.0406,532.5890,98.9654,0.0000,0.0000,0,-6.1104,-3.9101,0.0000
1002,1,0,26.0316,532.2220,97.7659,0.0000,0.0000,0,-5.9101,-3.9093,0.0000
1003,1,0,26.0076,531.2410,95.9214,0.0000,0.0000,0,-5.7096,-3.9085,0.0000
1039,1,0,25.8603,525.2380,96.2479,0.0000,0.0000,0,-6.9007,-3.9192,0.0000
1040,1,0,25.6908,518.3770,96.8576,0.0000,0.0000,0,-6.8229,-3.9189,0.0000
1042,1,0,25.9356,528.3010,98.7526,0.0000,0.0000,0,-6.3492,-3.9503,0.0000
1043,1,0,25.8784,525.9730,99.5954,0.0000,0.0000,0,-6.2714,-3.9497,0.0000
1044,1,0,25.9866,530.3840,99.6824,0.0000,0.0000,0,-6.1491,-3.9492,0.0000
1045,1,0,26.0825,534.3050,99.0510,0.0000,0.0000,0,-6.0712,-3.9489,0.0000
1046,1,0,26.0106,531.3640,98.1235,0.0000,0.0000,0,-5.9490,-3.9484,0.0000
1047,1,0,25.9446,528.6690,96.9687,0.0019,0.0019,1,-5.8709,-3.9481,0.0431
1048,1,0,26.0256,531.9770,96.4211,0.0000,0.0000,0,-5.7484,-3.9476,0.0000
1137,1,0,25.8603,525.2380,95.9255,0.0000,0.0000,0,-6.9740,-3.9636,0.0000
1142,1,0,25.9926,530.6290,99.2388,0.0000,0.0000,0,-6.3102,-3.9889,0.0000
1143,1,0,26.1034,535.1620,95.3700,0.0000,0.0000,0,-5.7091,-3.9864,0.0000
1157,1,0,25.9956,530.7510,98.6045,0.0000,0.0000,0,-6.1100,-3.9880,0.0000
1158,1,0,25.9265,527.9330,96.5419,0.0000,0.0000,0,-5.9097,-3.9872,0.0000
1193,1,0,25.7515,520.8270,97.2828,0.0000,0.0000,0,-6.8614,-3.9954,0.0000
1196,1,0,25.9716,529.7710,98.6479,0.0000,0.0000,0,-6.2100,-4.0106,0.0000
1197,1,0,26.0526,533.0790,97.8591,0.0000,0.0000,0,-6.0098,-4.0098,0.0000
1198,1,0,25.9235,527.8110,97.0384,0.0000,0.0000,0,-5.8094,-4.0091,0.0000
1233,1,0,26.0646,533.5690,98.7933,0.0000,0.0000,0,-6.5299,-4.0226,0.0000
1240,1,0,25.8301,524.0130,96.4320,0.0000,0.0000,0,-6.9003,-4.0345,0.0000
1241,1,0,25.7060,518.9900,96.9561,0.0000,0.0000,0,-6.8224,-4.0342,0.0000
1259,1,0,26.0825,534.3050,98.5423,0.0000,0.0000,0,-6.2489,-4.0497,0.0000
1260,1,0,26.0855,534.4270,98.3706,0.0000,0.0000,0,-6.1709,-4.0493,0.0000
1261,1,0,26.0316,532.2220,98.2639,0.0000,0.0000,0,-6.0486,-4.0489,0.0000
1262,1,0,25.9806,530.1390,97.5877,0.0000,0.0000,0,-5.9707,-4.0485,0.0000
1263,1,0,26.0196,531.7320,97.1241,0.0000,0.0000,0,-5.8482,-4.0481,0.0000
1264,1,0,26.1184,535.7750,96.0626,0.0000,0.0000,0,-5.7701,-4.0478,0.0000
1334,1,0,25.7393,520.3370,98.5199,0.0000,0.0000,0,-6.6346,-4.0812,0.0000
1335,1,0,26.0256,531.9770,98.6417,0.0044,0.0044,1,-6.4248,-4.0803,0.0662
1343,1,0,26.1959,538.9600,99.2788,0.0000,0.0000,0,-6.2097,-4.0884,0.0000
1344,1,0,25.9536,529.0360,98.0664,0.0000,0.0000,0,-6.0095,-4.0876,0.0000
1345,1,0,26.0706,533.8140,95.4183,0.0000,0.0000,0,-5.8090,-4.0870,0.0000
1388,1,0,25.8301,524.0130,96.4816,0.0000,0.0000,0,-6.8611,-4.1058,0.0000
1390,1,0,26.0466,532.8340,98.0761,0.0000,0.0000,0,-6.3097,-4.1109,0.0000
1391,1,0,26.0256,531.9770,98.2432,0.0000,0.0000,0,-6.1096,-4.1102,0.0000
1392,1,0,25.9265,527.9330,97.1572,0.0000,0.0000,0,-5.9092,-4.1095,0.0000
1393,1,0,26.0016,530.9960,96.0325,0.0000,0.0000,0,-5.7086,-4.1087,0.0000
1435,1,0,25.8754,525.8510,95.2714,0.0000,0.0000,0,-6.8998,-4.1449,0.0000
1436,1,0,25.8844,526.2180,96.4888,0.0000,0.0000,0,-6.8219,-4.1445,0.0000
1441,1,0,25.9986,530.8740,98.0776,0.0000,0.0000,0,-6.3484,-4.1504,0.0000
1442,1,0,26.0915,534.6720,98.9641,0.0000,0.0000,0,-6.2706,-4.1498,0.0000
1443,1,0,25.8964,526.7080,97.7152,0.0000,0.0000,0,-6.1484,-4.1493,0.0000
1444,1,0,25.8723,525.7280,98.0331,0.0000,0.0000,0,-6.0704,-4.1490,0.0000
1445,1,0,25.9806,530.1390,97.0505,0.0000,0.0000,0,-5.9480,-4.1485,0.0000
1446,1,0,25.8573,525.1160,96.5199,0.0000,0.0000,0,-5.8700,-4.1483,0.0000
1447,1,0,26.0586,533.3240,95.0479,0.0000,0.0000,0,-5.7475,-4.1478,0.0000
1519,1,0,25.7121,519.2350,97.6316,0.0000,0.0000,0,-6.5294,-4.1558,0.0000
1522,1,0,25.7151,519.3570,98.0153,0.0000,0.0000,0,-6.6344,-4.1592,0.0000
1523,1,0,25.9326,528.1790,98.0546,0.0000,0.0000,0,-6.4246,-4.1582,0.0000
1543,1,0,25.8180,523.5230,96.5196,0.0000,0.0000,0,-6.8608,-4.1837,0.0000
1544,1,0,25.9656,529.5260,97.7292,0.0000,0.0000,0,-6.3094,-4.1889,0.0000
1545,1,0,25.9235,527.8110,98.1583,0.0000,0.0000,0,-6.1092,-4.1882,0.0000
1546,1,0,25.8331,524.1350,96.9610,0.0000,0.0000,0,-5.9088,-4.1874,0.0000
1547,1,0,26.0436,532.7120,95.3099,0.0000,0.0000,0,-5.7082,-4.1866,0.0000
1588,1,0,25.8271,523.8900,98.5664,0.0000,0.0000,0,-6.2092,-4.2108,0.0000
1626,1,0,25.7787,521.9300,97.2537,0.0000,0.0000,0,-6.6340,-4.2311,0.0000
1627,1,0,25.7030,518.8670,98.4263,0.0000,0.0000,0,-6.4242,-4.2303,0.0000
1646,1,0,25.9055,527.0760,98.4610,0.0000,0.0000,0,-6.2480,-4.2499,0.0000
1647,1,0,25.8754,525.8510,97.2487,0.0000,0.0000,0,-6.1701,-4.2496,0.0000
1648,1,0,25.8844,526.2180,96.9534,0.0000,0.0000,0,-6.0477,-4.2491,0.0000
1649,1,0,25.9145,527.4430,96.6453,0.0000,0.0000,0,-5.9697,-4.2488,0.0000
1650,1,0,25.9956,530.7510,95.5539,0.0000,0.0000,0,-5.8472,-4.2483,0.0000
1651,1,0,25.9596,529.2810,94.7363,0.0000,0.0000,0,-5.7693,-4.2481,0.0000
1717,1,0,25.7454,520.5820,95.5827,0.0000,0.0000,0,-6.8994,-4.2551,0.0000
1733,1,0,25.5660,513.3540,97.7314,0.0000,0.0000,0,-6.5289,-4.2887,0.0000
1736,1,0,25.8723,525.7280,97.1837,0.0000,0.0000,0,-6.2088,-4.2887,0.0000
1737,1,0,25.8633,525.3610,95.5451,0.0000,0.0000,0,-6.0085,-4.2879,0.0000
1738,1,0,25.9115,527.3210,93.2059,0.0065,0.0065,1,-5.8080,-4.2872,0.0807
1783,1,0,25.7666,521.4400,96.8989,0.0000,0.0000,0,-6.6337,-4.3092,0.0000
1784,1,0,25.6908,518.3770,97.8140,0.0000,0.0000,0,-6.4238,-4.3083,0.0000
1788,1,0,25.9416,528.5460,97.4422,0.0000,0.0000,0,-6.3089,-4.3113,0.0000
1789,1,0,25.8934,526.5860,96.6893,0.0000,0.0000,0,-6.1086,-4.3105,0.0000
1790,1,0,25.9716,529.7710,95.7024,0.0000,0.0000,0,-5.9082,-4.3097,0.0000
1791,1,0,26.1094,535.4070,93.6496,0.0000,0.0000,0,-5.7076,-4.3091,0.0000
1838,1,0,25.8090,523.1550,96.0254,0.0000,0.0000,0,-6.3476,-4.3506,0.0000
1839,1,0,25.9205,527.6880,96.7442,0.0000,0.0000,0,-6.2697,-4.3501,0.0000
1840,1,0,25.9326,528.1790,95.7845,0.0000,0.0000,0,-6.1474,-4.3496,0.0000
1841,1,0,25.8392,524.3800,95.5944,0.0000,0.0000,0,-6.0694,-4.3493,0.0000
1842,1,0,25.9806,530.1390,95.9589,0.0000,0.0000,0,-5.9471,-4.3489,0.0000
1843,1,0,26.1452,536.8770,94.9007,0.0000,0.0000,0,-5.8690,-4.3486,0.0000
1844,1,0,26.2257,540.1850,93.4242,0.0000,0.0000,0,-5.7465,-4.3482,0.0000
1916,1,0,25.8301,524.0130,93.8433,0.0000,0.0000,0,-6.8990,-4.3656,0.0000
1917,1,0,25.7848,522.1750,96.8525,0.0000,0.0000,0,-6.5286,-4.3668,0.0000
1933,1,0,25.9836,530.2610,95.3134,0.0000,0.0000,0,-6.3084,-4.3892,0.0000
1934,1,0,26.1273,536.1420,94.5622,0.0000,0.0000,0,-5.9079,-4.3877,0.0000
1935,1,0,26.1572,537.3670,93.2990,0.0000,0.0000,0,-5.7073,-4.3870,0.0000
1946,1,0,25.9326,528.1790,96.2194,0.0000,0.0000,0,-6.1082,-4.3884,0.0000
1979,1,0,25.9686,529.6490,95.8604,0.0000,0.0000,0,-6.2083,-4.4110,0.0000
1980,1,0,26.1005,535.0400,93.4293,0.0000,0.0000,0,-5.8075,-4.4096,0.0000
2015,1,0,25.9596,529.2810,92.7472,0.0000,0.0000,0,-6.9722,-4.4372,0.0000
2035,1,0,25.9536,529.0360,96.0875,0.0000,0.0000,0,-6.2471,-4.4501,0.0000
2036,1,0,25.9085,527.1980,95.8200,0.0000,0.0000,0,-6.1691,-4.4498,0.0000
2037,1,0,25.8934,526.5860,94.8046,0.0000,0.0000,0,-6.0467,-4.4494,0.0000
2038,1,0,25.9746,529.8940,95.1706,0.0000,0.0000,0,-5.9687,-4.4491,0.0000
2039,1,0,26.2019,539.2050,93.9778,0.0032,0.0032,1,-5.8463,-4.4487,0.0564
2040,1,0,26.0136,531.4870,93.3265,0.0000,0.0000,0,-5.7683,-4.4485,0.0000
2108,1,0,25.8452,524.6250,93.5683,0.0000,0.0000,0,-6.8985,-4.4759,0.0000
2114,1,0,25.8844,526.2180,96.2139,0.0000,0.0000,0,-6.2079,-4.4890,0.0000
2115,1,0,25.9956,530.7510,94.6631,0.0000,0.0000,0,-6.0076,-4.4881,0.0000
2116,1,0,26.1363,536.5100,93.1414,0.0000,0.0000,0,-5.8071,-4.4874,0.0000
2157,1,0,25.8934,526.5860,92.2756,0.0000,0.0000,0,-6.9718,-4.5152,0.0000
2158,1,0,25.9656,529.5260,93.7141,0.0000,0.0000,0,-6.7080,-4.5134,0.0000
2159,1,0,25.9986,530.8740,95.3696,0.0000,0.0000,0,-6.5080,-4.5127,0.0000
2160,1,0,25.9476,528.7910,94.6416,0.0000,0.0000,0,-6.1077,-4.5108,0.0000
2161,1,0,26.1423,536.7550,92.9822,0.0000,0.0000,0,-5.7067,-4.5094,0.0000
2196,1,0,26.0795,534.1820,92.5928,0.0000,0.0000,0,-6.8593,-4.5468,0.0000
2197,1,0,26.0106,531.3640,93.5575,0.0000,0.0000,0,-6.7469,-4.5526,0.0000
2198,1,0,25.9896,530.5060,93.8973,0.0018,0.0018,1,-6.6689,-4.5524,0.0430
2199,1,0,25.9175,527.5660,94.8585,0.0000,0.0000,0,-6.5468,-4.5518,0.0000
2200,1,0,25.9986,530.8740,94.8998,0.0000,0.0000,0,-6.4688,-4.5515,0.0000
2201,1,0,25.7696,521.5630,95.6769,0.0000,0.0000,0,-6.3466,-4.5510,0.0000
2202,1,0,25.9956,530.7510,95.3174,0.0000,0.0000,0,-6.2688,-4.5504,0.0000
2203,1,0,25.8422,524.5030,95.1951,0.0000,0.0000,0,-6.1464,-4.5499,0.0000
2204,1,0,25.7666,521.4400,94.8455,0.0000,0.0000,0,-6.0685,-4.5496,0.0000
2205,1,0,26.0196,531.7320,94.1601,0.0000,0.0000,0,-5.9461,-4.5492,0.0000
2206,1,0,26.0735,533.9370,93.1304,0.0000,0.0000,0,-5.8680,-4.5490,0.0000
2207,1,0,26.1840,538.4700,92.5156,0.0000,0.0000,0,-5.7456,-4.5485,0.0000
2300,1,0,26.1482,537.0000,92.2110,0.0000,0.0000,0,-6.8981,-4.5860,0.0000
2301,1,0,26.0885,534.5500,94.3375,0.0000,0.0000,0,-6.8202,-4.5857,0.0000
2304,1,0,26.0016,530.9960,93.6891,0.0000,0.0000,0,-6.7077,-4.5915,0.0000
2305,1,0,26.2316,540.4300,93.5471,0.0000,0.0000,0,-6.3076,-4.5895,0.0000
2306,1,0,26.1423,536.7550,93.4712,0.0000,0.0000,0,-5.9069,-4.5881,0.0000

File: 실험데이터/2차_PhaseB_경계정밀화_RxF해소_16런/RF1_kV60_R0.35_F32_W4/DieLevel/WBA_DieResult_0263_3993.csv
BumpId,Flag,Failure,Diameter,Area,Roundness,VoidFraction,LargestVoidFraction,VoidNumber,Centre_X,Centre_Y,LargestVoidDiameterFraction
113,1,0,25.7878,522.2980,92.8645,0.0000,0.0000,0,135.3910,-3.0690,0.0000
114,1,0,25.8844,526.2180,92.4581,0.0000,0.0000,0,135.5030,-3.0686,0.0000
149,1,0,25.7151,519.3570,94.1805,0.0000,0.0000,0,135.6660,-3.1257,0.0000
150,1,0,25.8573,525.1160,95.2186,0.0000,0.0000,0,135.8660,-3.1248,0.0000
173,1,0,25.8331,524.1350,96.6067,0.0000,0.0000,0,135.9720,-3.1558,0.0000
174,1,0,25.7817,522.0530,97.1508,0.0000,0.0000,0,136.0200,-3.1556,0.0000
175,1,0,25.7757,521.8070,96.5734,0.0000,0.0000,0,136.1020,-3.1552,0.0000
176,1,0,25.8029,522.9100,96.9173,0.0000,0.0000,0,136.1500,-3.1549,0.0000
177,1,0,25.8180,523.5230,95.2682,0.0000,0.0000,0,136.2320,-3.1547,0.0000
178,1,0,25.9536,529.0360,95.1711,0.0000,0.0000,0,136.2810,-3.1544,0.0000
179,1,0,25.9085,527.1980,94.6517,0.0000,0.0000,0,136.3630,-3.1540,0.0000
180,1,0,25.9866,530.3840,93.8417,0.0000,0.0000,0,136.4110,-3.1538,0.0000
181,1,0,25.9235,527.8110,93.2515,0.0000,0.0000,0,136.4930,-3.1533,0.0000
182,1,0,26.0616,533.4470,92.2813,0.0000,0.0000,0,136.5410,-3.1531,0.0000
286,1,0,25.8090,523.1550,93.4545,0.0000,0.0000,0,135.3910,-3.2232,0.0000
287,1,0,25.8090,523.1550,94.3807,0.0000,0.0000,0,135.5030,-3.2228,0.0000
293,1,0,25.7969,522.6650,98.0322,0.0000,0.0000,0,136.0380,-3.2685,0.0000
294,1,0,25.9175,527.5660,97.8243,0.0000,0.0000,0,136.0860,-3.2685,0.0000
295,1,0,25.7757,521.8070,95.4879,0.0000,0.0000,0,136.2980,-3.2674,0.0000
296,1,0,25.9596,529.2810,95.5391,0.0000,0.0000,0,136.3460,-3.2672,0.0000
337,1,0,25.7969,522.6650,95.8321,0.0000,0.0000,0,135.6670,-3.2827,0.0000
338,1,0,25.7666,521.4400,97.3314,0.0000,0.0000,0,135.8670,-3.2820,0.0000
367,1,0,25.7817,522.0530,96.6990,0.0000,0.0000,0,135.6670,-3.3608,0.0000
368,1,0,25.7484,520.7050,97.9387,0.0000,0.0000,0,135.8670,-3.3600,0.0000
380,1,0,25.9956,530.7510,94.0553,0.0000,0.0000,0,136.5560,-3.3627,0.0000
434,1,0,25.7969,522.6650,95.1484,0.0000,0.0000,0,135.3920,-3.3943,0.0000
435,1,0,25.7938,522.5430,96.1641,0.0000,0.0000,0,135.5040,-3.3939,0.0000
441,1,0,25.7333,520.0920,97.3178,0.0000,0.0000,0,135.6680,-3.4278,0.0000
468,1,0,25.7727,521.6850,97.3146,0.0000,0.0000,0,135.6680,-3.5058,0.0000
497,1,0,25.7151,519.3570,95.8496,0.0000,0.0000,0,135.5050,-3.5479,0.0000
499,1,0,25.7212,519.6020,96.0593,0.0000,0.0000,0,135.3930,-3.5484,0.0000
500,1,0,25.8452,524.6250,95.6812,0.0000,0.0000,0,136.4940,-3.5487,0.0000
501,1,0,26.0286,532.0990,94.4951,0.0000,0.0000,0,136.5420,-3.5486,0.0000
535,1,0,25.7515,520.8270,98.3025,0.0000,0.0000,0,135.6680,-3.5777,0.0000
536,1,0,25.8573,525.1160,99.0984,0.0000,0.0000,0,135.8680,-3.5770,0.0000
547,1,0,25.7908,522.4200,99.2827,0.0000,0.0000,0,135.9980,-3.5962,0.0000
548,1,0,25.8301,524.0130,96.1274,0.0000,0.0000,0,136.3880,-3.5945,0.0000
591,1,0,25.8934,526.5860,98.1442,0.0000,0.0000,0,135.6690,-3.6558,0.0000
592,1,0,25.7454,520.5820,99.5214,0.0000,0.0000,0,135.8680,-3.6551,0.0000
600,1,0,25.8422,524.5030,98.8435,0.0000,0.0000,0,136.1040,-3.6604,0.0000
601,1,0,25.8512,524.8710,99.2088,0.0000,0.0000,0,136.1520,-3.6601,0.0000
602,1,0,25.9716,529.7710,97.9983,0.0000,0.0000,0,136.2340,-3.6598,0.0000
603,1,0,26.0346,532.3440,97.7668,0.0000,0.0000,0,136.2820,-3.6597,0.0000
656,1,0,25.7030,518.8670,99.8021,0.0000,0.0000,0,135.9980,-3.6742,0.0000
657,1,0,25.8573,525.1160,96.8601,0.0012,0.0012,1,136.3890,-3.6726,0.0342
684,1,0,25.9025,526.9530,96.3810,0.0000,0.0000,0,135.4170,-3.6950,0.0000
700,1,0,26.0046,531.1190,98.5886,0.0000,0.0000,0,135.6570,-3.7212,0.0000
702,1,0,25.6969,518.6220,99.9434,0.0000,0.0000,0,135.9980,-3.7261,0.0000
703,1,0,25.7484,520.7050,98.9439,0.0000,0.0000,0,136.1090,-3.7257,0.0000
704,1,0,25.8059,523.0330,99.0355,0.0000,0.0000,0,136.1570,-3.7255,0.0000
705,1,0,25.9025,526.9530,99.0628,0.0000,0.0000,0,136.2300,-3.7252,0.0000
706,1,0,26.0855,534.4270,98.4397,0.0000,0.0000,0,136.2780,-3.7250,0.0000
707,1,0,25.8271,523.8900,98.2880,0.0000,0.0000,0,136.3890,-3.7245,0.0000
708,1,0,25.9145,527.4430,96.1319,0.0000,0.0000,0,136.5700,-3.7237,0.0000
731,1,0,25.7696,521.5630,96.7106,0.0000,0.0000,0,135.3780,-3.7342,0.0000
732,1,0,25.7969,522.6650,97.1668,0.0000,0.0000,0,135.4560,-3.7339,0.0000
786,1,0,25.7454,520.5820,98.5142,0.0000,0.0000,0,135.7300,-3.7477,0.0000
787,1,0,25.7333,520.0920,99.3909,0.0000,0.0000,0,135.8420,-3.7472,0.0000
798,1,0,25.8964,526.7080,95.8981,0.0000,0.0000,0,136.5310,-3.7628,0.0000
832,1,0,25.7484,520.7050,97.0496,0.0000,0.0000,0,135.4170,-3.7730,0.0000
833,1,0,25.8482,524.7480,96.5206,0.0000,0.0000,0,135.3050,-3.7909,0.0000
834,1,0,25.7303,519.9700,97.3384,0.0000,0.0000,0,135.5430,-3.7959,0.0000
835,1,0,25.9626,529.4040,98.0459,0.0000,0.0000,0,136.2780,-3.8030,0.0000
848,1,0,25.5111,511.1480,99.8073,0.0000,0.0000,0,135.9990,-3.8041,0.0000
849,1,0,25.7393,520.3370,99.2726,0.0000,0.0000,0,136.1090,-3.8037,0.0000
850,1,0,25.7121,519.2350,98.4335,0.0000,0.0000,0,136.1570,-3.8035,0.0000
851,1,0,25.8271,523.8900,97.9334,0.0000,0.0000,0,136.2300,-3.8032,0.0000
852,1,0,25.7999,522.7880,97.7683,0.0000,0.0000,0,136.3890,-3.8026,0.0000
853,1,0,25.8814,526.0960,95.9749,0.0000,0.0000,0,136.5700,-3.8017,0.0000
925,1,0,25.6939,518.5000,94.4365,0.0000,0.0000,0,135.3440,-3.8297,0.0000
935,1,0,25.6270,515.8040,98.2128,0.0000,0.0000,0,135.5050,-3.8348,0.0000
936,1,0,25.8693,525.6060,98.7779,0.0019,0.0019,1,135.5830,-3.8345,0.0432
977,1,0,25.6726,517.6420,98.2214,0.0000,0.0000,0,135.5440,-3.8736,0.0000
978,1,0,25.7938,522.5430,96.3449,0.0000,0.0000,0,135.4180,-3.8951,0.0000
979,1,0,25.7848,522.1750,95.4274,0.0000,0.0000,0,135.3060,-3.9008,0.0000
1000,1,0,25.8964,526.7080,99.0398,0.0000,0.0000,0,135.9690,-3.9259,0.0000
1001,1,0,25.9836,530.2610,99.3900,0.0000,0.0000,0,136.1690,-3.9252,0.0000
1002,1,0,25.8784,525.9730,97.3248,0.0019,0.0019,1,136.3700,-3.9244,0.0432
1003,1,0,25.9836,530.2610,95.2104,0.0000,0.0000,0,136.5700,-3.9237,0.0000
1039,1,0,25.5569,512.9860,95.9288,0.0000,0.0000,0,135.3790,-3.9342,0.0000
1040,1,0,25.6452,516.5390,97.0989,0.0000,0.0000,0,135.4570,-3.9339,0.0000
1042,1,0,25.8573,525.1160,99.6726,0.0000,0.0000,0,135.9310,-3.9654,0.0000
1043,1,0,25.9175,527.5660,99.8337,0.0000,0.0000,0,136.0080,-3.9648,0.0000
1044,1,0,25.9145,527.4430,98.6840,0.0000,0.0000,0,136.1310,-3.9643,0.0000
1045,1,0,26.1243,536.0200,98.8887,0.0000,0.0000,0,136.2090,-3.9640,0.0000
1046,1,0,25.8120,523.2780,98.2150,0.0000,0.0000,0,136.3310,-3.9635,0.0000
1047,1,0,25.9085,527.1980,96.8681,0.0000,0.0000,0,136.4090,-3.9632,0.0000
1048,1,0,25.8754,525.8510,96.1576,0.0000,0.0000,0,136.5320,-3.9628,0.0000
1137,1,0,25.7333,520.0920,95.5963,0.0000,0.0000,0,135.3060,-3.9787,0.0000
1142,1,0,25.9656,529.5260,99.4850,0.0032,0.0032,1,135.9700,-4.0039,0.0569
1143,1,0,25.8693,525.6060,95.8283,0.0000,0.0000,0,136.5710,-4.0017,0.0000
1157,1,0,26.0076,531.2410,98.4378,0.0000,0.0000,0,136.1700,-4.0031,0.0000
1158,1,0,25.7908,522.4200,97.7251,0.0000,0.0000,0,136.3700,-4.0024,0.0000
1193,1,0,25.7393,520.3370,96.7447,0.0000,0.0000,0,135.4180,-4.0105,0.0000
1196,1,0,25.9926,530.6290,99.0930,0.0000,0.0000,0,136.0700,-4.0257,0.0000
1197,1,0,25.9416,528.5460,98.0847,0.0000,0.0000,0,136.2700,-4.0248,0.0000
1198,1,0,25.8603,525.2380,96.6895,0.0000,0.0000,0,136.4710,-4.0242,0.0000
1233,1,0,25.8964,526.7080,98.7796,0.0000,0.0000,0,135.7500,-4.0377,0.0000
1240,1,0,25.7515,520.8270,95.4646,0.0000,0.0000,0,135.3800,-4.0496,0.0000
1241,1,0,25.6300,515.9270,97.1338,0.0000,0.0000,0,135.4570,-4.0493,0.0000
1259,1,0,25.9716,529.7710,98.8521,0.0000,0.0000,0,136.0310,-4.0648,0.0000
1260,1,0,26.0765,534.0590,99.0374,0.0000,0.0000,0,136.1090,-4.0645,0.0000
1261,1,0,25.9806,530.1390,98.2055,0.0000,0.0000,0,136.2310,-4.0640,0.0000
1262,1,0,25.8964,526.7080,97.2130,0.0000,0.0000,0,136.3090,-4.0637,0.0000
1263,1,0,25.9506,528.9140,96.8278,0.0000,0.0000,0,136.4320,-4.0633,0.0000
1264,1,0,25.9115,527.3210,95.3641,0.0023,0.0023,1,136.5100,-4.0630,0.0482
1334,1,0,25.5691,513.4760,97.9010,0.0000,0.0000,0,135.6450,-4.0962,0.0000
1335,1,0,25.9296,528.0560,99.8173,0.0000,0.0000,0,135.8550,-4.0954,0.0000
1343,1,0,26.0586,533.3240,98.9138,0.0000,0.0000,0,136.0700,-4.1036,0.0000
1344,1,0,25.8452,524.6250,98.1166,0.0000,0.0000,0,136.2700,-4.1029,0.0000
1345,1,0,25.9596,529.2810,96.3911,0.0000,0.0000,0,136.4710,-4.1022,0.0000
1388,1,0,25.7606,521.1950,96.0683,0.0000,0.0000,0,135.4190,-4.1208,0.0000
1390,1,0,26.1243,536.0200,98.7163,0.0000,0.0000,0,135.9700,-4.1261,0.0000
1391,1,0,25.9536,529.0360,97.9657,0.0000,0.0000,0,136.1700,-4.1254,0.0000
1392,1,0,25.8964,526.7080,97.1435,0.0000,0.0000,0,136.3710,-4.1246,0.0000
1393,1,0,25.8301,524.0130,94.1899,0.0000,0.0000,0,136.5710,-4.1240,0.0000
1435,1,0,25.7454,520.5820,95.1787,0.0000,0.0000,0,135.3800,-4.1598,0.0000
1436,1,0,25.8331,524.1350,95.4984,0.0000,0.0000,0,135.4580,-4.1596,0.0000
1441,1,0,25.9596,529.2810,98.5652,0.0000,0.0000,0,135.9310,-4.1655,0.0000
1442,1,0,26.0885,534.5500,97.8965,0.0000,0.0000,0,136.0090,-4.1649,0.0000
1443,1,0,25.8693,525.6060,97.6789,0.0000,0.0000,0,136.1310,-4.1645,0.0000
1444,1,0,25.8693,525.6060,97.7943,0.0000,0.0000,0,136.2090,-4.1642,0.0000
1445,1,0,25.7999,522.7880,97.7554,0.0000,0.0000,0,136.3320,-4.1637,0.0000
1446,1,0,25.9205,527.6880,96.2603,0.0000,0.0000,0,136.4100,-4.1635,0.0000
1447,1,0,25.8482,524.7480,95.2801,0.0000,0.0000,0,136.5330,-4.1631,0.0000
1519,1,0,25.6878,518.2550,96.8156,0.0000,0.0000,0,135.7500,-4.1708,0.0000
1522,1,0,25.5325,512.0060,98.2653,0.0000,0.0000,0,135.6450,-4.1743,0.0000
1523,1,0,25.8150,523.4000,98.3659,0.0000,0.0000,0,135.8550,-4.1734,0.0000
1543,1,0,25.7908,522.4200,94.7157,0.0000,0.0000,0,135.4190,-4.1987,0.0000
1544,1,0,25.8754,525.8510,98.9512,0.0000,0.0000,0,135.9700,-4.2041,0.0000
1545,1,0,25.8723,525.7280,96.4415,0.0000,0.0000,0,136.1710,-4.2033,0.0000
1546,1,0,25.8271,523.8900,96.7821,0.0000,0.0000,0,136.3710,-4.2026,0.0000
1547,1,0,25.9596,529.2810,94.8073,0.0000,0.0000,0,136.5720,-4.2020,0.0000
1588,1,0,25.7878,522.2980,97.4218,0.0000,0.0000,0,136.0710,-4.2259,0.0000
1626,1,0,25.6939,518.5000,97.0134,0.0000,0.0000,0,135.6460,-4.2463,0.0000
1627,1,0,25.7606,521.1950,97.9594,0.0000,0.0000,0,135.8560,-4.2454,0.0000
1646,1,0,25.8120,523.2780,98.3195,0.0000,0.0000,0,136.0320,-4.2650,0.0000
1647,1,0,25.8392,524.3800,98.1713,0.0000,0.0000,0,136.1100,-4.2647,0.0000
1648,1,0,25.8904,526.4630,96.9264,0.0000,0.0000,0,136.2320,-4.2643,0.0000
1649,1,0,25.7817,522.0530,98.2364,0.0019,0.0019,1,136.3100,-4.2640,0.0433
1650,1,0,25.9326,528.1790,95.4213,0.0000,0.0000,0,136.4330,-4.2636,0.0000
1651,1,0,25.9296,528.0560,94.5234,0.0000,0.0000,0,136.5110,-4.2634,0.0000
1717,1,0,25.7727,521.6850,94.9069,0.0019,0.0019,1,135.3800,-4.2702,0.0433
1733,1,0,25.7333,520.0920,96.1715,0.0000,0.0000,0,135.7510,-4.3040,0.0000
1736,1,0,25.8301,524.0130,97.6850,0.0000,0.0000,0,136.0710,-4.3038,0.0000
1737,1,0,25.7908,522.4200,96.7551,0.0000,0.0000,0,136.2710,-4.3032,0.0000
1738,1,0,25.8754,525.8510,95.0134,0.0000,0.0000,0,136.4720,-4.3024,0.0000
1783,1,0,25.7303,519.9700,96.9510,0.0000,0.0000,0,135.6460,-4.3242,0.0000
1784,1,0,25.7696,521.5630,97.4057,0.0000,0.0000,0,135.8560,-4.3234,0.0000
1788,1,0,25.9656,529.5260,97.6778,0.0000,0.0000,0,135.9710,-4.3263,0.0000
1789,1,0,25.8271,523.8900,96.4639,0.0000,0.0000,0,136.1710,-4.3257,0.0000
1790,1,0,25.9175,527.5660,95.5407,0.0000,0.0000,0,136.3720,-4.3250,0.0000
1791,1,0,25.9836,530.2610,93.3370,0.0000,0.0000,0,136.5720,-4.3243,0.0000
1838,1,0,25.8723,525.7280,98.2455,0.0000,0.0000,0,135.9320,-4.3658,0.0000
1839,1,0,25.9986,530.8740,96.0788,0.0000,0.0000,0,136.0100,-4.3652,0.0000
1840,1,0,25.7212,519.6020,97.1433,0.0000,0.0000,0,136.1320,-4.3648,0.0000
1841,1,0,25.8361,524.2580,96.6232,0.0000,0.0000,0,136.2100,-4.3645,0.0000
1842,1,0,25.8301,524.0130,94.9452,0.0000,0.0000,0,136.3330,-4.3641,0.0000
1843,1,0,25.8874,526.3410,94.5813,0.0000,0.0000,0,136.4110,-4.3638,0.0000
1844,1,0,25.9416,528.5460,93.5097,0.0000,0.0000,0,136.5330,-4.3635,0.0000
1916,1,0,25.8844,526.2180,92.6082,0.0000,0.0000,0,135.3810,-4.3807,0.0000
1917,1,0,25.6969,518.6220,96.1654,0.0000,0.0000,0,135.7510,-4.3819,0.0000
1933,1,0,26.0795,534.1820,95.9157,0.0000,0.0000,0,135.9710,-4.4044,0.0000
1934,1,0,25.8723,525.7280,95.7045,0.0000,0.0000,0,136.3720,-4.4030,0.0000
1935,1,0,26.1094,535.4070,92.5065,0.0000,0.0000,0,136.5730,-4.4024,0.0000
1946,1,0,25.8814,526.0960,95.0022,0.0000,0.0000,0,136.1720,-4.4036,0.0000
1979,1,0,25.8754,525.8510,95.6235,0.0000,0.0000,0,136.0720,-4.4262,0.0000
1980,1,0,25.9416,528.5460,93.5379,0.0000,0.0000,0,136.4720,-4.4248,0.0000
2015,1,0,25.9896,530.5060,91.6325,0.0000,0.0000,0,135.3080,-4.4523,0.0000
2035,1,0,26.0106,531.3640,94.6302,0.0000,0.0000,0,136.0330,-4.4653,0.0000
2036,1,0,26.0106,531.3640,94.7427,0.0000,0.0000,0,136.1110,-4.4650,0.0000
2037,1,0,25.7545,520.9500,94.8065,0.0000,0.0000,0,136.2330,-4.4647,0.0000
2038,1,0,25.8904,526.4630,94.9801,0.0000,0.0000,0,136.3110,-4.4645,0.0000
2039,1,0,25.9686,529.6490,94.5561,0.0000,0.0000,0,136.4340,-4.4640,0.0000
2040,1,0,26.0346,532.3440,93.0662,0.0000,0.0000,0,136.5120,-4.4638,0.0000
2108,1,0,25.7606,521.1950,92.3801,0.0000,0.0000,0,135.3810,-4.4909,0.0000
2114,1,0,26.0406,532.5890,94.5179,0.0000,0.0000,0,136.0720,-4.5043,0.0000
2115,1,0,26.0915,534.6720,93.9976,0.0000,0.0000,0,136.2720,-4.5035,0.0000
2116,1,0,26.0166,531.6090,93.1443,0.0000,0.0000,0,136.4730,-4.5030,0.0000
2157,1,0,25.9926,530.6290,91.9073,0.0000,0.0000,0,135.3080,-4.5301,0.0000
2158,1,0,25.9986,530.8740,94.0022,0.0000,0.0000,0,135.5720,-4.5285,0.0000
2159,1,0,25.9205,527.6880,94.3227,0.0000,0.0000,0,135.7720,-4.5278,0.0000
2160,1,0,25.9656,529.5260,94.4501,0.0000,0.0000,0,136.1720,-4.5261,0.0000
2161,1,0,26.0885,534.5500,92.4868,0.0000,0.0000,0,136.5730,-4.5248,0.0000
2196,1,0,26.0825,534.3050,91.2425,0.0000,0.0000,0,135.4200,-4.5617,0.0000
2197,1,0,25.8542,524.9930,93.3696,0.0000,0.0000,0,135.5330,-4.5677,0.0000
2198,1,0,26.0166,531.6090,93.5113,0.0000,0.0000,0,135.6110,-4.5673,0.0000
2199,1,0,25.8995,526.8310,93.1198,0.0000,0.0000,0,135.7330,-4.5669,0.0000
2200,1,0,25.9025,526.9530,95.0017,0.0000,0.0000,0,135.8110,-4.5665,0.0000
2201,1,0,25.8452,524.6250,94.8827,0.0000,0.0000,0,135.9330,-4.5661,0.0000
2202,1,0,26.0706,533.8140,93.7424,0.0000,0.0000,0,136.0110,-4.5656,0.0000
2203,1,0,25.8754,525.8510,93.6472,0.0000,0.0000,0,136.1330,-4.5652,0.0000
2204,1,0,25.8754,525.8510,93.3549,0.0000,0.0000,0,136.2110,-4.5650,0.0000
2205,1,0,25.9866,530.3840,92.7834,0.0000,0.0000,0,136.3340,-4.5646,0.0000
2206,1,0,26.0376,532.4670,93.0371,0.0000,0.0000,0,136.4120,-4.5643,0.0000
2207,1,0,26.0256,531.9770,91.7139,0.0000,0.0000,0,136.5340,-4.5641,0.0000
2300,1,0,26.0706,533.8140,90.5762,0.0000,0.0000,0,135.3820,-4.6009,0.0000
2301,1,0,26.0166,531.6090,91.4301,0.0000,0.0000,0,135.4600,-4.6007,0.0000
2304,1,0,25.8754,525.8510,93.3441,0.0000,0.0000,0,135.5720,-4.6065,0.0000
2305,1,0,26.4301,548.6390,92.4346,0.0000,0.0000,0,135.9720,-4.6048,0.0000
2306,1,0,26.1333,536.3870,91.7624,0.0000,0.0000,0,136.3730,-4.6035,0.0000

File: 실험데이터/2차_PhaseB_경계정밀화_RxF해소_16런/RF1_kV60_R0.35_F32_W4/DieLevel/WBA_DieResult_0445_3993.csv
BumpId,Flag,Failure,Diameter,Area,Roundness,VoidFraction,LargestVoidFraction,VoidNumber,Centre_X,Centre_Y,LargestVoidDiameterFraction
113,1,0,25.9115,527.3210,92.3802,0.0000,0.0000,0,6.0323,-132.1610,0.0000
114,1,0,25.9926,530.6290,93.1714,0.0000,0.0000,0,6.1443,-132.1610,0.0000
149,1,0,25.9446,528.6690,93.0965,0.0000,0.0000,0,6.3079,-132.2180,0.0000
150,1,0,25.8904,526.4630,94.6966,0.0000,0.0000,0,6.5078,-132.2170,0.0000
173,1,0,25.9145,527.4430,96.9794,0.0000,0.0000,0,6.6137,-132.2480,0.0000
174,1,0,25.9416,528.5460,95.9216,0.0000,0.0000,0,6.6616,-132.2480,0.0000
175,1,0,25.9356,528.3010,96.2186,0.0000,0.0000,0,6.7437,-132.2480,0.0000
176,1,0,25.9055,527.0760,95.4546,0.0000,0.0000,0,6.7916,-132.2480,0.0000
177,1,0,25.9896,530.5060,95.4126,0.0000,0.0000,0,6.8737,-132.2470,0.0000
178,1,0,25.8814,526.0960,95.2757,0.0000,0.0000,0,6.9216,-132.2470,0.0000
179,1,0,25.9356,528.3010,95.1655,0.0000,0.0000,0,7.0038,-132.2470,0.0000
180,1,0,26.0676,533.6920,93.6376,0.0000,0.0000,0,7.0517,-132.2460,0.0000
181,1,0,26.0466,532.8340,93.2280,0.0000,0.0000,0,7.1339,-132.2460,0.0000
182,1,0,26.1661,537.7350,92.6608,0.0000,0.0000,0,7.1818,-132.2460,0.0000
286,1,0,25.8361,524.2580,93.1041,0.0000,0.0000,0,6.0327,-132.3150,0.0000
287,1,0,25.7787,521.9300,94.0914,0.0000,0.0000,0,6.1449,-132.3150,0.0000
293,1,0,25.8452,524.6250,97.4978,0.0000,0.0000,0,6.6791,-132.3610,0.0000
294,1,0,25.8633,525.3610,96.9923,0.0000,0.0000,0,6.7270,-132.3610,0.0000
295,1,0,25.9025,526.9530,96.2091,0.0000,0.0000,0,6.9391,-132.3600,0.0000
296,1,0,25.8934,526.5860,95.8137,0.0000,0.0000,0,6.9871,-132.3600,0.0000
337,1,0,25.8392,524.3800,96.4342,0.0000,0.0000,0,6.3085,-132.3750,0.0000
338,1,0,25.7515,520.8270,97.3093,0.0000,0.0000,0,6.5083,-132.3740,0.0000
367,1,0,25.7454,520.5820,96.2911,0.0000,0.0000,0,6.3087,-132.4530,0.0000
368,1,0,25.6665,517.3970,97.7817,0.0028,0.0028,1,6.5085,-132.4520,0.0533
380,1,0,26.0376,532.4670,94.5505,0.0000,0.0000,0,7.1968,-132.4550,0.0000
434,1,0,25.8210,523.6450,95.1456,0.0000,0.0000,0,6.0335,-132.4860,0.0000
435,1,0,25.7606,521.1950,96.4225,0.0000,0.0000,0,6.1455,-132.4860,0.0000
441,1,0,25.8059,523.0330,96.9952,0.0000,0.0000,0,6.3090,-132.5200,0.0000
468,1,0,25.7575,521.0720,98.1886,0.0000,0.0000,0,6.3094,-132.5980,0.0000
497,1,0,25.7424,520.4600,97.3434,0.0000,0.0000,0,6.1462,-132.6400,0.0000
499,1,0,25.7030,518.8670,96.3658,0.0000,0.0000,0,6.0341,-132.6400,0.0000
500,1,0,26.0376,532.4670,95.4301,0.0000,0.0000,0,7.1353,-132.6410,0.0000
501,1,0,26.0795,534.1820,95.3948,0.0000,0.0000,0,7.1834,-132.6410,0.0000
535,1,0,25.9626,529.4040,97.8324,0.0000,0.0000,0,6.3096,-132.6700,0.0000
536,1,0,25.9205,527.6880,98.4219,0.0000,0.0000,0,6.5095,-132.6690,0.0000
547,1,0,25.8331,524.1350,99.2057,0.0000,0.0000,0,6.6393,-132.6880,0.0000
548,1,0,25.8723,525.7280,97.9808,0.0000,0.0000,0,7.0293,-132.6870,0.0000
591,1,0,26.0795,534.1820,98.8610,0.0000,0.0000,0,6.3100,-132.7480,0.0000
592,1,0,25.8271,523.8900,99.4005,0.0000,0.0000,0,6.5098,-132.7470,0.0000
600,1,0,25.8120,523.2780,99.1311,0.0000,0.0000,0,6.7455,-132.7530,0.0000
601,1,0,25.9956,530.7510,99.0363,0.0000,0.0000,0,6.7935,-132.7520,0.0000
602,1,0,26.0765,534.0590,98.6724,0.0000,0.0000,0,6.8756,-132.7520,0.0000
603,1,0,26.1721,537.9800,97.5657,0.0077,0.0055,2,6.9235,-132.7520,0.0739
656,1,0,25.8422,524.5030,98.9306,0.0000,0.0000,0,6.6396,-132.7660,0.0000
657,1,0,25.8964,526.7080,99.0258,0.0000,0.0000,0,7.0297,-132.7650,0.0000
684,1,0,25.9085,527.1980,97.2582,0.0000,0.0000,0,6.0584,-132.7870,0.0000
700,1,0,26.0556,533.2020,99.2815,0.0000,0.0000,0,6.2980,-132.8130,0.0000
702,1,0,25.8331,524.1350,98.1609,0.0000,0.0000,0,6.6397,-132.8180,0.0000
703,1,0,25.7787,521.9300,99.4561,0.0000,0.0000,0,6.7505,-132.8180,0.0000
704,1,0,25.8964,526.7080,99.5428,0.0000,0.0000,0,6.7984,-132.8180,0.0000
705,1,0,26.0076,531.2410,98.3906,0.0000,0.0000,0,6.8712,-132.8170,0.0000
706,1,0,26.1303,536.2650,98.6183,0.0000,0.0000,0,6.9190,-132.8170,0.0000
707,1,0,25.8422,524.5030,98.7789,0.0000,0.0000,0,7.0298,-132.8170,0.0000
708,1,0,25.9476,528.7910,97.2134,0.0000,0.0000,0,7.2105,-132.8160,0.0000
731,1,0,25.9716,529.7710,96.1858,0.0000,0.0000,0,6.0197,-132.8260,0.0000
732,1,0,25.9175,527.5660,97.8309,0.0000,0.0000,0,6.0974,-132.8260,0.0000
786,1,0,25.8210,523.6450,99.1762,0.0000,0.0000,0,6.3713,-132.8400,0.0000
787,1,0,25.7817,522.0530,99.2281,0.0000,0.0000,0,6.4834,-132.8390,0.0000
798,1,0,25.9566,529.1590,96.6177,0.0000,0.0000,0,7.1716,-132.8550,0.0000
832,1,0,25.8301,524.0130,97.2079,0.0000,0.0000,0,6.0587,-132.8650,0.0000
833,1,0,25.8422,524.5030,96.3257,0.0000,0.0000,0,5.9464,-132.8830,0.0000
834,1,0,25.8301,524.0130,98.4688,0.0000,0.0000,0,6.1847,-132.8880,0.0000
835,1,0,26.1124,535.5300,97.7501,0.0000,0.0000,0,6.9194,-132.8950,0.0000
848,1,0,25.6787,517.8870,99.6220,0.0000,0.0000,0,6.6401,-132.8960,0.0000
849,1,0,25.8210,523.6450,99.8506,0.0000,0.0000,0,6.7508,-132.8960,0.0000
850,1,0,25.8512,524.8710,99.3779,0.0000,0.0000,0,6.7987,-132.8960,0.0000
851,1,0,25.9476,528.7910,99.5393,0.0000,0.0000,0,6.8715,-132.8950,0.0000
852,1,0,25.8573,525.1160,98.0313,0.0000,0.0000,0,7.0302,-132.8950,0.0000
853,1,0,26.1064,535.2850,96.5759,0.0000,0.0000,0,7.2109,-132.8940,0.0000
925,1,0,25.8361,524.2580,95.3657,0.0000,0.0000,0,5.9856,-132.9220,0.0000
935,1,0,25.7545,520.9500,97.9077,0.0000,0.0000,0,6.1460,-132.9270,0.0000
936,1,0,25.9025,526.9530,98.7437,0.0000,0.0000,0,6.2238,-132.9270,0.0000
977,1,0,25.8452,524.6250,97.9692,0.0000,0.0000,0,6.1850,-132.9660,0.0000
978,1,0,25.8150,523.4000,97.2711,0.0000,0.0000,0,6.0592,-132.9870,0.0000
979,1,0,25.7575,521.0720,96.6543,0.0000,0.0000,0,5.9469,-132.9930,0.0000
1000,1,0,25.9145,527.4430,98.8117,0.0000,0.0000,0,6.6105,-133.0180,0.0000
1001,1,0,26.0945,534.7950,99.5305,0.0000,0.0000,0,6.8107,-133.0170,0.0000
1002,1,0,25.9986,530.8740,98.0260,0.0000,0.0000,0,7.0109,-133.0160,0.0000
1003,1,0,26.1034,535.1620,95.4576,0.0000,0.0000,0,7.2114,-133.0160,0.0000
1039,1,0,25.7969,522.6650,96.3094,0.0000,0.0000,0,6.0204,-133.0260,0.0000
1040,1,0,25.8120,523.2780,97.8601,0.0000,0.0000,0,6.0983,-133.0260,0.0000
1042,1,0,25.9986,530.8740,98.4156,0.0000,0.0000,0,6.5719,-133.0570,0.0000
1043,1,0,25.9476,528.7910,99.3689,0.0000,0.0000,0,6.6496,-133.0570,0.0000
1044,1,0,26.0256,531.9770,99.2834,0.0000,0.0000,0,6.7718,-133.0560,0.0000
1045,1,0,26.1810,538.3480,98.7159,0.0000,0.0000,0,6.8498,-133.0560,0.0000
1046,1,0,26.0196,531.7320,98.3218,0.0000,0.0000,0,6.9721,-133.0550,0.0000
1047,1,0,25.9776,530.0160,97.3146,0.0000,0.0000,0,7.0501,-133.0550,0.0000
1048,1,0,26.0256,531.9770,95.9632,0.0000,0.0000,0,7.1726,-133.0550,0.0000
1137,1,0,25.7787,521.9300,97.2413,0.0000,0.0000,0,5.9471,-133.0710,0.0000
1142,1,0,26.0286,532.0990,99.7727,0.0000,0.0000,0,6.6109,-133.0960,0.0000
1143,1,0,26.1601,537.4900,96.6323,0.0000,0.0000,0,7.2118,-133.0940,0.0000
1157,1,0,26.2078,539.4500,98.9361,0.0000,0.0000,0,6.8110,-133.0950,0.0000
1158,1,0,25.9506,528.9140,97.6815,0.0000,0.0000,0,7.0113,-133.0940,0.0000
1193,1,0,25.7545,520.9500,97.6513,0.0000,0.0000,0,6.0596,-133.1030,0.0000
1196,1,0,25.9776,530.0160,98.9098,0.0000,0.0000,0,6.7110,-133.1180,0.0000
1197,1,0,25.9896,530.5060,98.6484,0.0000,0.0000,0,6.9112,-133.1170,0.0000
1198,1,0,25.9536,529.0360,96.0073,0.0000,0.0000,0,7.1117,-133.1160,0.0000
1233,1,0,25.9926,530.6290,98.5058,0.0028,0.0028,1,6.3911,-133.1300,0.0526
1240,1,0,25.7696,521.5630,95.0717,0.0000,0.0000,0,6.0208,-133.1420,0.0000
1241,1,0,25.8180,523.5230,96.8977,0.0000,0.0000,0,6.0987,-133.1420,0.0000
1259,1,0,26.1572,537.3670,99.6186,0.0011,0.0011,1,6.6722,-133.1570,0.0338
1260,1,0,26.1810,538.3480,98.7925,0.0027,0.0027,1,6.7501,-133.1570,0.0523
1261,1,0,26.0586,533.3240,98.7211,0.0000,0.0000,0,6.8724,-133.1560,0.0000
1262,1,0,25.9566,529.1590,98.3530,0.0000,0.0000,0,6.9504,-133.1560,0.0000
1263,1,0,25.9776,530.0160,97.2740,0.0000,0.0000,0,7.0728,-133.1550,0.0000
1264,1,0,26.1154,535.6520,94.9540,0.0000,0.0000,0,7.1508,-133.1550,0.0000
1334,1,0,25.7696,521.5630,98.4516,0.0000,0.0000,0,6.2864,-133.1880,0.0000
1335,1,0,26.1214,535.8970,98.3911,0.0000,0.0000,0,6.4962,-133.1870,0.0000
1343,1,0,26.2138,539.6950,98.6313,0.0000,0.0000,0,6.7114,-133.1960,0.0000
1344,1,0,25.9296,528.0560,98.1659,0.0000,0.0000,0,6.9115,-133.1950,0.0000
1345,1,0,26.0166,531.6090,96.5910,0.0000,0.0000,0,7.1118,-133.1940,0.0000
1388,1,0,25.8180,523.5230,97.1520,0.0000,0.0000,0,6.0600,-133.2130,0.0000
1390,1,0,26.1094,535.4070,98.0134,0.0000,0.0000,0,6.6114,-133.2180,0.0000
1391,1,0,26.0885,534.5500,97.4828,0.0000,0.0000,0,6.8115,-133.2170,0.0000
1392,1,0,25.9446,528.6690,97.4403,0.0000,0.0000,0,7.0119,-133.2170,0.0000
1393,1,0,25.9926,530.6290,94.7503,0.0000,0.0000,0,7.2123,-133.2160,0.0000
1435,1,0,25.8392,524.3800,94.7503,0.0000,0.0000,0,6.0212,-133.2520,0.0000
1436,1,0,25.8934,526.5860,96.8909,0.0000,0.0000,0,6.0991,-133.2520,0.0000
1441,1,0,26.0016,530.9960,98.7909,0.0000,0.0000,0,6.5727,-133.2580,0.0000
1442,1,0,26.1452,536.8770,99.0812,0.0000,0.0000,0,6.6504,-133.2570,0.0000
1443,1,0,25.9356,528.3010,98.3434,0.0000,0.0000,0,6.7727,-133.2570,0.0000
1444,1,0,25.9356,528.3010,98.5026,0.0000,0.0000,0,6.8507,-133.2560,0.0000
1445,1,0,25.8693,525.6060,97.3120,0.0000,0.0000,0,6.9730,-133.2560,0.0000
1446,1,0,26.0166,531.6090,96.9517,0.0000,0.0000,0,7.0510,-133.2550,0.0000
1447,1,0,26.0496,532.9570,96.1991,0.0000,0.0000,0,7.1734,-133.2550,0.0000
1519,1,0,25.6878,518.2550,97.5449,0.0000,0.0000,0,6.3916,-133.2630,0.0000
1522,1,0,25.7424,520.4600,97.2762,0.0000,0.0000,0,6.2866,-133.2660,0.0000
1523,1,0,25.8934,526.5860,98.0453,0.0000,0.0000,0,6.4966,-133.2650,0.0000
1543,1,0,25.8452,524.6250,96.4580,0.0000,0.0000,0,6.0603,-133.2910,0.0000
1544,1,0,25.9836,530.2610,97.3889,0.0000,0.0000,0,6.6117,-133.2960,0.0000
1545,1,0,25.9686,529.6490,97.8022,0.0000,0.0000,0,6.8118,-133.2950,0.0000
1546,1,0,25.9025,526.9530,96.8260,0.0000,0.0000,0,7.0122,-133.2950,0.0000
1547,1,0,26.0825,534.3050,95.4523,0.0000,0.0000,0,7.2126,-133.2940,0.0000
1588,1,0,25.8904,526.4630,98.2837,0.0000,0.0000,0,6.7119,-133.3180,0.0000
1626,1,0,25.6513,516.7840,97.1315,0.0000,0.0000,0,6.2871,-133.3380,0.0000
1627,1,0,25.7303,519.9700,98.2177,0.0000,0.0000,0,6.4969,-133.3370,0.0000
1646,1,0,25.9265,527.9330,97.5342,0.0000,0.0000,0,6.6731,-133.3570,0.0000
1647,1,0,25.8723,525.7280,97.3494,0.0000,0.0000,0,6.7510,-133.3570,0.0000
1648,1,0,25.8482,524.7480,97.7301,0.0000,0.0000,0,6.8733,-133.3560,0.0000
1649,1,0,25.8241,523.7680,96.9155,0.0000,0.0000,0,6.9513,-133.3560,0.0000
1650,1,0,25.9986,530.8740,95.7775,0.0000,0.0000,0,7.0737,-133.3550,0.0000
1651,1,0,25.9025,526.9530,95.7436,0.0000,0.0000,0,7.1518,-133.3550,0.0000
1717,1,0,25.7727,521.6850,94.8862,0.0000,0.0000,0,6.0215,-133.3620,0.0000
1733,1,0,25.7636,521.3170,96.3052,0.0012,0.0012,1,6.3922,-133.3960,0.0343
1736,1,0,25.9386,528.4240,97.1085,0.0000,0.0000,0,6.7123,-133.3960,0.0000
1737,1,0,25.9986,530.8740,97.0688,0.0000,0.0000,0,6.9125,-133.3950,0.0000
1738,1,0,26.0586,533.3240,95.4275,0.0000,0.0000,0,7.1129,-133.3940,0.0000
1783,1,0,25.6726,517.6420,96.2101,0.0000,0.0000,0,6.2874,-133.4160,0.0000
1784,1,0,25.7575,521.0720,96.8542,0.0000,0.0000,0,6.4972,-133.4150,0.0000
1788,1,0,25.9536,529.0360,97.1584,0.0000,0.0000,0,6.6123,-133.4180,0.0000
1789,1,0,25.8814,526.0960,96.9977,0.0000,0.0000,0,6.8125,-133.4180,0.0000
1790,1,0,25.9806,530.1390,95.6834,0.0000,0.0000,0,7.0128,-133.4170,0.0000
1791,1,0,26.3266,544.3510,94.1252,0.0000,0.0000,0,7.2133,-133.4160,0.0000
1838,1,0,25.8814,526.0960,97.7987,0.0000,0.0000,0,6.5736,-133.4580,0.0000
1839,1,0,25.9656,529.5260,97.2473,0.0000,0.0000,0,6.6514,-133.4570,0.0000
1840,1,0,25.9055,527.0760,95.7797,0.0000,0.0000,0,6.7736,-133.4570,0.0000
1841,1,0,25.9656,529.5260,96.9994,0.0000,0.0000,0,6.8516,-133.4560,0.0000
1842,1,0,25.9896,530.5060,95.7008,0.0000,0.0000,0,6.9740,-133.4560,0.0000
1843,1,0,26.1273,536.1420,94.9691,0.0000,0.0000,0,7.0519,-133.4560,0.0000
1844,1,0,26.0646,533.5690,94.4851,0.0000,0.0000,0,7.1745,-133.4550,0.0000
1916,1,0,25.9326,528.1790,93.0975,0.0000,0.0000,0,6.0221,-133.4730,0.0000
1917,1,0,25.7454,520.5820,96.2051,0.0000,0.0000,0,6.3925,-133.4740,0.0000
1933,1,0,26.1572,537.3670,96.2565,0.0000,0.0000,0,6.6125,-133.4960,0.0000
1934,1,0,26.0316,532.2220,94.8287,0.0000,0.0000,0,7.0132,-133.4950,0.0000
1935,1,0,26.2197,539.9400,91.7075,0.0000,0.0000,0,7.2137,-133.4940,0.0000
1946,1,0,26.0526,533.0790,95.7783,0.0011,0.0011,1,6.8128,-133.4960,0.0339
1979,1,0,25.9566,529.1590,95.3524,0.0000,0.0000,0,6.7128,-133.5180,0.0000
1980,1,0,26.0765,534.0590,94.4026,0.0000,0.0000,0,7.1135,-133.5170,0.0000
2015,1,0,25.9956,530.7510,91.7990,0.0000,0.0000,0,5.9489,-133.5450,0.0000
2035,1,0,25.9926,530.6290,95.3681,0.0000,0.0000,0,6.6740,-133.5570,0.0000
2036,1,0,26.0196,531.7320,94.5383,0.0000,0.0000,0,6.7520,-133.5570,0.0000
2037,1,0,25.8241,523.7680,95.3468,0.0000,0.0000,0,6.8743,-133.5570,0.0000
2038,1,0,25.8814,526.0960,94.9035,0.0044,0.0044,1,6.9523,-133.5560,0.0665
2039,1,0,26.0646,533.5690,94.5262,0.0000,0.0000,0,7.0747,-133.5560,0.0000
2040,1,0,26.1572,537.3670,92.9227,0.0000,0.0000,0,7.1527,-133.5550,0.0000
2108,1,0,25.9476,528.7910,92.3394,0.0000,0.0000,0,6.0224,-133.5830,0.0000
2114,1,0,26.0196,531.7320,94.0616,0.0000,0.0000,0,6.7132,-133.5960,0.0000
2115,1,0,26.0346,532.3440,94.2122,0.0000,0.0000,0,6.9135,-133.5950,0.0000
2116,1,0,26.1243,536.0200,93.9093,0.0000,0.0000,0,7.1139,-133.5950,0.0000
2157,1,0,26.1005,535.0400,91.7119,0.0000,0.0000,0,5.9491,-133.6230,0.0000
2158,1,0,25.9836,530.2610,93.1216,0.0000,0.0000,0,6.2130,-133.6210,0.0000
2159,1,0,25.9746,529.8940,95.0567,0.0000,0.0000,0,6.4131,-133.6200,0.0000
2160,1,0,25.9596,529.2810,95.0616,0.0000,0.0000,0,6.8135,-133.6180,0.0000
2161,1,0,26.1005,535.0400,91.9817,0.0000,0.0000,0,7.2142,-133.6170,0.0000
2196,1,0,26.1034,535.1620,92.5603,0.0000,0.0000,0,6.0616,-133.6540,0.0000
2197,1,0,25.9896,530.5060,93.0686,0.0000,0.0000,0,6.1742,-133.6600,0.0000
2198,1,0,26.0646,533.5690,92.5625,0.0000,0.0000,0,6.2522,-133.6600,0.0000
2199,1,0,25.9626,529.4040,93.5974,0.0000,0.0000,0,6.3744,-133.6590,0.0000
2200,1,0,25.9265,527.9330,95.2616,0.0000,0.0000,0,6.4523,-133.6590,0.0000
2201,1,0,25.8964,526.7080,94.9930,0.0000,0.0000,0,6.5745,-133.6580,0.0000
2202,1,0,26.1005,535.0400,94.2074,0.0000,0.0000,0,6.6523,-133.6580,0.0000
2203,1,0,25.9896,530.5060,94.1650,0.0000,0.0000,0,6.7746,-133.6570,0.0000
2204,1,0,25.9265,527.9330,94.7621,0.0000,0.0000,0,6.8526,-133.6570,0.0000
2205,1,0,25.9656,529.5260,92.8818,0.0000,0.0000,0,6.9750,-133.6560,0.0000
2206,1,0,26.0196,531.7320,93.0012,0.0000,0.0000,0,7.0531,-133.6560,0.0000
2207,1,0,26.0406,532.5890,93.3346,0.0000,0.0000,0,7.1754,-133.6560,0.0000
2300,1,0,26.1094,535.4070,90.5885,0.0000,0.0000,0,6.0229,-133.6930,0.0000
2301,1,0,26.2494,541.1660,91.2875,0.0000,0.0000,0,6.1007,-133.6930,0.0000
2304,1,0,26.0706,533.8140,92.3494,0.0000,0.0000,0,6.2134,-133.6990,0.0000
2305,1,0,26.5479,553.5400,93.4446,0.0000,0.0000,0,6.6135,-133.6970,0.0000
2306,1,0,26.1840,538.4700,92.9225,0.0000,0.0000,0,7.0142,-133.6950,0.0000
