Repository: kimminkuy70-coder/Parameter

# 2차 PhaseB — 거짓void 경계정밀화 + R×F 교호작용 해소 (16런)

`../../공정모델링/2차_void정확도_DOE.xlsx` (시트: `PhaseB_경계정밀화_신규`)의 실험 설계를 실행한 결과입니다.
전량 **26µm 자재**(정상, void 없음) — 거짓 불량(False NG) 안전창 확인 + R×F 교락 해소가 목적입니다.

## 폴더 ↔ 조건 매핑

| 폴더 | Phase | kV | R | F | W | 목적 |
|---|---|---|---|---|---|---|
| G1_kV60_R0.4_F64_W4 | B-Grid | 60 | 0.4 | 64 | 4 | 경계매핑 |
| G2_kV60_R0.5_F64_W4 | B-Grid | 60 | 0.5 | 64 | 4 | 경계매핑(운영점 근접) |
| G3_kV60_R0.6_F64_W4 | B-Grid | 60 | 0.6 | 64 | 4 | 경계매핑 |
| G4_kV61_R0.4_F64_W4 | B-Grid | 61 | 0.4 | 64 | 4 | 경계매핑 |
| G5_kV61_R0.5_F64_W4 | B-Grid | 61 | 0.5 | 64 | 4 | 경계매핑 |
| G6_kV61_R0.6_F64_W4 | B-Grid | 61 | 0.6 | 64 | 4 | 경계매핑 |

File: 실험데이터/2차_PhaseB_경계정밀화_RxF해소_16런/RF4_kV62_R0.65_F64_W4/XRA_VOID_3996.csv (part 1 of 11)
Test sample,DieID,ID,X position,Y position,Diameter (um),% Roundness,Area,% Overall Void,% Largest Void,Result
RF4,60,287,-7.4532,126.7020,22.4720,95.2333,396.6190,0.0000,0.0000,Pass
RF4,60,292,-5.4123,126.6600,23.0275,93.5072,416.4710,0.0000,0.0000,Pass
RF4,60,293,-6.9189,126.6550,22.2677,92.1747,389.4390,0.0000,0.0000,Pass
RF4,60,294,-6.8708,126.6560,22.5795,90.9544,400.4210,0.0000,0.0000,Pass
RF4,60,295,-6.6588,126.6560,22.9105,93.9028,412.2480,0.0000,0.0000,Pass
RF4,60,296,-6.6104,126.6560,22.9691,96.3070,414.3590,0.0000,0.0000,Pass
RF4,60,297,-5.7200,126.6600,23.0042,87.1002,415.6270,0.0000,0.0000,Pass
RF4,60,298,-5.6723,126.6600,22.8517,90.5559,410.1360,0.0000,0.0000,Pass
RF4,60,299,-5.4600,126.6600,22.6627,90.3159,403.3770,1.7800,1.7800,Pass
RF4,60,337,-7.2898,126.6420,22.0736,90.7923,382.6810,0.0000,0.0000,Pass
RF4,60,338,-7.0899,126.6430,21.8532,95.4014,375.0780,0.0000,0.0000,Pass
RF4,60,339,-6.0915,126.6460,23.0742,95.9736,418.1610,0.8100,0.8100,Pass
RF4,60,340,-5.8918,126.6460,22.3641,84.2842,392.8180,0.0000,0.0000,Pass
RF4,60,367,-7.2895,126.5650,22.5795,96.5654,400.4210,0.0000,0.0000,Pass
RF4,60,368,-7.0897,126.5650,22.4361,87.7213,395.3520,6.0900,6.0900,Pass
RF4,60,369,-6.0904,126.5690,22.9457,85.8814,413.5150,0.0000,0.0000,Pass
RF4,60,373,-5.8915,126.5690,22.5914,91.1589,400.8430,1.2600,1.2600,Pass
RF4,60,374,-5.2024,126.5640,22.8752,92.8164,410.9800,0.0000,0.0000,Pass
RF4,60,375,-5.1485,126.5650,23.2599,88.1159,424.9190,3.5800,3.5800,Pass
RF4,60,380,-6.4014,126.5610,23.9996,91.3067,452.3740,0.0000,0.0000,Pass
RF4,60,381,-6.3484,126.5610,23.8648,93.8457,447.3050,0.0000,0.0000,Pass
RF4,60,435,-7.4523,126.5310,22.5556,94.4831,399.5760,0.0000,0.0000,Pass
RF4,60,441,-7.2897,126.4960,22.1830,89.9417,386.4820,0.0000,0.0000,Pass
RF4,60,442,-6.0912,126.5010,22.3039,92.3338,390.7060,2.0500,2.0500,Pass
RF4,60,468,-7.2893,126.4190,22.0858,90.4215,383.1030,0.0000,0.0000,Pass
RF4,60,469,-6.0908,126.4230,22.6033,92.4429,401.2660,0.0000,0.0000,Pass
RF4,60,497,-7.4523,126.3760,22.1344,90.7180,384.7930,0.0000,0.0000,Pass
RF4,60,500,-6.4637,126.3750,22.0004,93.7025,380.1460,0.0000,0.0000,Pass
RF4,60,501,-6.4155,126.3750,23.4442,94.9647,431.6770,0.0000,0.0000,Pass
RF4,60,502,-6.3333,126.3760,23.3637,94.3933,428.7210,4.0400,4.0400,Pass
RF4,60,503,-6.2853,126.3760,22.6270,89.1408,402.1100,0.0000,0.0000,Pass
RF4,60,504,-5.2643,126.3790,21.6306,89.3453,367.4750,0.0000,0.0000,Pass
RF4,60,505,-5.2160,126.3790,23.4900,92.4934,433.3670,0.0000,0.0000,Pass
RF4,60,506,-5.1342,126.3790,23.2136,96.2617,423.2300,1.0000,1.0000,Pass
RF4,60,535,-7.2886,126.3470,22.4720,96.6651,396.6190,0.0000,0.0000,Pass
RF4,60,536,-7.0894,126.3480,21.7546,95.2752,371.6990,0.0000,0.0000,Pass
RF4,60,537,-6.0910,126.3510,22.5198,88.1609,398.3090,0.0000,0.0000,Pass
RF4,60,538,-5.8900,126.3510,21.9392,83.3354,378.0340,4.3600,4.3600,Pass
RF4,60,547,-6.9594,126.3280,22.3280,91.5815,391.5510,4.7500,4.7500,Pass
RF4,60,548,-6.5693,126.3290,22.4959,83.0585,397.4640,0.0000,0.0000,Pass
RF4,60,549,-5.7610,126.3320,23.0392,93.7989,416.8940,0.0000,0.0000,Pass
RF4,60,550,-5.3703,126.3330,22.6745,98.1599,403.8000,0.0000,0.0000,Pass
RF4,60,575,-6.2887,126.3010,22.6508,88.8628,402.9550,1.2600,1.2600,Pass
RF4,60,591,-7.2891,126.2690,22.5914,92.4681,400.8430,0.0000,0.0000,Pass
RF4,60,592,-7.0888,126.2690,21.2923,96.2455,356.0700,0.0000,0.0000,Pass
RF4,60,593,-6.0912,126.2730,22.4241,92.4954,394.9300,0.0000,0.0000,Pass
RF4,60,594,-5.8906,126.2730,21.5808,92.9626,365.7850,0.0000,0.0000,Pass
RF4,60,596,-5.6542,126.2680,22.7692,91.6997,407.1790,6.3300,6.3300,Pass
RF4,60,597,-5.6066,126.2680,23.2020,92.6232,422.8070,0.0000,0.0000,Pass
RF4,60,598,-5.5243,126.2680,22.1830,91.2187,386.4820,0.0000,0.0000,Pass
RF4,60,599,-5.4763,126.2680,21.7793,87.1697,372.5430,0.0000,0.0000,Pass
RF4,60,600,-6.8526,126.2640,21.5933,96.1322,366.2080,0.0000,0.0000,Pass
RF4,60,601,-6.8053,126.2640,22.1223,93.3166,384.3700,0.0000,0.0000,Pass
RF4,60,602,-6.7233,126.2640,22.3881,90.8248,393.6630,0.0000,0.0000,Pass
RF4,60,603,-6.6749,126.2630,22.3881,85.5004,393.6630,4.9400,4.9400,Pass
RF4,60,604,-6.3274,126.2610,22.3400,93.5682,391.9730,3.0200,3.0200,Pass
RF4,60,605,-6.2496,126.2620,21.8655,92.7659,375.5000,0.0000,0.0000,Pass
RF4,60,656,-6.9588,126.2500,21.5309,88.5264,364.0960,0.0000,0.0000,Pass
RF4,60,657,-6.5691,126.2510,22.9574,92.9478,413.9370,0.0000,0.0000,Pass
RF4,60,658,-5.7602,126.2540,22.6270,93.4939,402.1100,0.0000,0.0000,Pass
RF4,60,659,-5.3700,126.2550,21.8040,85.8933,373.3880,0.0000,0.0000,Pass
RF4,60,684,-7.5401,126.2300,21.8655,89.3676,375.5000,0.0000,0.0000,Pass
RF4,60,694,-6.2884,126.2220,22.0004,93.5364,380.1460,0.0000,0.0000,Pass
RF4,60,700,-7.3007,126.2030,22.5556,99.4197,399.5760,0.0000,0.0000,Pass
RF4,60,701,-6.1030,126.2070,22.8635,93.2550,410.5580,0.0000,0.0000,Pass
RF4,60,702,-6.9588,126.1980,21.7916,92.5756,372.9660,0.0000,0.0000,Pass
RF4,60,703,-6.8482,126.1980,22.2677,88.0999,389.4390,0.0000,0.0000,Pass
RF4,60,704,-6.8000,126.1980,22.0004,87.5288,380.1460,0.0000,0.0000,Pass
RF4,60,705,-6.7272,126.1980,22.8399,98.5499,409.7130,3.6100,3.6100,Pass
RF4,60,706,-6.6797,126.1980,22.2677,92.5237,389.4390,0.0000,0.0000,Pass
RF4,60,707,-6.5686,126.1990,22.3761,90.2784,393.2400,3.3300,3.3300,Pass
RF4,60,708,-6.3889,126.2000,23.5014,88.7755,433.7890,0.0000,0.0000,Pass
RF4,60,709,-5.7601,126.2020,22.4720,92.6370,396.6190,0.0000,0.0000,Pass
RF4,60,710,-5.6495,126.2030,22.9457,94.6995,413.5150,0.0000,0.0000,Pass
RF4,60,711,-5.6017,126.2020,22.1587,93.9006,385.6370,2.5200,2.5200,Pass
RF4,60,712,-5.5293,126.2030,21.4809,92.9103,362.4060,0.0000,0.0000,Pass
RF4,60,713,-5.4803,126.2030,22.6864,97.6999,404.2220,0.0000,0.0000,Pass
RF4,60,714,-5.3701,126.2040,22.6508,85.9079,402.9550,0.0000,0.0000,Pass
RF4,60,715,-5.1515,126.2040,22.8752,87.7461,410.9800,0.0000,0.0000,Pass
RF4,60,732,-7.5012,126.1910,22.8987,96.6117,411.8250,0.0000,0.0000,Pass
RF4,60,786,-7.2272,126.1770,22.8282,90.0248,409.2910,0.0000,0.0000,Pass
RF4,60,787,-7.1156,126.1770,22.7574,91.1613,406.7570,0.0000,0.0000,Pass
RF4,60,788,-6.0294,126.1810,22.4121,90.1646,394.5070,0.0000,0.0000,Pass
RF4,60,789,-5.9172,126.1810,22.3280,89.6095,391.5510,0.0000,0.0000,Pass
RF4,60,798,-6.4269,126.1610,23.9772,91.6421,451.5290,0.0000,0.0000,Pass
RF4,60,799,-6.3496,126.1600,23.6497,98.9636,439.2800,0.0000,0.0000,Pass
RF4,60,800,-5.1905,126.1640,22.7219,98.2952,405.4890,0.0000,0.0000,Pass
RF4,60,832,-7.5395,126.1520,22.4840,89.8480,397.0420,0.0000,0.0000,Pass
RF4,60,834,-7.4141,126.1290,22.9222,96.1416,412.6700,0.0000,0.0000,Pass
RF4,60,835,-6.6792,126.1200,22.4001,90.7287,394.0850,0.5400,0.5400,Pass
RF4,60,836,-5.6487,126.1240,22.8282,94.0539,409.2910,0.0000,0.0000,Pass
RF4,60,837,-5.6016,126.1240,22.8046,92.2164,408.4460,3.7200,3.7200,Pass
RF4,60,838,-5.5283,126.1250,23.0509,93.6148,417.3160,0.0000,0.0000,Pass
RF4,60,839,-5.4799,126.1250,23.1672,90.7157,421.5400,1.5000,1.5000,Pass
RF4,60,840,-5.3697,126.1250,22.1830,91.3316,386.4820,3.0600,3.0600,Pass
RF4,60,841,-5.1514,126.1260,21.9637,87.7817,378.8790,0.0000,0.0000,Pass
RF4,60,848,-6.9580,126.1200,21.3680,88.5245,358.6050,0.0000,0.0000,Pass
RF4,60,849,-6.8476,126.1200,22.4720,84.6281,396.6190,0.0000,0.0000,Pass
RF4,60,850,-6.7996,126.1200,21.7916,95.9969,372.9660,0.0000,0.0000,Pass
RF4,60,851,-6.7269,126.1200,22.2556,94.2835,389.0160,0.0000,0.0000,Pass
RF4,60,852,-6.5687,126.1210,23.1904,95.5715,422.3850,2.8000,2.8000,Pass
RF4,60,853,-6.3882,126.1220,24.6845,90.5590,478.5620,0.0000,0.0000,Pass
RF4,60,854,-5.7600,126.1240,23.1324,89.7391,420.2730,0.0000,0.0000,Pass
RF4,60,913,-5.2513,126.1040,22.7810,92.7481,407.6010,0.0000,0.0000,Pass
RF4,60,926,-6.2881,126.1000,22.9574,86.8017,413.9370,0.0000,0.0000,Pass
RF4,60,935,-7.4525,126.0890,22.3881,88.1390,393.6630,0.0000,0.0000,Pass
RF4,60,936,-7.3749,126.0900,23.0275,98.2539,416.4710,0.0000,0.0000,Pass
RF4,60,937,-5.2513,126.1040,22.7810,92.7481,407.6010,0.0000,0.0000,Pass
RF4,60,938,-5.2127,126.0650,22.3520,92.6717,392.3950,0.5400,0.5400,Pass
RF4,60,939,-6.3273,126.0610,23.6156,94.6062,438.0130,2.8000,2.8000,Pass
RF4,60,940,-6.2486,126.0610,23.9660,94.8686,451.1070,0.0000,0.0000,Pass
RF4,60,977,-7.4130,126.0500,22.8399,93.6625,409.7130,0.0000,0.0000,Pass
RF4,60,978,-7.5394,126.0290,22.9457,88.8158,413.5150,0.0000,0.0000,Pass
RF4,60,980,-6.2880,126.0220,24.7498,93.8586,481.0960,5.8800,5.8800,Pass
RF4,60,981,-5.2518,126.0250,22.1466,97.0915,385.2150,7.8900,7.8900,Pass
RF4,60,1000,-6.9883,125.9970,22.8517,91.7339,410.1360,0.0000,0.0000,Pass
RF4,60,1001,-6.7875,125.9980,22.0614,89.4499,382.2580,3.6500,3.6500,Pass
RF4,60,1002,-6.5878,125.9990,24.4216,92.5309,468.4250,2.6100,1.8900,Pass
RF4,60,1003,-6.3877,125.9990,26.0415,92.7549,532.6270,1.3500,1.3500,Pass
RF4,60,1004,-5.7523,126.0020,23.1091,96.9288,419.4280,1.7100,1.7100,Pass
RF4,60,1005,-5.5520,126.0030,21.7175,85.6664,370.4310,3.1900,3.1900,Pass
RF4,60,1006,-5.3521,126.0030,22.5795,91.4452,400.4210,0.0000,0.0000,Pass
RF4,60,1007,-5.1513,126.0030,21.0382,98.9338,347.6230,0.0000,0.0000,Pass
RF4,60,1040,-7.4999,125.9900,22.3400,94.6450,391.9730,0.0000,0.0000,Pass
RF4,60,1042,-7.0267,125.9590,22.6508,92.7573,402.9550,0.0000,0.0000,Pass
RF4,60,1043,-6.9488,125.9580,21.9637,92.1956,378.8790,0.0000,0.0000,Pass
RF4,60,1044,-6.8267,125.9590,21.8778,87.2243,375.9220,0.0000,0.0000,Pass
RF4,60,1045,-6.7492,125.9590,23.1324,92.3465,420.2730,0.0000,0.0000,Pass
RF4,60,1046,-6.6270,125.9590,24.4327,91.4932,468.8470,3.6000,3.6000,Pass
RF4,60,1047,-6.5483,125.9590,24.5425,91.9797,473.0710,7.5000,7.5000,Pass
RF4,60,1048,-6.4266,125.9600,26.1137,91.4580,535.5840,0.0000,0.0000,Pass
RF4,60,1049,-6.3489,125.9600,26.2370,87.2219,540.6520,0.0000,0.0000,Pass
RF4,60,1050,-5.7912,125.9630,23.1789,94.3608,421.9620,2.9000,2.9000,Pass
RF4,60,1051,-5.7135,125.9630,23.0509,87.2241,417.3160,2.1300,2.1300,Pass
RF4,60,1052,-5.5905,125.9640,22.0126,87.2229,380.5690,0.0000,0.0000,Pass
RF4,60,1053,-5.5127,125.9640,23.2715,95.8575,425.3410,0.0000,0.0000,Pass
RF4,60,1054,-5.3900,125.9640,22.5556,90.0972,399.5760,1.6900,1.6900,Pass
RF4,60,1055,-5.3122,125.9640,22.1223,94.2133,384.3700,0.0000,0.0000,Pass
RF4,60,1056,-5.1896,125.9640,21.4684,86.8462,361.9840,0.0000,0.0000,Pass
RF4,60,1142,-6.9883,125.9190,22.0492,93.4411,381.8360,0.0000,0.0000,Pass
RF4,60,1143,-6.3873,125.9210,25.8134,91.6846,523.3350,0.0000,0.0000,Pass
RF4,60,1144,-5.7525,125.9240,22.6864,86.6804,404.2220,0.0000,0.0000,Pass
RF4,60,1145,-5.5518,125.9250,22.4001,87.1500,394.0850,1.2900,1.2900,Pass
RF4,60,1146,-5.3514,125.9250,22.2314,86.7802,388.1720,0.0000,0.0000,Pass
RF4,60,1147,-5.1508,125.9260,21.0254,88.6113,347.2000,6.5700,6.5700,Pass
RF4,60,1157,-6.7875,125.9200,22.7928,93.4949,408.0240,0.5200,0.5200,Pass
RF4,60,1158,-6.5878,125.9210,25.2233,96.4298,499.6810,2.7000,2.7000,Pass
RF4,60,1193,-7.5391,125.9140,22.4241,93.8480,394.9300,0.0000,0.0000,Pass
RF4,60,1194,-5.5518,125.9250,22.4001,87.1500,394.0850,0.0000,0.0000,Pass
RF4,60,1195,-5.3514,125.9250,22.2314,86.7802,388.1720,0.0000,0.0000,Pass
RF4,60,1196,-6.8877,125.8970,22.3280,93.7466,391.5510,0.0000,0.0000,Pass
RF4,60,1197,-6.6872,125.8980,23.3637,92.2232,428.7210,0.0000,0.0000,Pass
RF4,60,1198,-6.4873,125.8990,25.8862,94.2995,526.2910,1.3600,1.3600,Pass
RF4,60,1199,-6.2875,125.9000,26.0519,95.6267,533.0500,8.0800,8.0800,Fail
RF4,60,1200,-5.6521,125.9020,22.9808,97.2590,414.7820,0.0000,0.0000,Pass
RF4,60,1201,-5.4522,125.9020,22.3761,90.9527,393.2400,2.5800,2.5800,Pass
RF4,60,1202,-5.2518,125.9030,21.9392,97.4616,378.0340,6.2600,5.3600,Pass
RF4,60,1233,-7.2079,125.8860,21.6430,89.8362,367.8970,0.0000,0.0000,Pass
RF4,60,1234,-6.0099,125.8900,25.7299,91.7348,519.9560,1.4600,1.4600,Pass
RF4,60,1241,-7.5001,125.8750,22.6982,96.0477,404.6450,0.0000,0.0000,Pass
RF4,60,1247,-5.6127,125.8630,22.8987,92.7092,411.8250,0.0000,0.0000,Pass
RF4,60,1248,-5.4901,125.8630,22.8517,87.6922,410.1360,0.0000,0.0000,Pass
RF4,60,1249,-5.4127,125.8630,23.0159,94.6866,416.0490,1.6200,1.6200,Pass
RF4,60,1250,-5.2903,125.8640,22.0980,83.2827,383.5250,0.0000,0.0000,Pass
RF4,60,1251,-5.2121,125.8650,22.9925,90.4267,415.2040,1.0200,1.0200,Pass
RF4,60,1259,-6.9258,125.8580,22.2797,93.0938,389.8610,0.0000,0.0000,Pass
RF4,60,1260,-6.8487,125.8590,22.6627,97.7083,403.3770,0.0000,0.0000,Pass
RF4,60,1261,-6.7263,125.8590,24.3886,96.3411,467.1580,1.0800,1.0800,Pass
RF4,60,1262,-6.6486,125.8590,25.4144,93.0408,507.2840,3.1600,3.1600,Pass
RF4,60,1263,-6.5263,125.8600,26.0415,93.3207,532.6270,0.6300,0.6300,Pass
RF4,60,1264,-6.4485,125.8600,25.1485,94.3155,496.7250,4.3400,4.3400,Pass
RF4,60,1265,-6.3265,125.8610,24.9984,96.8793,490.8110,2.4100,2.4100,Pass
RF4,60,1266,-6.2484,125.8610,24.8906,93.0255,486.5870,0.0000,0.0000,Pass
RF4,60,1267,-5.6911,125.8630,22.5198,88.8225,398.3090,0.0000,0.0000,Pass
RF4,60,1332,-5.6127,125.8630,22.8987,92.7092,411.8250,0.0000,0.0000,Pass
RF4,60,1334,-7.3124,125.8280,22.0126,91.0829,380.5690,0.0000,0.0000,Pass
RF4,60,1335,-7.1030,125.8290,22.6270,92.8576,402.1100,0.0000,0.0000,Pass
RF4,60,1336,-6.1147,125.8320,24.7606,97.6395,481.5190,0.4400,0.4400,Pass
RF4,60,1337,-5.9047,125.8330,25.9277,96.6591,527.9810,5.8400,5.8400,Pass
RF4,60,1341,-5.6519,125.8240,23.2830,93.7580,425.7640,0.0000,0.0000,Pass
RF4,60,1342,-5.4505,125.8250,21.4057,79.4249,359.8720,1.4100,1.4100,Pass
RF4,60,1343,-6.8869,125.8200,22.9457,89.5208,413.5150,0.0000,0.0000,Pass
RF4,60,1344,-6.6873,125.8200,25.0092,93.0233,491.2330,1.2000,1.2000,Pass
RF4,60,1345,-6.4870,125.8210,24.6845,91.9179,478.5620,1.5000,1.5000,Pass
RF4,60,1346,-6.2869,125.8220,24.2559,90.0953,462.0890,0.0000,0.0000,Pass
RF4,60,1347,-5.2514,125.8250,20.9742,88.4419,345.5110,0.0000,0.0000,Pass
RF4,60,1388,-7.5387,125.8030,22.5795,94.6036,400.4210,0.0000,0.0000,Pass
RF4,60,1389,-5.1508,125.8040,22.3400,86.9482,391.9730,1.7200,1.7200,Pass
RF4,60,1390,-6.9875,125.7970,22.2918,94.6069,390.2840,0.0000,0.0000,Pass
RF4,60,1391,-6.7871,125.7970,24.7171,95.9504,479.8290,1.3200,1.3200,Pass
RF4,60,1392,-6.5876,125.7990,25.4356,89.8972,508.1290,2.4900,2.4900,Pass
RF4,60,1393,-6.3868,125.7990,24.6300,96.2275,476.4500,2.3000,1.2400,Pass
RF4,60,1394,-5.3513,125.8030,22.1101,95.2136,383.9480,2.7500,2.7500,Pass
RF4,60,1423,-5.1508,125.8040,22.3400,86.9482,391.9730,0.0000,0.0000,Pass
RF4,60,1436,-7.4993,125.7640,22.7692,94.0424,407.1790,0.0000,0.0000,Pass
RF4,60,1441,-7.0261,125.7580,22.3280,96.1817,391.5510,0.0000,0.0000,Pass
RF4,60,1442,-6.9484,125.7580,22.2918,89.2513,390.2840,4.4400,4.4400,Pass
RF4,60,1443,-6.8263,125.7580,24.6300,95.2486,476.4500,0.0000,0.0000,Pass
RF4,60,1444,-6.7484,125.7590,25.3084,96.8908,503.0600,0.0000,0.0000,Pass
RF4,60,1445,-6.6257,125.7590,24.8474,96.0733,484.8980,5.6600,5.6600,Pass
RF4,60,1446,-6.5481,125.7600,24.4327,89.6203,468.8470,0.7200,0.7200,Pass
RF4,60,1447,-6.4258,125.7600,24.5315,97.0712,472.6490,3.1300,3.1300,Pass
RF4,60,1448,-6.3484,125.7600,23.9884,98.6468,451.9520,6.0700,6.0700,Pass
RF4,60,1449,-5.7905,125.7620,26.0312,92.8079,532.2050,2.5400,2.5400,Pass
RF4,60,1450,-5.7126,125.7620,24.3665,94.0903,466.3130,5.3400,5.3400,Pass
RF4,60,1451,-5.5906,125.7630,23.0626,91.9111,417.7390,3.6400,3.6400,Pass
RF4,60,1452,-5.5127,125.7630,22.4241,87.4083,394.9300,0.0000,0.0000,Pass
RF4,60,1453,-5.3902,125.7640,22.2072,93.0846,387.3270,0.0000,0.0000,Pass
RF4,60,1454,-5.3117,125.7640,22.8635,93.4702,410.5580,0.0000,0.0000,Pass
RF4,60,1455,-5.1894,125.7640,22.6508,92.1889,402.9550,0.0000,0.0000,Pass
RF4,60,1519,-7.2069,125.7530,22.4720,98.5024,396.6190,5.4300,5.4300,Pass
RF4,60,1520,-6.0092,125.7580,25.2020,95.8336,498.8360,0.0000,0.0000,Pass
RF4,60,1521,-5.3902,125.7640,22.2072,93.0846,387.3270,0.0000,0.0000,Pass
RF4,60,1522,-7.3122,125.7500,22.7219,86.6462,405.4890,0.0000,0.0000,Pass
RF4,60,1523,-7.1022,125.7500,22.1223,86.7949,384.3700,0.0000,0.0000,Pass
RF4,60,1524,-6.1141,125.7540,23.4442,92.9244,431.6770,0.0000,0.0000,Pass
RF4,60,1525,-5.9044,125.7550,25.3190,88.1637,503.4830,3.2700,3.2700,Pass
RF4,60,1543,-7.5381,125.7250,21.8901,89.7875,376.3450,0.0000,0.0000,Pass
RF4,60,1544,-6.9867,125.7200,22.5437,96.5730,399.1540,1.0600,1.0600,Pass
RF4,60,1545,-6.7871,125.7200,25.0736,90.5196,493.7680,4.6200,4.6200,Pass
RF4,60,1546,-6.5872,125.7200,24.0556,95.4535,454.4860,0.0000,0.0000,Pass
RF4,60,1547,-6.3869,125.7210,25.5095,95.6850,511.0860,1.4900,1.4900,Pass
RF4,60,1548,-5.7511,125.7240,25.8134,99.4558,523.3350,0.0000,0.0000,Pass
RF4,60,1549,-5.5507,125.7250,22.7219,93.3915,405.4890,0.0000,0.0000,Pass
RF4,60,1550,-5.3508,125.7250,22.7574,88.5615,406.7570,0.0000,0.0000,Pass
RF4,60,1551,-5.1502,125.7250,22.5675,91.3346,399.9980,3.5900,3.5900,Pass
RF4,60,1583,-5.3508,125.7250,22.7574,88.5615,406.7570,0.0000,0.0000,Pass
RF4,60,1588,-6.8867,125.6970,24.4327,95.9996,468.8470,0.0000,0.0000,Pass
RF4,60,1589,-5.6517,125.7020,24.9338,91.6463,488.2770,0.0000,0.0000,Pass
RF4,60,1599,-6.2866,125.7000,23.3982,96.0139,429.9880,0.0000,0.0000,Pass
RF4,60,1626,-7.3118,125.6770,22.7810,85.5416,407.6010,0.5200,0.5200,Pass
RF4,60,1627,-7.1016,125.6780,21.5184,83.9865,363.6730,0.0000,0.0000,Pass
RF4,60,1628,-6.1143,125.6820,23.5700,91.1381,436.3230,9.4900,9.4900,Fail
RF4,60,1629,-5.9037,125.6830,24.5863,93.2992,474.7600,1.1600,1.1600,Pass
RF4,60,1637,-5.6127,125.6630,23.6724,89.3991,440.1250,0.0000,0.0000,Pass
RF4,60,1638,-5.4896,125.6630,23.2484,90.9015,424.4970,0.0000,0.0000,Pass
RF4,60,1639,-5.4120,125.6630,23.0042,87.1492,415.6270,3.0500,3.0500,Pass
RF4,60,1640,-5.2895,125.6640,22.3881,89.9799,393.6630,4.5100,4.5100,Pass
RF4,60,1641,-5.2111,125.6650,21.9024,94.8497,376.7670,2.1300,2.1300,Pass
RF4,60,1646,-6.9259,125.6580,23.7745,83.8842,443.9260,0.0000,0.0000,Pass
RF4,60,1647,-6.8479,125.6580,25.4567,91.7854,508.9740,5.6400,5.6400,Pass
RF4,60,1648,-6.7260,125.6580,25.7925,94.0652,522.4900,1.2100,1.2100,Pass
RF4,60,1649,-6.6477,125.6590,24.5644,94.7462,473.9160,1.9600,1.9600,Pass
RF4,60,1650,-6.5253,125.6590,24.1337,89.1430,457.4430,5.7200,5.7200,Pass
RF4,60,1651,-6.4474,125.6600,23.9772,96.9515,451.5290,0.0000,0.0000,Pass
RF4,60,1652,-6.3256,125.6600,24.9230,96.7871,487.8540,5.1900,5.1900,Pass
RF4,60,1653,-6.2473,125.6610,22.8164,93.0624,408.8680,2.2700,2.2700,Pass
RF4,60,1654,-5.6904,125.6630,25.0629,93.4612,493.3450,0.0000,0.0000,Pass
RF4,60,1720,-5.4120,125.6630,23.0042,87.1492,415.6270,0.0000,0.0000,Pass
RF4,60,1733,-7.2063,125.6200,22.2072,95.2281,387.3270,0.0000,0.0000,Pass
RF4,60,1734,-6.0089,125.6240,24.0556,93.9609,454.4860,3.6200,3.6200,Pass
RF4,60,1735,-5.4507,125.6250,22.3881,95.7124,393.6630,1.5000,1.5000,Pass
RF4,60,1736,-6.8867,125.6200,24.8474,92.9633,484.8980,0.0000,0.0000,Pass
RF4,60,1737,-6.6868,125.6200,24.2115,94.2397,460.3990,1.9300,1.9300,Pass
RF4,60,1738,-6.4868,125.6200,23.5928,92.2166,437.1680,0.0000,0.0000,Pass
RF4,60,1739,-5.6509,125.6240,24.8474,95.8189,484.8980,0.0000,0.0000,Pass
RF4,60,1740,-5.2506,125.6250,21.3302,88.5933,357.3370,0.0000,0.0000,Pass
RF4,60,1783,-7.3117,125.5990,22.2072,93.0380,387.3270,0.0000,0.0000,Pass
RF4,60,1784,-7.1020,125.6000,23.0042,88.4906,415.6270,2.0300,2.0300,Pass
RF4,60,1785,-6.1140,125.6040,23.7971,87.8583,444.7710,0.4700,0.4700,Pass
RF4,60,1786,-5.9039,125.6040,23.5243,98.3518,434.6340,2.8200,2.8200,Pass
RF4,60,1787,-5.3498,125.6030,22.4121,90.2596,394.5070,0.0000,0.0000,Pass
RF4,60,1788,-6.9863,125.5970,23.8873,94.6933,448.1500,0.4700,0.4700,Pass
RF4,60,1789,-6.7867,125.5980,25.5832,92.9770,514.0420,2.5500,2.5500,Pass
RF4,60,1790,-6.5863,125.5980,23.6042,94.5509,437.5910,0.0000,0.0000,Pass
RF4,60,1791,-6.3865,125.5990,25.4039,91.3191,506.8620,1.0000,1.0000,Pass
RF4,60,1792,-5.7511,125.6020,25.3933,96.0179,506.4390,1.9200,1.9200,Pass
RF4,60,1793,-5.5508,125.6020,22.9808,91.3327,414.7820,3.9700,3.9700,Pass
RF4,60,1794,-5.1502,125.6040,22.8046,96.6314,408.4460,0.0000,0.0000,Pass
RF4,60,1838,-7.0256,125.5580,23.5700,93.6386,436.3230,0.4800,0.4800,Pass
RF4,60,1839,-6.9478,125.5580,24.8257,90.6290,484.0530,0.0000,0.0000,Pass
RF4,60,1840,-6.8255,125.5580,24.9446,98.6678,488.6990,0.0000,0.0000,Pass
RF4,60,1841,-6.7475,125.5580,24.7280,96.5197,480.2510,2.6400,2.6400,Pass
RF4,60,1842,-6.6252,125.5590,23.8084,93.6612,445.1940,3.2300,3.2300,Pass
RF4,60,1843,-6.5472,125.5600,22.9339,87.9741,413.0920,3.6800,3.6800,Pass
RF4,60,1844,-6.4252,125.5600,24.7171,94.2255,479.8290,2.8200,2.8200,Pass
RF4,60,1845,-6.3479,125.5600,24.2004,95.5382,459.9770,0.0000,0.0000,Pass
RF4,60,1846,-5.7901,125.5620,24.0667,95.6549,454.9080,0.0000,0.0000,Pass
RF4,60,1847,-5.7119,125.5630,24.6518,95.8545,477.2950,0.0000,0.0000,Pass
RF4,60,1848,-5.5901,125.5630,23.4900,89.3706,433.3670,1.0700,1.0700,Pass
RF4,60,1849,-5.5118,125.5640,22.5556,93.1571,399.5760,2.6400,2.6400,Pass
RF4,60,1850,-5.3895,125.5630,22.4840,96.3607,397.0420,0.0000,0.0000,Pass
RF4,60,1851,-5.3116,125.5640,21.8409,96.3150,374.6550,0.0000,0.0000,Pass
RF4,60,1852,-5.1887,125.5650,22.7574,96.5659,406.7570,0.0000,0.0000,Pass
RF4,60,1917,-7.2068,125.5420,22.8046,89.9010,408.4460,0.0000,0.0000,Pass
RF4,60,1918,-6.0087,125.5460,22.3039,88.4895,390.7060,8.1100,8.1100,Fail
RF4,60,1933,-6.9868,125.5190,24.9014,96.7359,487.0100,0.0000,0.0000,Pass
RF4,60,1934,-6.5858,125.5200,23.9435,96.2008,450.2620,2.2500,2.2500,Pass
RF4,60,1935,-6.3859,125.5200,24.6845,96.7392,478.5620,2.4700,2.0300,Pass
RF4,60,1936,-5.7506,125.5230,23.8648,95.3124,447.3050,0.0000,0.0000,Pass
RF4,60,1937,-5.5504,125.5250,23.0742,93.9693,418.1610,0.0000,0.0000,Pass
RF4,60,1938,-5.3500,125.5250,21.4182,92.8719,360.2940,5.0400,5.0400,Pass
RF4,60,1939,-5.1499,125.5260,22.4121,94.3483,394.5070,0.0000,0.0000,Pass
RF4,60,1946,-6.7867,125.5200,24.3886,95.7052,467.1580,3.2500,3.2500,Pass
RF4,60,1971,-5.1499,125.5260,22.4121,94.3483,394.5070,0.0000,0.0000,Pass
RF4,60,1979,-6.8862,125.4970,25.7090,94.4354,519.1110,1.7100,1.7100,Pass
RF4,60,1980,-6.4860,125.4980,24.1559,90.8329,458.2870,0.0000,0.0000,Pass
RF4,60,1981,-5.6505,125.5020,25.0629,96.1066,493.3450,0.0000,0.0000,Pass
RF4,60,1982,-5.2501,125.5030,21.9514,90.1064,378.4570,0.0000,0.0000,Pass
RF4,60,2027,-5.6118,125.4630,24.8582,93.6055,485.3200,0.0000,0.0000,Pass
RF4,60,2028,-5.4898,125.4630,22.8164,87.8991,408.8680,0.0000,0.0000,Pass
RF4,60,2029,-5.4112,125.4630,22.3641,93.8176,392.8180,3.1200,3.1200,Pass
RF4,60,2030,-5.2882,125.4640,21.9392,97.2548,378.0340,10.0600,10.0600,Fail
RF4,60,2031,-5.2110,125.4640,22.3520,96.1351,392.3950,2.8000,2.8000,Pass
RF4,60,2035,-6.9249,125.4580,25.5621,87.6611,513.1980,3.8700,3.8700,Pass
RF4,60,2036,-6.8475,125.4590,25.4673,88.7993,509.3960,1.3300,1.3300,Pass
RF4,60,2037,-6.7248,125.4590,24.3223,87.7943,464.6230,0.0000,0.0000,Pass
RF4,60,2038,-6.6472,125.4590,23.2715,91.0461,425.3410,0.0000,0.0000,Pass
RF4,60,2039,-6.5253,125.4600,23.8873,90.7107,448.1500,0.0000,0.0000,Pass
RF4,60,2040,-6.4471,125.4600,23.7518,96.1137,443.0820,0.0000,0.0000,Pass
RF4,60,2041,-6.3252,125.4600,22.3039,94.2081,390.7060,0.0000,0.0000,Pass
RF4,60,2042,-6.2471,125.4600,22.7101,90.4253,405.0670,2.8200,2.8200,Pass
RF4,60,2043,-5.6898,125.4630,25.1164,89.0294,495.4570,0.0000,0.0000,Pass
RF4,60,2114,-6.8862,125.4190,25.1057,95.4053,495.0350,3.8400,3.8400,Pass
RF4,60,2115,-6.6861,125.4200,23.4785,91.4653,432.9440,4.1000,4.1000,Pass
RF4,60,2116,-6.4856,125.4200,23.6951,94.5074,440.9700,1.1500,1.1500,Pass
RF4,60,2117,-6.2862,125.4210,22.0492,96.5024,381.8360,0.0000,0.0000,Pass
RF4,60,2118,-5.6502,125.4230,25.1592,90.7539,497.1470,0.0000,0.0000,Pass
RF4,60,2119,-5.4505,125.4250,22.3159,94.0495,391.1280,0.0000,0.0000,Pass
RF4,60,2120,-5.2497,125.4250,22.2556,85.0670,389.0160,0.0000,0.0000,Pass
RF4,60,2156,-5.1489,125.4030,22.5437,94.7283,399.1540,0.0000,0.0000,Pass
RF4,60,2158,-7.3856,125.3950,22.1344,94.6440,384.7930,0.0000,0.0000,Pass
RF4,60,2159,-7.1861,125.3960,22.3520,90.8540,392.3950,1.6100,1.6100,Pass
RF4,60,2160,-6.7858,125.3970,23.9210,95.3422,449.4170,0.0000,0.0000,Pass
RF4,60,2161,-6.3859,125.3980,23.2599,98.3813,424.9190,0.0000,0.0000,Pass
RF4,60,2162,-5.9853,125.4000,22.6864,89.4505,404.2220,0.0000,0.0000,Pass
RF4,60,2163,-5.5505,125.4020,23.4212,91.7931,430.8320,0.4900,0.4900,Pass
RF4,60,2196,-7.5370,125.3620,21.9759,86.6009,379.3020,1.1100,1.1100,Pass
RF4,60,2197,-7.4245,125.3570,22.7101,98.1052,405.0670,0.5200,0.5200,Pass
RF4,60,2198,-7.3467,125.3560,22.5318,88.2152,398.7310,0.0000,0.0000,Pass
RF4,60,2199,-7.2246,125.3570,21.9147,91.3950,377.1900,2.1300,2.1300,Pass
RF4,60,2200,-7.1472,125.3570,22.5795,93.2757,400.4210,0.0000,0.0000,Pass
RF4,60,2201,-7.0249,125.3580,24.1671,93.9209,458.7100,0.0000,0.0000,Pass
RF4,60,2202,-6.9471,125.3580,25.2339,94.8784,500.1040,1.4400,1.4400,Pass
RF4,60,2203,-6.8247,125.3580,25.1806,91.3318,497.9920,0.0000,0.0000,Pass
RF4,60,2204,-6.7473,125.3590,23.5814,92.5213,436.7460,3.1900,3.1900,Pass
RF4,60,2205,-6.6246,125.3590,23.4785,93.0602,432.9440,5.0700,5.0700,Pass
RF4,60,2206,-6.5465,125.3590,24.2226,91.1760,460.8220,5.5900,5.5900,Pass
RF4,60,2207,-6.4250,125.3590,23.6383,96.6464,438.8580,3.9500,3.9500,Pass
RF4,60,2208,-6.3465,125.3600,22.1587,96.8424,385.6370,2.6300,2.6300,Pass
RF4,60,2209,-6.2248,125.3600,20.5729,92.2223,332.4170,0.0000,0.0000,Pass
RF4,60,2210,-6.1463,125.3610,21.9147,92.7149,377.1900,0.0000,0.0000,Pass
RF4,60,2211,-6.0245,125.3620,22.3400,93.2407,391.9730,7.5400,7.5400,Pass
RF4,60,2212,-5.9466,125.3620,22.4600,96.9029,396.1970,5.7600,5.7600,Pass
RF4,60,2213,-5.7895,125.3620,23.6611,97.8024,439.7030,2.8800,2.8800,Pass
RF4,60,2214,-5.7110,125.3630,24.7715,88.6497,481.9410,0.7000,0.7000,Pass
RF4,60,2215,-5.5892,125.3620,24.1559,93.4384,458.2870,2.4900,2.4900,Pass
RF4,60,2216,-5.5115,125.3640,22.2314,95.5704,388.1720,0.0000,0.0000,Pass
RF4,60,2217,-5.3886,125.3630,21.3931,96.6016,359.4490,0.0000,0.0000,Pass
RF4,60,2218,-5.3107,125.3640,22.3761,94.0842,393.2400,0.0000,0.0000,Pass
RF4,60,2219,-5.1887,125.3640,22.4600,91.9110,396.1970,2.0300,1.1700,Pass
RF4,60,2301,-7.4980,125.3240,22.7928,93.7096,408.0240,6.9400,6.9400,Pass
RF4,60,2304,-7.3855,125.3180,22.0736,97.2944,382.6810,0.0000,0.0000,Pass
RF4,60,2305,-6.9858,125.3190,25.1378,97.1904,496.3020,1.8700,1.8700,Pass
RF4,60,2306,-6.5857,125.3200,23.0859,91.5442,418.5830,6.5600,6.5600,Pass
RF4,60,2307,-6.1856,125.3220,20.7422,90.0614,337.9080,6.8800,6.8800,Pass
RF4,60,2308,-5.7503,125.3240,23.7178,91.6831,441.8140,0.0000,0.0000,Pass
RF4,60,2309,-5.3495,125.3250,23.0159,99.0947,416.0490,6.2900,6.2900,Pass
RF4,60,2342,-7.2850,125.2960,22.1708,91.9045,386.0600,0.0000,0.0000,Pass
RF4,60,2343,-6.8852,125.2970,25.9173,94.2714,527.5590,0.0000,0.0000,Pass
RF4,60,2344,-6.6859,125.2970,23.4900,95.9484,433.3670,6.2400,6.2400,Pass
RF4,60,2345,-6.4854,125.2980,23.6497,90.8809,439.2800,6.5400,6.5400,Pass
RF4,60,2346,-6.2851,125.2990,20.6902,95.2100,336.2180,0.0000,0.0000,Pass
RF4,60,2347,-6.0849,125.3000,22.1951,90.1116,386.9040,0.0000,0.0000,Pass
RF4,60,2348,-5.8853,125.3010,22.2918,89.0347,390.2840,2.9200,2.9200,Pass
RF4,60,2349,-5.6497,125.3010,25.4673,90.8746,509.3960,3.3200,3.3200,Pass
RF4,60,2350,-5.4502,125.3020,22.8282,83.6012,409.2910,0.0000,0.0000,Pass
RF4,60,2351,-5.2496,125.3020,21.9637,86.5631,378.8790,5.5700,5.5700,Pass
RF4,60,2390,-7.5364,125.2840,21.2670,88.1905,355.2260,0.0000,0.0000,Pass
RF4,60,2394,-6.4464,125.2600,23.2020,96.3337,422.8070,0.0000,0.0000,Pass
RF4,60,2395,-6.3242,125.2600,21.1020,90.0387,349.7350,0.0000,0.0000,Pass
RF4,60,2396,-5.6113,125.2630,24.5205,88.5165,472.2260,0.0000,0.0000,Pass
RF4,60,2397,-5.4107,125.2630,21.5434,92.8689,364.5180,0.0000,0.0000,Pass
RF4,60,2398,-5.2884,125.2640,21.5559,88.2928,364.9400,0.0000,0.0000,Pass
RF4,60,2399,-5.2106,125.2640,21.7669,92.6190,372.1210,7.4900,7.4900,Pass
RF4,60,2404,-7.2466,125.2570,22.1587,86.9194,385.6370,3.5000,3.5000,Pass
RF4,60,2405,-6.9247,125.2580,24.6954,90.6769,478.9840,3.0900,3.0900,Pass
RF4,60,2406,-6.8469,125.2580,24.5972,93.5647,475.1830,4.4400,4.4400,Pass
RF4,60,2407,-6.7242,125.2590,22.6982,96.0697,404.6450,0.0000,0.0000,Pass
RF4,60,2408,-6.6465,125.2590,22.0248,90.6597,380.9910,0.0000,0.0000,Pass
RF4,60,2409,-6.5241,125.2590,21.9759,86.1060,379.3020,4.6800,4.6800,Pass
RF4,60,2410,-6.2468,125.2600,20.1236,93.0865,318.0560,1.3300,1.3300,Pass
RF4,60,2411,-6.1240,125.2610,21.8655,90.0138,375.5000,0.0000,0.0000,Pass
RF4,60,2412,-6.0468,125.2620,21.9514,94.4309,378.4570,0.5600,0.5600,Pass
RF4,60,2413,-5.9246,125.2620,22.7337,91.3095,405.9120,0.0000,0.0000,Pass
RF4,60,2414,-5.8461,125.2620,22.4241,93.8072,394.9300,1.0700,1.0700,Pass
RF4,60,2415,-5.6887,125.2630,24.5753,90.6525,474.3380,2.0500,2.0500,Pass
RF4,60,2416,-5.4885,125.2630,22.2314,94.2984,388.1720,0.0000,0.0000,Pass
RF4,60,2492,-7.2854,125.2180,21.8040,95.9629,373.3880,0.0000,0.0000,Pass
RF4,60,2493,-6.8853,125.2190,24.5863,93.5814,474.7600,0.0000,0.0000,Pass
RF4,60,2494,-6.6851,125.2200,22.9574,92.3735,413.9370,0.0000,0.0000,Pass
RF4,60,2495,-6.4849,125.2210,23.7858,94.6855,444.3490,2.8500,2.8500,Pass
RF4,60,2496,-6.2854,125.2210,22.3761,91.6379,393.2400,0.0000,0.0000,Pass
RF4,60,2497,-6.0845,125.2220,21.4308,95.2719,360.7170,0.0000,0.0000,Pass
RF4,60,2498,-5.8842,125.2230,23.6383,92.0194,438.8580,3.7500,3.7500,Pass
RF4,60,2499,-5.6495,125.2240,25.3509,96.0124,504.7500,0.8400,0.8400,Pass
RF4,60,2500,-5.4492,125.2250,22.6864,97.5883,404.2220,0.0000,0.0000,Pass
RF4,60,2501,-5.2491,125.2250,21.8409,94.5138,374.6550,0.0000,0.0000,Pass
RF4,60,2520,-7.5232,125.1940,22.4840,88.1273,397.0420,0.0000,0.0000,Pass
RF4,60,2521,-7.3853,125.1960,22.5079,97.1562,397.8860,0.0000,0.0000,Pass
RF4,60,2567,-7.4243,125.1560,22.4481,89.5737,395.7750,0.0000,0.0000,Pass
RF4,60,2568,-7.3465,125.1570,23.4785,98.7046,432.9440,0.0000,0.0000,Pass
RF4,60,2578,-7.0241,125.1380,23.5586,98.4626,435.9010,0.0000,0.0000,Pass
RF4,60,2579,-6.9466,125.1380,24.4106,97.2631,468.0020,5.6000,5.6000,Pass
RF4,60,2580,-6.7780,125.1370,23.8873,91.6657,448.1500,0.0000,0.0000,Pass
RF4,60,2581,-6.6996,125.1390,23.3292,93.8043,427.4530,4.2500,4.2500,Pass
RF4,60,2582,-6.5314,125.1390,22.1708,95.2845,386.0600,0.0000,0.0000,Pass
RF4,60,2583,-6.4527,125.1400,23.4556,92.8125,432.1000,2.5400,2.5400,Pass
RF4,60,2584,-6.2846,125.1400,23.1556,92.0174,421.1180,0.0000,0.0000,Pass
RF4,60,2585,-6.2068,125.1410,24.0108,93.2474,452.7960,3.7300,3.7300,Pass
RF4,60,2586,-6.0378,125.1420,23.6270,89.4090,438.4350,0.0000,0.0000,Pass
RF4,60,2587,-5.9599,125.1420,23.1324,89.3153,420.2730,5.6300,5.6300,Pass
RF4,60,2588,-5.7907,125.1430,24.1114,91.2134,456.5980,0.0000,0.0000,Pass
RF4,60,2589,-5.7125,125.1420,24.9553,94.7765,489.1220,0.0000,0.0000,Pass
RF4,60,2590,-5.5434,125.1430,23.0742,97.1744,418.1610,5.6600,5.6600,Pass
RF4,60,2591,-5.4657,125.1430,22.5914,89.2637,400.8430,1.0500,1.0500,Pass
RF4,60,2620,-7.3850,125.1180,22.2193,90.4903,387.7490,0.5400,0.5400,Pass
RF4,60,2621,-7.5225,125.1170,22.5914,92.7854,400.8430,0.0000,0.0000,Pass
RF4,60,2665,-7.1081,125.1130,22.4481,91.4922,395.7750,2.7700,2.7700,Pass
RF4,60,2666,-5.3810,125.1200,22.3520,95.6541,392.3950,0.0000,0.0000,Pass
RF4,60,2667,-5.2008,125.1210,22.3280,96.7944,391.5510,0.0000,0.0000,Pass
RF4,60,2674,-7.2845,125.0960,22.1223,88.5085,384.3700,0.0000,0.0000,Pass
RF4,60,2685,-7.0240,125.0900,22.2556,91.0607,389.0160,1.5200,1.5200,Pass
RF4,60,2686,-6.9464,125.0900,24.4327,98.0450,468.8470,0.4500,0.4500,Pass
RF4,60,2687,-6.7778,125.0900,23.3292,97.4001,427.4530,4.5500,4.5500,Pass
RF4,60,2688,-6.6996,125.0910,23.2252,98.2937,423.6520,0.0000,0.0000,Pass
RF4,60,2689,-6.5311,125.0920,22.1587,92.9912,385.6370,3.1800,3.1800,Pass
RF4,60,2690,-6.4527,125.0910,23.3637,96.4364,428.7210,1.8700,1.8700,Pass
RF4,60,2691,-6.2846,125.0920,23.6270,89.6717,438.4350,2.4100,2.4100,Pass
RF4,60,2692,-6.2069,125.0930,23.7292,93.0960,442.2370,0.0000,0.0000,Pass
RF4,60,2693,-6.0378,125.0930,23.9547,93.9455,450.6850,3.1900,1.6900,Pass
RF4,60,2694,-5.9597,125.0930,23.8985,86.5558,448.5730,0.0000,0.0000,Pass
RF4,60,2695,-5.7904,125.0940,24.1893,96.0708,459.5550,2.8500,2.8500,Pass
RF4,60,2696,-5.7126,125.0940,24.4986,98.0073,471.3810,0.0000,0.0000,Pass
RF4,60,2697,-5.5437,125.0950,22.9574,85.0823,413.9370,0.5100,0.5100,Pass
RF4,60,2698,-5.4657,125.0950,22.2677,94.3685,389.4390,1.6300,1.6300,Pass
RF4,60,2757,-6.6151,125.0720,22.8635,90.2683,410.5580,7.1000,7.1000,Pass
RF4,60,2758,-6.1217,125.0740,23.8422,95.4695,446.4610,3.7800,3.7800,Pass
RF4,60,2759,-5.6280,125.0760,24.7171,92.0638,479.8290,5.1100,5.1100,Pass
RF4,60,2767,-5.2401,125.0670,22.3761,93.3840,393.2400,0.0000,0.0000,Pass
RF4,60,2769,-7.1470,125.0600,21.4308,90.0037,360.7170,2.3400,2.3400,Pass
RF4,60,2770,-7.0694,125.0610,22.1344,88.6643,384.7930,4.5000,4.5000,Pass
RF4,60,2771,-6.9012,125.0610,23.8760,89.2175,447.7280,1.1300,1.1300,Pass
RF4,60,2772,-6.8232,125.0610,24.4216,90.2878,468.4250,2.6100,2.6100,Pass
RF4,60,2773,-6.4075,125.0620,23.8535,90.3548,446.8830,3.7800,3.7800,Pass
RF4,60,2774,-6.3293,125.0630,24.4437,91.1320,469.2690,2.5200,2.5200,Pass
RF4,60,2775,-5.9144,125.0650,23.7858,96.4561,444.3490,1.3300,1.3300,Pass
RF4,60,2776,-5.8366,125.0650,23.7631,92.9698,443.5040,0.0000,0.0000,Pass
RF4,60,2777,-5.4204,125.0670,22.3641,88.1490,392.8180,0.0000,0.0000,Pass
RF4,60,2778,-5.3422,125.0670,22.5079,93.8345,397.8860,0.0000,0.0000,Pass
RF4,60,2779,-5.1618,125.0670,21.9882,90.1164,379.7240,1.1100,1.1100,Pass
RF4,60,2797,-7.2454,125.0570,22.2072,95.7118,387.3270,0.0000,0.0000,Pass
RF4,60,2800,-6.3293,125.0630,24.4437,91.1320,469.2690,0.0000,0.0000,Pass
RF4,60,2844,-7.2843,125.0170,21.5434,93.9509,364.5180,0.0000,0.0000,Pass
RF4,60,2846,-6.4073,125.0150,23.1672,90.0253,421.5400,0.0000,0.0000,Pass
RF4,60,2847,-5.4201,125.0190,22.3881,91.1860,393.6630,0.0000,0.0000,Pass
RF4,60,2848,-5.3422,125.0180,22.4959,91.6985,397.4640,0.0000,0.0000,Pass
RF4,60,2849,-5.2395,125.0190,23.2020,94.5676,422.8070,3.8000,3.8000,Pass
RF4,60,2850,-5.1617,125.0190,22.6508,89.5610,402.9550,0.0000,0.0000,Pass
RF4,60,2855,-7.1468,125.0120,21.5309,93.4730,364.0960,0.0000,0.0000,Pass
RF4,60,2856,-7.0690,125.0120,21.7669,96.9373,372.1210,0.0000,0.0000,Pass
RF4,60,2857,-6.9005,125.0130,23.4671,94.2900,432.5220,2.2500,2.2500,Pass
RF4,60,2858,-6.8229,125.0140,24.9122,91.0992,487.4320,0.0000,0.0000,Pass
RF4,60,2859,-6.3285,125.0160,24.4547,94.6273,469.6920,0.0000,0.0000,Pass
RF4,60,2860,-5.9137,125.0170,24.2781,93.8103,462.9340,0.0000,0.0000,Pass
RF4,60,2861,-5.8357,125.0170,24.9553,95.3122,489.1220,0.6900,0.6900,Pass
RF4,60,2918,-5.6283,125.0070,23.6611,95.5713,439.7030,1.3400,1.3400,Pass
RF4,60,2919,-6.6151,125.0030,23.6383,94.0060,438.8580,0.0000,0.0000,Pass
RF4,60,2920,-6.1222,125.0060,23.9098,91.3755,448.9950,0.0000,0.0000,Pass
RF4,60,2927,-7.3842,124.9950,22.9339,95.7739,413.0920,0.0000,0.0000,Pass
RF4,60,2939,-7.5227,124.9810,22.0614,85.4522,382.2580,1.7700,1.7700,Pass
RF4,60,2940,-7.0240,124.9830,21.6430,95.6219,367.8970,5.9700,5.0500,Pass
RF4,60,2941,-6.9460,124.9840,22.4361,95.5324,395.3520,0.0000,0.0000,Pass
RF4,60,2942,-6.7775,124.9840,25.2552,93.6283,500.9480,0.0000,0.0000,Pass
RF4,60,2943,-6.6991,124.9850,24.9661,95.8935,489.5440,2.2400,2.2400,Pass
RF4,60,2944,-6.5305,124.9850,23.0742,91.0598,418.1610,0.0000,0.0000,Pass
RF4,60,2945,-6.4527,124.9850,22.5437,95.9190,399.1540,0.0000,0.0000,Pass
RF4,60,2946,-6.2843,124.9860,23.6951,92.5944,440.9700,0.0000,0.0000,Pass
RF4,60,2947,-6.2059,124.9870,23.8873,91.1597,448.1500,5.7500,5.7500,Pass
RF4,60,2948,-6.0374,124.9880,23.5700,91.0700,436.3230,6.6800,6.6800,Pass
RF4,60,2949,-5.9593,124.9880,24.0667,93.2864,454.9080,1.1100,1.1100,Pass
RF4,60,2950,-5.7897,124.9880,25.0521,93.6455,492.9230,2.2300,1.2000,Pass
RF4,60,2951,-5.7121,124.9880,25.1378,94.1582,496.3020,0.0000,0.0000,Pass
RF4,60,2952,-5.5430,124.9890,21.4684,92.8768,361.9840,6.4200,6.4200,Pass
RF4,60,2953,-5.4648,124.9900,22.3641,92.3099,392.8180,0.8600,0.8600,Pass
RF4,60,2982,-6.2059,124.9870,23.8873,91.1597,448.1500,0.0000,0.0000,Pass
RF4,60,3025,-7.1077,124.9600,20.9998,93.8721,346.3560,4.3900,4.3900,Pass
RF4,60,3026,-5.3804,124.9660,22.7456,87.5536,406.3340,0.0000,0.0000,Pass
RF4,60,3027,-5.2011,124.9650,22.1101,90.8036,383.9480,0.0000,0.0000,Pass
RF4,60,3031,-7.4229,124.9560,22.1223,91.8274,384.3700,1.8700,1.8700,Pass
RF4,60,3032,-7.3459,124.9570,21.3176,95.7573,356.9150,0.0000,0.0000,Pass
RF4,60,3043,-5.5432,124.9410,21.6182,84.9534,367.0520,0.0000,0.0000,Pass
RF4,60,3044,-5.4650,124.9410,22.9691,95.2429,414.3590,3.7700,3.7700,Pass
RF4,60,3049,-7.0233,124.9360,21.6430,86.2094,367.8970,0.0000,0.0000,Pass
RF4,60,3050,-6.9458,124.9360,22.6864,98.5532,404.2220,1.0400,0.5200,Pass
RF4,60,3051,-6.7773,124.9360,24.9876,91.6435,490.3890,0.0000,0.0000,Pass
RF4,60,3052,-6.6994,124.9360,24.9984,90.5323,490.8110,2.7500,2.7500,Pass
RF4,60,3053,-6.5301,124.9380,23.5700,89.6233,436.3230,3.9700,3.9700,Pass
RF4,60,3054,-6.4525,124.9380,23.2020,96.1283,422.8070,2.2000,2.2000,Pass
RF4,60,3055,-6.2842,124.9390,23.9210,94.2305,449.4170,0.0000,0.0000,Pass
RF4,60,3056,-6.2058,124.9390,23.3752,95.3453,429.1430,0.0000,0.0000,Pass
RF4,60,3057,-6.0367,124.9390,23.9210,88.9855,449.4170,3.0100,3.0100,Pass
RF4,60,3058,-5.9582,124.9400,24.1782,94.4053,459.1320,0.0000,0.0000,Pass
RF4,60,3059,-5.7901,124.9400,23.8985,94.1387,448.5730,0.0000,0.0000,Pass
RF4,60,3060,-5.7120,124.9410,24.2892,87.7092,463.3560,2.2800,2.2800,Pass
RF4,60,3116,-7.3839,124.9180,22.5198,94.8751,398.3090,0.0000,0.0000,Pass
RF4,60,3118,-6.3679,124.9190,22.0126,90.6069,380.5690,5.9900,5.9900,Pass
RF4,60,3119,-5.8745,124.9210,24.0108,93.3909,452.7960,0.0000,0.0000,Pass
RF4,60,3124,-6.3679,124.9190,22.0126,90.6069,380.5690,0.0000,0.0000,Pass
RF4,60,3131,-7.1467,124.9060,21.0126,93.6322,346.7780,0.0000,0.0000,Pass
RF4,60,3132,-7.0682,124.9060,21.6057,94.0726,366.6300,4.3800,3.2300,Pass
RF4,60,3133,-6.6540,124.9070,24.0779,97.0554,455.3310,3.1500,3.1500,Pass
RF4,60,3134,-6.5757,124.9080,24.3555,95.3236,465.8900,0.0000,0.0000,Pass
RF4,60,3135,-6.1604,124.9100,23.0159,95.5784,416.0490,0.0000,0.0000,Pass
RF4,60,3136,-6.0824,124.9100,23.3752,99.1507,429.1430,0.0000,0.0000,Pass
RF4,60,3137,-5.6667,124.9120,23.5586,92.7307,435.9010,6.5900,6.5900,Pass
RF4,60,3138,-5.5889,124.9120,22.7101,96.2171,405.0670,0.0000,0.0000,Pass
RF4,60,3139,-5.4191,124.9120,23.1789,95.8465,421.9620,0.0000,0.0000,Pass
RF4,60,3140,-5.3414,124.9130,22.6033,96.1173,401.2660,2.8400,2.8400,Pass
RF4,60,3141,-5.2390,124.9140,21.9637,89.7092,378.8790,5.5700,5.5700,Pass
RF4,60,3142,-5.1612,124.9130,22.6627,92.2398,403.3770,1.4700,1.4700,Pass
RF4,60,3161,-7.5221,124.9030,21.4308,91.5839,360.7170,0.0000,0.0000,Pass
RF4,60,3163,-7.2837,124.8950,21.5933,97.5109,366.2080,0.0000,0.0000,Pass
RF4,60,3170,-5.4645,124.8880,21.8778,94.9269,375.9220,6.6300,6.6300,Pass
RF4,60,3200,-7.0238,124.8820,21.3680,93.8752,358.6050,0.0000,0.0000,Pass
RF4,60,3210,-5.6665,124.8640,23.3752,97.1326,429.1430,0.0000,0.0000,Pass
RF4,60,3211,-5.5885,124.8640,21.9514,98.0366,378.4570,0.0000,0.0000,Pass
RF4,60,3212,-5.4195,124.8640,22.2314,93.5525,388.1720,0.5400,0.5400,Pass
RF4,60,3213,-5.3413,124.8650,20.9486,93.6696,344.6660,0.0000,0.0000,Pass
RF4,60,3214,-5.2395,124.8650,22.0004,98.6316,380.1460,0.0000,0.0000,Pass
RF4,60,3215,-5.1611,124.8650,22.4001,92.0149,394.0850,4.7200,4.7200,Pass
RF4,60,3217,-7.5218,124.8560,22.6864,93.3712,404.2220,0.0000,0.0000,Pass
RF4,60,3218,-7.3221,124.8570,22.0858,87.8242,383.1030,0.0000,0.0000,Pass
RF4,60,3219,-7.2456,124.8570,22.4001,89.2566,394.0850,0.8600,0.8600,Pass
RF4,60,3220,-7.1463,124.8580,21.4308,95.6660,360.7170,0.0000,0.0000,Pass
RF4,60,3221,-7.0684,124.8580,21.5933,94.3337,366.2080,0.0000,0.0000,Pass
RF4,60,3222,-6.6540,124.8600,25.5200,90.3249,511.5080,2.3900,2.3900,Pass
RF4,60,3223,-6.5759,124.8600,24.8365,90.4204,484.4750,0.0000,0.0000,Pass
RF4,60,3224,-6.1603,124.8620,23.7858,89.5988,444.3490,0.0000,0.0000,Pass
RF4,60,3225,-6.0819,124.8630,24.5205,90.6098,472.2260,3.9400,3.9400,Pass
RF4,60,3287,-6.3678,124.8510,23.7631,96.0391,443.5040,3.9000,3.9000,Pass
RF4,60,3288,-5.8743,124.8530,24.0108,94.0415,452.7960,0.0000,0.0000,Pass
RF4,60,3301,-7.0230,124.8290,21.0510,93.2497,348.0450,0.0000,0.0000,Pass
RF4,60,3302,-6.9452,124.8300,21.5434,94.4897,364.5180,0.0000,0.0000,Pass
RF4,60,3303,-6.7770,124.8300,23.8985,91.5542,448.5730,0.0000,0.0000,Pass
RF4,60,3304,-6.6987,124.8300,26.1034,95.9520,535.1610,3.0000,3.0000,Pass
RF4,60,3305,-6.5300,124.8310,24.1337,94.5107,457.4430,1.8500,1.8500,Pass
