Repository: kimminkuy70-coder/Parameter

# 2차 PhaseB — 거짓void 경계정밀화 + R×F 교호작용 해소 (16런)

`../../공정모델링/2차_void정확도_DOE.xlsx` (시트: `PhaseB_경계정밀화_신규`)의 실험 설계를 실행한 결과입니다.
전량 **26µm 자재**(정상, void 없음) — 거짓 불량(False NG) 안전창 확인 + R×F 교락 해소가 목적입니다.

## 폴더 ↔ 조건 매핑

| 폴더 | Phase | kV | R | F | W | 목적 |
|---|---|---|---|---|---|---|
| G1_kV60_R0.4_F64_W4 | B-Grid | 60 | 0.4 | 64 | 4 | 경계매핑 |
| G2_kV60_R0.5_F64_W4 | B-Grid | 60 | 0.5 | 64 | 4 | 경계매핑(운영점 근접) |
| G3_kV60_R0.6_F64_W4 | B-Grid | 60 | 0.6 | 64 | 4 | 경계매핑 |
| G4_kV61_R0.4_F64_W4 | B-Grid | 61 | 0.4 | 64 | 4 | 경계매핑 |
| G5_kV61_R0.5_F64_W4 | B-Grid | 61 | 0.5 | 64 | 4 | 경계매핑 |
| G6_kV61_R0.6_F64_W4 | B-Grid | 61 | 0.6 | 64 | 4 | 경계매핑 |

File: 실험데이터/2차_PhaseB_경계정밀화_RxF해소_16런/Rep_kV60_R0.5_F64_W4_반복3회/Rep1/DieLevel/WBA_DieResult_0242_3981.csv
BumpId,Flag,Failure,Diameter,Area,Roundness,VoidFraction,LargestVoidFraction,VoidNumber,Centre_X,Centre_Y,LargestVoidDiameterFraction
286,1,0,25.5841,514.0790,91.0563,0.0000,0.0000,0,-136.5720,-2.7607,0.0000
287,1,0,25.5218,511.5790,92.1950,0.0000,0.0000,0,-136.4600,-2.7603,0.0000
293,1,0,25.4531,508.8280,96.4020,0.0000,0.0000,0,-135.9260,-2.8071,0.0000
294,1,0,25.3842,506.0780,96.4633,0.0000,0.0000,0,-135.8780,-2.8070,0.0000
295,1,0,25.4593,509.0780,95.3973,0.0000,0.0000,0,-135.6660,-2.8060,0.0000
296,1,0,25.4468,508.5780,95.4922,0.0000,0.0000,0,-135.6180,-2.8058,0.0000
337,1,0,25.4218,507.5780,93.9886,0.0000,0.0000,0,-136.2970,-2.8205,0.0000
338,1,0,25.3905,506.3280,95.6835,0.0000,0.0000,0,-136.0970,-2.8199,0.0000
339,1,0,25.4281,507.8280,94.2744,0.0000,0.0000,0,-135.0980,-2.8164,0.0000
340,1,0,25.5093,511.0780,91.8732,0.0000,0.0000,0,-134.8980,-2.8157,0.0000
367,1,0,25.4656,509.3280,94.9999,0.0000,0.0000,0,-136.2970,-2.8985,0.0000
368,1,0,25.3905,506.3280,95.2991,0.0000,0.0000,0,-136.0970,-2.8980,0.0000
369,1,0,25.3277,503.8270,94.6850,0.0000,0.0000,0,-135.0980,-2.8946,0.0000
373,1,0,25.5280,511.8290,93.2332,0.0000,0.0000,0,-134.8980,-2.8939,0.0000
380,1,0,25.4155,507.3280,95.9495,0.0000,0.0000,0,-135.4090,-2.9017,0.0000
381,1,0,25.2963,502.5770,95.6478,0.0000,0.0000,0,-135.3550,-2.9014,0.0000
434,1,0,25.4719,509.5780,93.2561,0.0000,0.0000,0,-136.5720,-2.9318,0.0000
435,1,0,25.4656,509.3280,94.2974,0.0000,0.0000,0,-136.4600,-2.9315,0.0000
441,1,0,25.3277,503.8270,95.5853,0.0000,0.0000,0,-136.2960,-2.9657,0.0000
442,1,0,25.3779,505.8280,94.9114,0.0000,0.0000,0,-135.0980,-2.9617,0.0000
468,1,0,25.3842,506.0780,95.0709,0.0000,0.0000,0,-136.2960,-3.0437,0.0000
469,1,0,25.3026,502.8270,95.6150,0.0000,0.0000,0,-135.0980,-3.0396,0.0000
497,1,0,25.4343,508.0780,94.9872,0.0000,0.0000,0,-136.4590,-3.0856,0.0000
499,1,0,25.4218,507.5780,94.3533,0.0000,0.0000,0,-136.5710,-3.0858,0.0000
500,1,0,25.4155,507.3280,97.8167,0.0000,0.0000,0,-135.4700,-3.0876,0.0000
501,1,0,25.3403,504.3270,98.0264,0.0000,0.0000,0,-135.4220,-3.0875,0.0000
502,1,0,25.4281,507.8280,97.2917,0.0000,0.0000,0,-135.3400,-3.0870,0.0000
503,1,0,25.3654,505.3280,96.8709,0.0000,0.0000,0,-135.2920,-3.0869,0.0000
535,1,0,25.3466,504.5770,96.5376,0.0000,0.0000,0,-136.2960,-3.1156,0.0000
536,1,0,25.4406,508.3280,97.3910,0.0000,0.0000,0,-136.0960,-3.1151,0.0000
537,1,0,25.3717,505.5780,96.3605,0.0000,0.0000,0,-135.0980,-3.1117,0.0000
538,1,0,25.4531,508.8280,95.2335,0.0000,0.0000,0,-134.8970,-3.1109,0.0000
547,1,0,25.3088,503.0770,97.4479,0.0000,0.0000,0,-135.9660,-3.1348,0.0000
548,1,0,25.3591,505.0780,99.6928,0.0000,0.0000,0,-135.5760,-3.1332,0.0000
549,1,0,25.5343,512.0790,93.2043,0.0000,0.0000,0,-134.7670,-3.1306,0.0000
575,1,0,25.4030,506.8280,96.8749,0.0000,0.0000,0,-135.2960,-3.1621,0.0000
591,1,0,25.3403,504.3270,96.7766,0.0000,0.0000,0,-136.2960,-3.1937,0.0000
592,1,0,25.4281,507.8280,96.7446,0.0000,0.0000,0,-136.0960,-3.1931,0.0000
593,1,0,25.3842,506.0780,96.2166,0.0000,0.0000,0,-135.0980,-3.1897,0.0000
594,1,0,25.4781,509.8280,94.5222,0.0000,0.0000,0,-134.8970,-3.1891,0.0000
600,1,0,25.4281,507.8280,98.4176,0.0000,0.0000,0,-135.8600,-3.1992,0.0000
601,1,0,25.4218,507.5780,98.3605,0.0000,0.0000,0,-135.8120,-3.1991,0.0000
602,1,0,25.5654,513.3290,99.2121,0.0000,0.0000,0,-135.7300,-3.1987,0.0000
603,1,0,25.4719,509.5780,97.7040,0.0000,0.0000,0,-135.6820,-3.1984,0.0000
604,1,0,25.4218,507.5780,97.9755,0.0000,0.0000,0,-135.3340,-3.2013,0.0000
605,1,0,25.3151,503.3270,97.5868,0.0000,0.0000,0,-135.2560,-3.2010,0.0000
656,1,0,25.3842,506.0780,98.3611,0.0000,0.0000,0,-135.9660,-3.2128,0.0000
657,1,0,25.5031,510.8280,99.0999,0.0000,0.0000,0,-135.5760,-3.2114,0.0000
658,1,0,25.5280,511.8290,94.2948,0.0000,0.0000,0,-134.7670,-3.2086,0.0000
684,1,0,25.3842,506.0780,93.9268,0.0000,0.0000,0,-136.5470,-3.2327,0.0000
694,1,0,25.4343,508.0780,97.2979,0.0000,0.0000,0,-135.2950,-3.2401,0.0000
700,1,0,25.4343,508.0780,96.3035,0.0000,0.0000,0,-136.3080,-3.2591,0.0000
701,1,0,25.4593,509.0780,95.9520,0.0000,0.0000,0,-135.1100,-3.2551,0.0000
702,1,0,25.3779,505.8280,98.6060,0.0000,0.0000,0,-135.9660,-3.2648,0.0000
703,1,0,25.5654,513.3290,98.0383,0.0000,0.0000,0,-135.8550,-3.2645,0.0000
704,1,0,25.5530,512.8290,99.1151,0.0000,0.0000,0,-135.8070,-3.2644,0.0000
705,1,0,25.6772,517.8290,99.3260,0.0000,0.0000,0,-135.7340,-3.2642,0.0000
706,1,0,25.6090,515.0790,97.2457,0.0000,0.0000,0,-135.6870,-3.2637,0.0000
707,1,0,25.6276,515.8290,98.3265,0.0000,0.0000,0,-135.5760,-3.2633,0.0000
708,1,0,25.5218,511.5790,97.8027,0.0000,0.0000,0,-135.3950,-3.2625,0.0000
709,1,0,25.5031,510.8280,93.8918,0.0000,0.0000,0,-134.7670,-3.2605,0.0000
731,1,0,25.3967,506.5780,94.7522,0.0000,0.0000,0,-136.5860,-3.2717,0.0000
732,1,0,25.2711,501.5770,95.8036,0.0000,0.0000,0,-136.5080,-3.2716,0.0000
786,1,0,25.3779,505.8280,97.7631,0.0000,0.0000,0,-136.2340,-3.2857,0.0000
787,1,0,25.4468,508.5780,98.1411,0.0000,0.0000,0,-136.1220,-3.2853,0.0000
788,1,0,25.3214,503.5770,95.9643,0.0000,0.0000,0,-135.0360,-3.2816,0.0000
789,1,0,25.5218,511.5790,95.2012,0.0000,0.0000,0,-134.9240,-3.2813,0.0000
798,1,0,25.7144,519.3300,97.8267,0.0000,0.0000,0,-135.4340,-3.3017,0.0000
799,1,0,25.4843,510.0780,98.5014,0.0000,0.0000,0,-135.3560,-3.3014,0.0000
832,1,0,25.3340,504.0770,96.0089,0.0000,0.0000,0,-136.5470,-3.3107,0.0000
834,1,0,25.4468,508.5780,95.4932,0.0000,0.0000,0,-136.4210,-3.3337,0.0000
835,1,0,25.6400,516.3290,97.1446,0.0000,0.0000,0,-135.6860,-3.3418,0.0000
848,1,0,25.4531,508.8280,98.7711,0.0000,0.0000,0,-135.9650,-3.3428,0.0000
849,1,0,25.7082,519.0800,98.8683,0.0000,0.0000,0,-135.8550,-3.3425,0.0000
850,1,0,25.6772,517.8290,99.6997,0.0000,0.0000,0,-135.8070,-3.3424,0.0000
851,1,0,25.7886,522.3300,99.3762,0.0000,0.0000,0,-135.7340,-3.3422,0.0000
852,1,0,25.6648,517.3290,99.4594,0.0000,0.0000,0,-135.5760,-3.3413,0.0000
853,1,0,25.6090,515.0790,98.0788,0.0000,0.0000,0,-135.3950,-3.3406,0.0000
854,1,0,25.3967,506.5780,94.6625,0.0000,0.0000,0,-134.7670,-3.3387,0.0000
926,1,0,25.5903,514.3290,98.1620,0.0000,0.0000,0,-135.2950,-3.3624,0.0000
935,1,0,25.4656,509.3280,96.0398,0.0000,0.0000,0,-136.4600,-3.3728,0.0000
936,1,0,25.3717,505.5780,96.8424,0.0000,0.0000,0,-136.3820,-3.3726,0.0000
939,1,0,25.8256,523.8300,98.4530,0.0000,0.0000,0,-135.3340,-3.4015,0.0000
940,1,0,25.6338,516.0790,97.7534,0.0000,0.0000,0,-135.2560,-3.4012,0.0000
977,1,0,25.4843,510.0780,96.9738,0.0000,0.0000,0,-136.4210,-3.4117,0.0000
978,1,0,25.4656,509.3280,95.9033,0.0000,0.0000,0,-136.5460,-3.4331,0.0000
980,1,0,25.8071,523.0800,97.8479,0.0000,0.0000,0,-135.2950,-3.4404,0.0000
1000,1,0,25.7268,519.8300,98.7285,0.0000,0.0000,0,-135.9950,-3.4650,0.0000
1001,1,0,25.6214,515.5790,98.7219,0.0000,0.0000,0,-135.7950,-3.4644,0.0000
1002,1,0,25.5779,513.8290,99.3328,0.0000,0.0000,0,-135.5950,-3.4634,0.0000
1003,1,0,25.6772,517.8290,98.4020,0.0000,0.0000,0,-135.3950,-3.4628,0.0000
1039,1,0,25.4093,507.0780,95.1606,0.0000,0.0000,0,-136.5850,-3.4721,0.0000
1040,1,0,25.3654,505.3280,95.6441,0.0000,0.0000,0,-136.5070,-3.4719,0.0000
1042,1,0,25.8071,523.0800,99.0253,0.0000,0.0000,0,-136.0340,-3.5041,0.0000
1043,1,0,25.6524,516.8290,99.8303,0.0000,0.0000,0,-135.9560,-3.5039,0.0000
1044,1,0,25.6772,517.8290,99.4898,0.0000,0.0000,0,-135.8340,-3.5035,0.0000
1045,1,0,25.5156,511.3290,99.3338,0.0000,0.0000,0,-135.7560,-3.5033,0.0000
1046,1,0,25.6648,517.3290,99.8501,0.0000,0.0000,0,-135.6340,-3.5024,0.0000
1047,1,0,25.4343,508.0780,99.8278,0.0000,0.0000,0,-135.5560,-3.5022,0.0000
1048,1,0,25.6090,515.0790,98.9832,0.0000,0.0000,0,-135.4340,-3.5018,0.0000
1049,1,0,25.6400,516.3290,99.3765,0.0000,0.0000,0,-135.3560,-3.5016,0.0000
1050,1,0,25.4593,509.0780,94.6883,0.0000,0.0000,0,-134.7980,-3.4998,0.0000
1142,1,0,25.7453,520.5800,99.4837,0.0000,0.0000,0,-135.9950,-3.5430,0.0000
1143,1,0,25.5592,513.0790,99.9254,0.0000,0.0000,0,-135.3950,-3.5406,0.0000
1144,1,0,25.5280,511.8290,94.9275,0.0000,0.0000,0,-134.7590,-3.5386,0.0000
1157,1,0,25.6214,515.5790,99.3276,0.0000,0.0000,0,-135.7950,-3.5424,0.0000
1158,1,0,25.4030,506.8280,99.3515,0.0000,0.0000,0,-135.5950,-3.5413,0.0000
1193,1,0,25.4343,508.0780,96.2406,0.0000,0.0000,0,-136.5460,-3.5486,0.0000
1196,1,0,25.5156,511.3290,98.7769,0.0000,0.0000,0,-135.8950,-3.5648,0.0000
1197,1,0,25.3654,505.3280,97.8068,0.0000,0.0000,0,-135.6950,-3.5641,0.0000
1198,1,0,25.5467,512.5790,99.0615,0.0000,0.0000,0,-135.4950,-3.5630,0.0000
1199,1,0,25.7824,522.0800,98.9547,0.0000,0.0000,0,-135.2940,-3.5625,0.0000
1233,1,0,25.3842,506.0780,97.4949,0.0000,0.0000,0,-136.2150,-3.5762,0.0000
1234,1,0,25.3403,504.3270,97.4377,0.0000,0.0000,0,-135.0170,-3.5721,0.0000
1240,1,0,25.3779,505.8280,95.4374,0.0000,0.0000,0,-136.5850,-3.5875,0.0000
1241,1,0,25.3403,504.3270,96.5495,0.0000,0.0000,0,-136.5070,-3.5875,0.0000
1259,1,0,25.5654,513.3290,99.0918,0.0000,0.0000,0,-135.9330,-3.6039,0.0000
1260,1,0,25.5156,511.3290,99.0780,0.0000,0.0000,0,-135.8560,-3.6036,0.0000
1261,1,0,25.6027,514.8290,99.3270,0.0000,0.0000,0,-135.7330,-3.6033,0.0000
1262,1,0,25.4531,508.8280,98.8250,0.0000,0.0000,0,-135.6560,-3.6026,0.0000
1263,1,0,25.4719,509.5780,98.8678,0.0000,0.0000,0,-135.5330,-3.6022,0.0000
1264,1,0,25.4906,510.3280,99.8577,0.0000,0.0000,0,-135.4560,-3.6020,0.0000
1265,1,0,25.5841,514.0790,98.7038,0.0000,0.0000,0,-135.3330,-3.6016,0.0000
1266,1,0,25.7824,522.0800,98.7366,0.0000,0.0000,0,-135.2550,-3.6014,0.0000
1334,1,0,25.3403,504.3270,96.8592,0.0000,0.0000,0,-136.3190,-3.6346,0.0000
1335,1,0,25.6710,517.5790,98.7227,0.0000,0.0000,0,-136.1100,-3.6340,0.0000
1336,1,0,25.5654,513.3290,97.4577,0.0000,0.0000,0,-135.1220,-3.6305,0.0000
1337,1,0,25.3340,504.0770,96.6134,0.0000,0.0000,0,-134.9110,-3.6299,0.0000
1343,1,0,25.5031,510.8280,99.8921,0.0000,0.0000,0,-135.8940,-3.6426,0.0000
1344,1,0,25.4719,509.5780,97.5897,0.0000,0.0000,0,-135.6940,-3.6420,0.0000
1345,1,0,25.4281,507.8280,99.5725,0.0000,0.0000,0,-135.4940,-3.6410,0.0000
1346,1,0,25.6772,517.8290,98.8754,0.0000,0.0000,0,-135.2940,-3.6404,0.0000
1388,1,0,25.5280,511.8290,96.9746,0.0000,0.0000,0,-136.5460,-3.6588,0.0000
1390,1,0,25.4719,509.5780,98.7245,0.0000,0.0000,0,-135.9940,-3.6651,0.0000
1391,1,0,25.4906,510.3280,99.2989,0.0000,0.0000,0,-135.7940,-3.6645,0.0000
1392,1,0,25.4406,508.3280,99.0352,0.0000,0.0000,0,-135.5940,-3.6635,0.0000
1393,1,0,25.3967,506.5780,99.7791,0.0000,0.0000,0,-135.3940,-3.6628,0.0000
1435,1,0,25.5031,510.8280,96.2662,0.0000,0.0000,0,-136.5840,-3.6979,0.0000
1436,1,0,25.4468,508.5780,97.0732,0.0000,0.0000,0,-136.5070,-3.6976,0.0000
1441,1,0,25.5343,512.0790,98.8504,0.0000,0.0000,0,-136.0330,-3.7042,0.0000
1442,1,0,25.3717,505.5780,99.3371,0.0000,0.0000,0,-135.9550,-3.7040,0.0000
1443,1,0,25.5218,511.5790,99.4413,0.0000,0.0000,0,-135.8330,-3.7037,0.0000
1444,1,0,25.4906,510.3280,99.2289,0.0000,0.0000,0,-135.7550,-3.7034,0.0000
1445,1,0,25.5093,511.0780,99.2120,0.0000,0.0000,0,-135.6330,-3.7026,0.0000
1446,1,0,25.3905,506.3280,99.5689,0.0000,0.0000,0,-135.5550,-3.7023,0.0000
1447,1,0,25.4343,508.0780,99.4098,0.0000,0.0000,0,-135.4330,-3.7020,0.0000
1448,1,0,25.4843,510.0780,98.5711,0.0000,0.0000,0,-135.3550,-3.7017,0.0000
1449,1,0,25.4406,508.3280,95.2188,0.0000,0.0000,0,-134.7970,-3.6999,0.0000
1519,1,0,25.5218,511.5790,98.0081,0.0000,0.0000,0,-136.2140,-3.7093,0.0000
1520,1,0,25.3403,504.3270,97.2873,0.0000,0.0000,0,-135.0160,-3.7051,0.0000
1522,1,0,25.3654,505.3280,98.1741,0.0000,0.0000,0,-136.3190,-3.7126,0.0000
1523,1,0,25.7639,521.3300,98.7259,0.0000,0.0000,0,-136.1090,-3.7119,0.0000
1524,1,0,25.6090,515.0790,97.4021,0.0000,0.0000,0,-135.1210,-3.7084,0.0000
1525,1,0,25.3967,506.5780,96.9152,0.0000,0.0000,0,-134.9110,-3.7077,0.0000
1543,1,0,25.5654,513.3290,96.1165,0.0000,0.0000,0,-136.5450,-3.7368,0.0000
1544,1,0,25.4719,509.5780,99.1699,0.0000,0.0000,0,-135.9940,-3.7432,0.0000
1545,1,0,25.5654,513.3290,99.4050,0.0000,0.0000,0,-135.7940,-3.7424,0.0000
1546,1,0,25.4030,506.8280,99.5787,0.0000,0.0000,0,-135.5940,-3.7414,0.0000
1547,1,0,25.3905,506.3280,98.6179,0.0000,0.0000,0,-135.3940,-3.7408,0.0000
1588,1,0,25.4155,507.3280,99.0645,0.0000,0.0000,0,-135.8940,-3.7650,0.0000
1599,1,0,25.5716,513.5790,99.0391,0.0000,0.0000,0,-135.2940,-3.7626,0.0000
1626,1,0,25.3277,503.8270,97.6368,0.0000,0.0000,0,-136.3190,-3.7846,0.0000
1627,1,0,25.6586,517.0790,99.0510,0.0000,0.0000,0,-136.1090,-3.7839,0.0000
1628,1,0,25.4843,510.0780,97.4911,0.0000,0.0000,0,-135.1210,-3.7805,0.0000
1629,1,0,25.3151,503.3270,96.6704,0.0000,0.0000,0,-134.9110,-3.7798,0.0000
1646,1,0,25.4155,507.3280,99.4075,0.0000,0.0000,0,-135.9330,-3.8040,0.0000
1647,1,0,25.3842,506.0780,99.9509,0.0000,0.0000,0,-135.8550,-3.8038,0.0000
1648,1,0,25.4719,509.5780,99.3379,0.0000,0.0000,0,-135.7330,-3.8034,0.0000
1649,1,0,25.2585,501.0770,99.3535,0.0000,0.0000,0,-135.6550,-3.8028,0.0000
1650,1,0,25.3905,506.3280,99.1500,0.0000,0.0000,0,-135.5330,-3.8024,0.0000
1651,1,0,25.3842,506.0780,99.7438,0.0000,0.0000,0,-135.4550,-3.8020,0.0000
1652,1,0,25.4155,507.3280,98.9781,0.0000,0.0000,0,-135.3330,-3.8017,0.0000
1653,1,0,25.6027,514.8290,99.2036,0.0000,0.0000,0,-135.2550,-3.8015,0.0000
1717,1,0,25.2711,501.5770,95.8037,0.0000,0.0000,0,-136.5840,-3.8082,0.0000
1733,1,0,25.4719,509.5780,97.9197,0.0000,0.0000,0,-136.2140,-3.8420,0.0000
1734,1,0,25.3151,503.3270,97.0875,0.0000,0.0000,0,-135.0160,-3.8378,0.0000
1736,1,0,25.4281,507.8280,99.9614,0.0000,0.0000,0,-135.8940,-3.8426,0.0000
1737,1,0,25.2837,502.0770,99.0451,0.0000,0.0000,0,-135.6940,-3.8418,0.0000
1738,1,0,25.4343,508.0780,98.7861,0.0000,0.0000,0,-135.4940,-3.8408,0.0000
1783,1,0,25.3591,505.0780,97.9095,0.0000,0.0000,0,-136.3190,-3.8623,0.0000
1784,1,0,25.6152,515.3290,99.5682,0.0000,0.0000,0,-136.1090,-3.8616,0.0000
1785,1,0,25.5841,514.0790,96.3416,0.0000,0.0000,0,-135.1210,-3.8580,0.0000
1786,1,0,25.4030,506.8280,96.7500,0.0000,0.0000,0,-134.9110,-3.8574,0.0000
1788,1,0,25.5343,512.0790,99.1200,0.0000,0.0000,0,-135.9940,-3.8649,0.0000
1789,1,0,25.6214,515.5790,98.6208,0.0000,0.0000,0,-135.7940,-3.8644,0.0000
1790,1,0,25.4968,510.5780,99.5732,0.0000,0.0000,0,-135.5940,-3.8634,0.0000
1791,1,0,25.4906,510.3280,99.3546,0.0000,0.0000,0,-135.3940,-3.8626,0.0000
1838,1,0,25.5405,512.3290,99.2087,0.0000,0.0000,0,-136.0330,-3.9040,0.0000
1839,1,0,25.4531,508.8280,98.8569,0.0000,0.0000,0,-135.9550,-3.9037,0.0000
1840,1,0,25.5031,510.8280,98.4802,0.0000,0.0000,0,-135.8330,-3.9033,0.0000
1841,1,0,25.5779,513.8290,99.8108,0.0000,0.0000,0,-135.7550,-3.9031,0.0000
1842,1,0,25.4593,509.0780,99.2293,0.0000,0.0000,0,-135.6330,-3.9023,0.0000
1843,1,0,25.4843,510.0780,99.2300,0.0000,0.0000,0,-135.5550,-3.9021,0.0000
1844,1,0,25.5405,512.3290,98.9193,0.0000,0.0000,0,-135.4320,-3.9017,0.0000
1845,1,0,25.5592,513.0790,98.5417,0.0000,0.0000,0,-135.3540,-3.9014,0.0000
1846,1,0,25.4531,508.8280,96.3210,0.0000,0.0000,0,-134.7970,-3.8997,0.0000
1916,1,0,25.2396,500.3270,95.3119,0.0000,0.0000,0,-136.5840,-3.9184,0.0000
1917,1,0,25.4030,506.8280,98.2402,0.0000,0.0000,0,-136.2140,-3.9200,0.0000
1918,1,0,25.4843,510.0780,97.3764,0.0000,0.0000,0,-135.0160,-3.9158,0.0000
1933,1,0,25.4531,508.8280,99.2146,0.0000,0.0000,0,-135.9930,-3.9429,0.0000
1934,1,0,25.5156,511.3290,98.6975,0.0000,0.0000,0,-135.5940,-3.9412,0.0000
1935,1,0,25.4968,510.5780,98.8836,0.0000,0.0000,0,-135.3930,-3.9406,0.0000
1936,1,0,25.4531,508.8280,95.0753,0.0000,0.0000,0,-134.7570,-3.9386,0.0000
1946,1,0,25.4781,509.8280,99.9386,0.0000,0.0000,0,-135.7930,-3.9422,0.0000
1979,1,0,25.3654,505.3280,99.4052,0.0000,0.0000,0,-135.8930,-3.9647,0.0000
1980,1,0,25.6152,515.3290,98.9094,0.0000,0.0000,0,-135.4930,-3.9630,0.0000
2035,1,0,25.4531,508.8280,98.8896,0.0000,0.0000,0,-135.9320,-4.0039,0.0000
2036,1,0,25.4030,506.8280,99.5868,0.0000,0.0000,0,-135.8540,-4.0035,0.0000
2037,1,0,25.5530,512.8290,98.9270,0.0000,0.0000,0,-135.7320,-4.0031,0.0000
2038,1,0,25.5093,511.0780,99.3867,0.0000,0.0000,0,-135.6540,-4.0025,0.0000
2039,1,0,25.5467,512.5790,99.3485,0.0000,0.0000,0,-135.5320,-4.0021,0.0000
2040,1,0,25.4906,510.3280,99.4152,0.0000,0.0000,0,-135.4540,-4.0018,0.0000
2041,1,0,25.5592,513.0790,98.9155,0.0000,0.0000,0,-135.3320,-4.0015,0.0000
2042,1,0,25.7453,520.5800,97.7830,0.0000,0.0000,0,-135.2540,-4.0012,0.0000
2108,1,0,25.3151,503.3270,96.1227,0.0000,0.0000,0,-136.5830,-4.0286,0.0000
2114,1,0,25.5343,512.0790,99.2735,0.0000,0.0000,0,-135.8930,-4.0426,0.0000
2115,1,0,25.5218,511.5790,98.4095,0.0000,0.0000,0,-135.6930,-4.0419,0.0000
2116,1,0,25.6090,515.0790,99.6083,0.0000,0.0000,0,-135.4930,-4.0409,0.0000
2117,1,0,25.7762,521.8300,98.7187,0.0000,0.0000,0,-135.2930,-4.0403,0.0000
2158,1,0,25.3967,506.5780,97.4009,0.0000,0.0000,0,-136.3930,-4.0663,0.0000
2159,1,0,25.3842,506.0780,98.4984,0.0000,0.0000,0,-136.1930,-4.0657,0.0000
2160,1,0,25.4593,509.0780,99.5333,0.0000,0.0000,0,-135.7930,-4.0645,0.0000
2161,1,0,25.6027,514.8290,98.8608,0.0000,0.0000,0,-135.3930,-4.0628,0.0000
2162,1,0,25.4843,510.0780,96.8487,0.0000,0.0000,0,-134.9920,-4.0614,0.0000
2196,1,0,25.4593,509.0780,96.3684,0.0000,0.0000,0,-136.5440,-4.0995,0.0000
2197,1,0,25.3528,504.8270,97.0171,0.0000,0.0000,0,-136.4320,-4.1055,0.0000
2198,1,0,25.3277,503.8270,98.2101,0.0000,0.0000,0,-136.3540,-4.1052,0.0000
2199,1,0,25.3717,505.5780,98.1459,0.0000,0.0000,0,-136.2320,-4.1048,0.0000
2200,1,0,25.4030,506.8280,98.1555,0.0000,0.0000,0,-136.1540,-4.1046,0.0000
2201,1,0,25.6710,517.5790,97.9367,0.0000,0.0000,0,-136.0320,-4.1042,0.0000
2202,1,0,25.5405,512.3290,98.0007,0.0000,0.0000,0,-135.9540,-4.1039,0.0000
2203,1,0,25.4593,509.0780,99.1391,0.0000,0.0000,0,-135.8320,-4.1036,0.0000
2204,1,0,25.4656,509.3280,99.3764,0.0000,0.0000,0,-135.7540,-4.1033,0.0000
2205,1,0,25.5405,512.3290,99.3020,0.0000,0.0000,0,-135.6320,-4.1025,0.0000
2206,1,0,25.4719,509.5780,99.2096,0.0000,0.0000,0,-135.5540,-4.1022,0.0000
2207,1,0,25.5965,514.5790,98.9072,0.0000,0.0000,0,-135.4320,-4.1018,0.0000
2208,1,0,25.7082,519.0800,97.9787,0.0000,0.0000,0,-135.3540,-4.1016,0.0000
2209,1,0,25.6586,517.0790,98.0376,0.0000,0.0000,0,-135.2320,-4.1012,0.0000
2210,1,0,25.4719,509.5780,97.6549,0.0000,0.0000,0,-135.1530,-4.1009,0.0000
2211,1,0,25.4719,509.5780,96.2996,0.0000,0.0000,0,-135.0310,-4.1006,0.0000
2212,1,0,25.4906,510.3280,96.3622,0.0000,0.0000,0,-134.9530,-4.1003,0.0000
2213,1,0,25.4719,509.5780,94.5785,0.0000,0.0000,0,-134.7960,-4.0998,0.0000
2300,1,0,25.4281,507.8280,95.9883,0.0000,0.0000,0,-136.5830,-4.1386,0.0000
2301,1,0,25.3967,506.5780,95.6399,0.0000,0.0000,0,-136.5050,-4.1384,0.0000
2304,1,0,25.3466,504.5770,97.8875,0.0000,0.0000,0,-136.3930,-4.1444,0.0000
2305,1,0,25.6710,517.5790,98.4335,0.0000,0.0000,0,-135.9930,-4.1430,0.0000
2306,1,0,25.4719,509.5780,99.0139,0.0000,0.0000,0,-135.5930,-4.1413,0.0000
2307,1,0,25.4906,510.3280,97.7175,0.0000,0.0000,0,-135.1920,-4.1401,0.0000
2308,1,0,25.6027,514.8290,94.7045,0.0000,0.0000,0,-134.7570,-4.1388,0.0000
2342,1,0,25.4030,506.8280,97.3872,0.0000,0.0000,0,-136.2930,-4.1662,0.0000
2343,1,0,25.7330,520.0800,99.0538,0.0000,0.0000,0,-135.8930,-4.1648,0.0000
2344,1,0,25.4781,509.8280,97.6319,0.0000,0.0000,0,-135.6930,-4.1641,0.0000
2345,1,0,25.6524,516.8290,98.9985,0.0000,0.0000,0,-135.4930,-4.1632,0.0000
2346,1,0,25.7330,520.0800,98.4072,0.0000,0.0000,0,-135.2920,-4.1625,0.0000
2347,1,0,25.4968,510.5780,96.3138,0.0000,0.0000,0,-135.0920,-4.1618,0.0000
2348,1,0,25.4781,509.8280,96.7278,0.0000,0.0000,0,-134.8920,-4.1613,0.0000
2390,1,0,25.3779,505.8280,96.6980,0.0000,0.0000,0,-136.5440,-4.1775,0.0000
2394,1,0,25.7701,521.5800,98.7293,0.0000,0.0000,0,-135.4540,-4.2020,0.0000
2395,1,0,25.7392,520.3300,98.8858,0.0000,0.0000,0,-135.3310,-4.2016,0.0000
2404,1,0,25.4218,507.5780,98.2031,0.0000,0.0000,0,-136.2540,-4.2050,0.0000
2405,1,0,25.6896,518.3300,98.3805,0.0000,0.0000,0,-135.9320,-4.2040,0.0000
2406,1,0,25.6524,516.8290,99.3869,0.0000,0.0000,0,-135.8540,-4.2037,0.0000
2407,1,0,25.7330,520.0800,99.9616,0.0000,0.0000,0,-135.7320,-4.2034,0.0000
2408,1,0,25.7392,520.3300,98.5525,0.0000,0.0000,0,-135.6540,-4.2027,0.0000
2409,1,0,25.7577,521.0800,99.2142,0.0000,0.0000,0,-135.5320,-4.2022,0.0000
2410,1,0,25.5343,512.0790,96.9740,0.0000,0.0000,0,-135.2530,-4.2013,0.0000
2411,1,0,25.5467,512.5790,97.7216,0.0000,0.0000,0,-135.1310,-4.2010,0.0000
2412,1,0,25.3905,506.3280,96.8037,0.0000,0.0000,0,-135.0530,-4.2008,0.0000
2413,1,0,25.5530,512.8290,96.5382,0.0000,0.0000,0,-134.9300,-4.2004,0.0000
2414,1,0,25.5343,512.0790,94.7812,0.0000,0.0000,0,-134.8520,-4.2002,0.0000
2492,1,0,25.4468,508.5780,97.3450,0.0000,0.0000,0,-136.2920,-4.2442,0.0000
2493,1,0,25.5654,513.3290,98.6524,0.0000,0.0000,0,-135.8920,-4.2428,0.0000
2494,1,0,25.5779,513.8290,96.9343,0.0000,0.0000,0,-135.6920,-4.2420,0.0000
2495,1,0,25.7144,519.3300,98.9286,0.0000,0.0000,0,-135.4920,-4.2411,0.0000
2496,1,0,25.6276,515.8290,98.2029,0.0000,0.0000,0,-135.2920,-4.2404,0.0000
2497,1,0,25.4719,509.5780,96.9996,0.0000,0.0000,0,-135.0920,-4.2399,0.0000
2498,1,0,25.5218,511.5790,95.9636,0.0000,0.0000,0,-134.8910,-4.2393,0.0000
2520,1,0,25.4719,509.5780,94.9631,0.0000,0.0000,0,-136.5300,-4.2678,0.0000
2521,1,0,25.4093,507.0780,96.6001,0.0000,0.0000,0,-136.3920,-4.2666,0.0000
2567,1,0,25.4656,509.3280,96.6943,0.0000,0.0000,0,-136.4310,-4.3057,0.0000
2568,1,0,25.3151,503.3270,97.3871,0.0000,0.0000,0,-136.3530,-4.3054,0.0000
2578,1,0,25.4281,507.8280,97.9509,0.0000,0.0000,0,-136.0320,-4.3246,0.0000
2579,1,0,25.3214,503.5770,98.2601,0.0000,0.0000,0,-135.9540,-4.3244,0.0000
2580,1,0,25.6338,516.0790,98.5221,0.0000,0.0000,0,-135.7850,-4.3238,0.0000
2581,1,0,25.5716,513.5790,98.4857,0.0000,0.0000,0,-135.7070,-4.3235,0.0000
2582,1,0,25.5841,514.0790,98.1543,0.0000,0.0000,0,-135.5380,-4.3225,0.0000
2583,1,0,25.5467,512.5790,98.2992,0.0000,0.0000,0,-135.4600,-4.3223,0.0000
2584,1,0,25.4843,510.0780,97.8324,0.0000,0.0000,0,-135.2910,-4.3217,0.0000
2585,1,0,25.4281,507.8280,96.7473,0.0000,0.0000,0,-135.2130,-4.3215,0.0000
2586,1,0,25.5467,512.5790,97.1908,0.0000,0.0000,0,-135.0440,-4.3211,0.0000
2587,1,0,25.5343,512.0790,95.9975,0.0000,0.0000,0,-134.9660,-4.3209,0.0000
2588,1,0,25.5467,512.5790,94.6690,0.0000,0.0000,0,-134.7970,-4.3203,0.0000
2620,1,0,25.5218,511.5790,96.2886,0.0000,0.0000,0,-136.3920,-4.3447,0.0000
2621,1,0,25.3026,502.8270,96.0012,0.0000,0.0000,0,-136.5300,-4.3459,0.0000
2665,1,0,25.2711,501.5770,98.1871,0.0000,0.0000,0,-136.1160,-4.3489,0.0000
2674,1,0,25.3967,506.5780,96.8781,0.0000,0.0000,0,-136.2920,-4.3664,0.0000
2685,1,0,25.3151,503.3270,97.1929,0.0000,0.0000,0,-136.0310,-4.3726,0.0000
2686,1,0,25.2963,502.5770,98.4545,0.0000,0.0000,0,-135.9540,-4.3723,0.0000
2687,1,0,25.3967,506.5780,98.6431,0.0000,0.0000,0,-135.7850,-4.3717,0.0000
2688,1,0,25.5093,511.0780,97.9841,0.0000,0.0000,0,-135.7070,-4.3715,0.0000
2689,1,0,25.5280,511.8290,97.7626,0.0000,0.0000,0,-135.5380,-4.3705,0.0000
2690,1,0,25.4155,507.3280,98.1052,0.0000,0.0000,0,-135.4600,-4.3704,0.0000
2691,1,0,25.3277,503.8270,97.1712,0.0000,0.0000,0,-135.2910,-4.3698,0.0000
2692,1,0,25.5716,513.5790,96.6605,0.0000,0.0000,0,-135.2130,-4.3696,0.0000
2693,1,0,25.3654,505.3280,97.1077,0.0000,0.0000,0,-135.0440,-4.3690,0.0000
2694,1,0,25.4843,510.0780,95.5542,0.0000,0.0000,0,-134.9660,-4.3688,0.0000
2695,1,0,25.5031,510.8280,94.2842,0.0000,0.0000,0,-134.7970,-4.3683,0.0000
2757,1,0,25.4968,510.5780,97.7156,0.0000,0.0000,0,-135.6230,-4.3895,0.0000
2758,1,0,25.4656,509.3280,97.0997,0.0000,0.0000,0,-135.1290,-4.3880,0.0000
2769,1,0,25.5093,511.0780,97.0028,0.0000,0.0000,0,-136.1550,-4.4020,0.0000
2770,1,0,25.3340,504.0770,98.4108,0.0000,0.0000,0,-136.0770,-4.4018,0.0000
2771,1,0,25.3151,503.3270,98.4377,0.0000,0.0000,0,-135.9080,-4.4012,0.0000
2772,1,0,25.4719,509.5780,99.3145,0.0000,0.0000,0,-135.8300,-4.4009,0.0000
2773,1,0,25.4531,508.8280,97.2484,0.0000,0.0000,0,-135.4150,-4.3991,0.0000
2774,1,0,25.4968,510.5780,97.5616,0.0000,0.0000,0,-135.3370,-4.3990,0.0000
2775,1,0,25.5530,512.8290,96.0741,0.0000,0.0000,0,-134.9200,-4.3977,0.0000
2776,1,0,25.5965,514.5790,94.6097,0.0000,0.0000,0,-134.8420,-4.3975,0.0000
2797,1,0,25.3967,506.5780,97.4211,0.0000,0.0000,0,-136.2530,-4.4053,0.0000
2800,1,0,25.4968,510.5780,97.5616,0.0000,0.0000,0,-135.3370,-4.3990,0.0000
2844,1,0,25.4093,507.0780,95.7221,0.0000,0.0000,0,-136.2920,-4.4444,0.0000
2846,1,0,25.4155,507.3280,97.7053,0.0000,0.0000,0,-135.4140,-4.4471,0.0000
2855,1,0,25.3905,506.3280,97.6575,0.0000,0.0000,0,-136.1550,-4.4501,0.0000
2856,1,0,25.5156,511.3290,97.3575,0.0000,0.0000,0,-136.0770,-4.4498,0.0000
2857,1,0,25.3403,504.3270,97.8369,0.0000,0.0000,0,-135.9080,-4.4492,0.0000
2858,1,0,25.4406,508.3280,98.2511,0.0000,0.0000,0,-135.8300,-4.4489,0.0000
2859,1,0,25.4719,509.5780,96.6943,0.0000,0.0000,0,-135.3370,-4.4469,0.0000
2860,1,0,25.5156,511.3290,95.5562,0.0000,0.0000,0,-134.9200,-4.4457,0.0000
2861,1,0,25.6276,515.8290,94.8672,0.0000,0.0000,0,-134.8420,-4.4455,0.0000
2919,1,0,25.4593,509.0780,98.1329,0.0000,0.0000,0,-135.6220,-4.4581,0.0000
2920,1,0,25.4343,508.0780,96.1124,0.0000,0.0000,0,-135.1280,-4.4566,0.0000
2927,1,0,25.4843,510.0780,96.2968,0.0000,0.0000,0,-136.3920,-4.4668,0.0000
2939,1,0,25.5093,511.0780,93.8831,0.0000,0.0000,0,-136.5300,-4.4806,0.0000
2940,1,0,25.3277,503.8270,96.9043,0.0000,0.0000,0,-136.0310,-4.4787,0.0000
2941,1,0,25.3717,505.5780,96.5656,0.0000,0.0000,0,-135.9530,-4.4783,0.0000
2942,1,0,25.3466,504.5770,98.2229,0.0000,0.0000,0,-135.7840,-4.4778,0.0000
2943,1,0,25.3340,504.0770,98.3630,0.0000,0.0000,0,-135.7060,-4.4776,0.0000
2944,1,0,25.4030,506.8280,97.8728,0.0000,0.0000,0,-135.5380,-4.4766,0.0000
2945,1,0,25.4468,508.5780,98.1552,0.0000,0.0000,0,-135.4600,-4.4763,0.0000
2946,1,0,25.3905,506.3280,97.1969,0.0000,0.0000,0,-135.2910,-4.4758,0.0000
2947,1,0,25.3779,505.8280,96.2771,0.0000,0.0000,0,-135.2130,-4.4755,0.0000
2948,1,0,25.5218,511.5790,95.9016,0.0000,0.0000,0,-135.0440,-4.4751,0.0000
2949,1,0,25.7206,519.5800,94.7086,0.0000,0.0000,0,-134.9660,-4.4750,0.0000
2950,1,0,25.5218,511.5790,93.1468,0.0000,0.0000,0,-134.7970,-4.4744,0.0000
2982,1,0,25.3779,505.8280,96.2771,0.0000,0.0000,0,-135.2130,-4.4755,0.0000
3025,1,0,25.3779,505.8280,97.6207,0.0000,0.0000,0,-136.1160,-4.5029,0.0000
3031,1,0,25.5654,513.3290,96.5899,0.0000,0.0000,0,-136.4310,-4.5059,0.0000
3032,1,0,25.4843,510.0780,95.7321,0.0000,0.0000,0,-136.3530,-4.5056,0.0000
3049,1,0,25.4468,508.5780,96.6231,0.0000,0.0000,0,-136.0310,-4.5266,0.0000
3050,1,0,25.3466,504.5770,96.3417,0.0000,0.0000,0,-135.9530,-4.5263,0.0000
3051,1,0,25.4155,507.3280,97.8646,0.0000,0.0000,0,-135.7840,-4.5259,0.0000
3052,1,0,25.4093,507.0780,97.4075,0.0000,0.0000,0,-135.7060,-4.5255,0.0000
3053,1,0,25.4093,507.0780,97.1701,0.0000,0.0000,0,-135.5380,-4.5245,0.0000
3054,1,0,25.4093,507.0780,96.8370,0.0000,0.0000,0,-135.4600,-4.5243,0.0000
3055,1,0,25.4593,509.0780,96.6385,0.0000,0.0000,0,-135.2910,-4.5237,0.0000
3056,1,0,25.4343,508.0780,96.6090,0.0000,0.0000,0,-135.2130,-4.5236,0.0000
3057,1,0,25.5405,512.3290,95.5659,0.0000,0.0000,0,-135.0440,-4.5230,0.0000
3058,1,0,25.4906,510.3280,95.2353,0.0000,0.0000,0,-134.9650,-4.5229,0.0000
3059,1,0,25.5156,511.3290,93.1216,0.0000,0.0000,0,-134.7970,-4.5224,0.0000
3116,1,0,25.4781,509.8280,94.0387,0.0000,0.0000,0,-136.3920,-4.5448,0.0000
3118,1,0,25.3654,505.3280,97.3342,0.0000,0.0000,0,-135.3750,-4.5428,0.0000
3119,1,0,25.3842,506.0780,94.9681,0.0000,0.0000,0,-134.8810,-4.5414,0.0000
3124,1,0,25.3654,505.3280,97.3342,0.0000,0.0000,0,-135.3750,-4.5428,0.0000
3131,1,0,25.4218,507.5780,96.2722,0.0000,0.0000,0,-136.1540,-4.5561,0.0000
3132,1,0,25.3967,506.5780,97.0556,0.0000,0.0000,0,-136.0760,-4.5559,0.0000
3133,1,0,25.7268,519.8300,97.3100,0.0000,0.0000,0,-135.6610,-4.5539,0.0000
3134,1,0,25.4656,509.3280,97.3801,0.0000,0.0000,0,-135.5830,-4.5537,0.0000
3135,1,0,25.5156,511.3290,95.6781,0.0000,0.0000,0,-135.1670,-4.5524,0.0000
3136,1,0,25.5530,512.8290,96.2689,0.0000,0.0000,0,-135.0890,-4.5523,0.0000
3161,1,0,25.5592,513.0790,93.7235,0.0000,0.0000,0,-136.5290,-4.5587,0.0000
3163,1,0,25.4343,508.0780,94.6217,0.0000,0.0000,0,-136.2910,-4.5667,0.0000
3200,1,0,25.3779,505.8280,97.1437,0.0000,0.0000,0,-136.0310,-4.5796,0.0000
3217,1,0,25.5592,513.0790,94.2018,0.0000,0.0000,0,-136.5290,-4.6067,0.0000
3218,1,0,25.4906,510.3280,94.3467,0.0000,0.0000,0,-136.3300,-4.6058,0.0000
3219,1,0,25.3088,503.0770,95.8936,0.0000,0.0000,0,-136.2520,-4.6054,0.0000
3220,1,0,25.4781,509.8280,95.4369,0.0000,0.0000,0,-136.1540,-4.6041,0.0000
3221,1,0,25.4719,509.5780,96.0671,0.0000,0.0000,0,-136.0760,-4.6037,0.0000
3222,1,0,25.7020,518.8300,96.2783,0.0000,0.0000,0,-135.6610,-4.6020,0.0000
3223,1,0,25.5280,511.8290,97.3822,0.0000,0.0000,0,-135.5830,-4.6018,0.0000
3224,1,0,25.4343,508.0780,96.4033,0.0000,0.0000,0,-135.1670,-4.6004,0.0000
3225,1,0,25.6214,515.5790,94.9111,0.0000,0.0000,0,-135.0890,-4.6002,0.0000
3287,1,0,25.3842,506.0780,97.3755,0.0000,0.0000,0,-135.3750,-4.6113,0.0000
3288,1,0,25.3277,503.8270,94.3454,0.0000,0.0000,0,-134.8810,-4.6100,0.0000
3301,1,0,25.3779,505.8280,96.1304,0.0000,0.0000,0,-136.0310,-4.6326,0.0000
3302,1,0,25.3654,505.3280,96.5154,0.0000,0.0000,0,-135.9530,-4.6324,0.0000
3303,1,0,25.3779,505.8280,97.6177,0.0000,0.0000,0,-135.7840,-4.6318,0.0000
3304,1,0,25.5156,511.3290,97.3468,0.0000,0.0000,0,-135.7060,-4.6315,0.0000
3305,1,0,25.4093,507.0780,95.4649,0.0000,0.0000,0,-135.5370,-4.6306,0.0000
3306,1,0,25.4030,506.8280,96.4847,0.0000,0.0000,0,-135.4590,-4.6303,0.0000
3307,1,0,25.3905,506.3280,96.3947,0.0000,0.0000,0,-135.2900,-4.6298,0.0000
3308,1,0,25.4656,509.3280,96.2576,0.0000,0.0000,0,-135.2120,-4.6296,0.0000
3309,1,0,25.5031,510.8280,94.0674,0.0000,0.0000,0,-135.0430,-4.6292,0.0000
3310,1,0,25.5218,511.5790,94.5024,0.0000,0.0000,0,-134.9650,-4.6288,0.0000
3311,1,0,25.5716,513.5790,94.1698,0.0000,0.0000,0,-134.7960,-4.6285,0.0000
3343,1,0,25.4843,510.0780,95.1268,0.0000,0.0000,0,-136.2910,-4.6446,0.0000
3388,1,0,25.3591,505.0780,96.1811,0.0000,0.0000,0,-136.1150,-4.6569,0.0000
3394,1,0,25.5965,514.5790,94.3056,0.0000,0.0000,0,-136.3910,-4.6670,0.0000
3411,1,0,25.3842,506.0780,95.5531,0.0000,0.0000,0,-136.0300,-4.6806,0.0000
3412,1,0,25.5156,511.3290,96.6510,0.0000,0.0000,0,-135.9520,-4.6803,0.0000
3413,1,0,25.3026,502.8270,96.2510,0.0000,0.0000,0,-135.7840,-4.6799,0.0000
3414,1,0,25.3779,505.8280,96.1352,0.0000,0.0000,0,-135.7060,-4.6796,0.0000
3415,1,0,25.4343,508.0780,96.7294,0.0000,0.0000,0,-135.5370,-4.6786,0.0000
3416,1,0,25.4406,508.3280,94.7655,0.0000,0.0000,0,-135.4590,-4.6783,0.0000
3417,1,0,25.3214,503.5770,97.4225,0.0000,0.0000,0,-135.2900,-4.6778,0.0000
3418,1,0,25.4593,509.0780,94.9953,0.0000,0.0000,0,-135.2120,-4.6776,0.0000
3419,1,0,25.5218,511.5790,94.1829,0.0000,0.0000,0,-135.0430,-4.6771,0.0000
3420,1,0,25.6648,517.3290,94.3502,0.0000,0.0000,0,-134.9650,-4.6769,0.0000
3421,1,0,25.5530,512.8290,92.7778,0.0000,0.0000,0,-134.7960,-4.6764,0.0000
3448,1,0,25.5965,514.5790,93.8703,0.0000,0.0000,0,-136.5290,-4.6848,0.0000
3484,1,0,25.5716,513.5790,95.3145,0.0000,0.0000,0,-135.6220,-4.6976,0.0000
3485,1,0,25.4155,507.3280,95.0522,0.0000,0.0000,0,-135.1270,-4.6961,0.0000
3493,1,0,25.4968,510.5780,94.9001,0.0000,0.0000,0,-136.4300,-4.7062,0.0000
3494,1,0,25.4719,509.5780,94.4237,0.0000,0.0000,0,-136.3520,-4.7059,0.0000
3503,1,0,25.3842,506.0780,95.5171,0.0000,0.0000,0,-136.1540,-4.7100,0.0000
3504,1,0,25.4343,508.0780,95.1525,0.0000,0.0000,0,-136.0760,-4.7099,0.0000
3505,1,0,25.4593,509.0780,95.8497,0.0000,0.0000,0,-135.9070,-4.7092,0.0000
3506,1,0,25.4968,510.5780,97.0017,0.0000,0.0000,0,-135.8290,-4.7090,0.0000
3507,1,0,25.4906,510.3280,94.9085,0.0000,0.0000,0,-135.4130,-4.7073,0.0000
3508,1,0,25.4030,506.8280,96.3847,0.0000,0.0000,0,-135.3350,-4.7070,0.0000
3509,1,0,25.6276,515.8290,92.7482,0.0000,0.0000,0,-134.9190,-4.7058,0.0000
3510,1,0,25.7082,519.0800,94.1380,0.0000,0.0000,0,-134.8410,-4.7055,0.0000
3534,1,0,25.5530,512.8290,92.9994,0.0000,0.0000,0,-136.5290,-4.7328,0.0000
3565,1,0,25.4218,507.5780,95.7159,0.0000,0.0000,0,-136.0300,-4.7336,0.0000
3580,1,0,25.5156,511.3290,93.6550,0.0000,0.0000,0,-136.3910,-4.7450,0.0000
3585,1,0,25.4531,508.8280,95.1504,0.0000,0.0000,0,-136.1540,-4.7580,0.0000
3586,1,0,25.4968,510.5780,96.3913,0.0000,0.0000,0,-136.0760,-4.7577,0.0000
3587,1,0,25.3967,506.5780,95.4855,0.0000,0.0000,0,-135.9070,-4.7572,0.0000
3588,1,0,25.4968,510.5780,96.2143,0.0000,0.0000,0,-135.8290,-4.7570,0.0000
3589,1,0,25.4593,509.0780,95.2756,0.0000,0.0000,0,-135.4130,-4.7552,0.0000
3590,1,0,25.3905,506.3280,95.1857,0.0000,0.0000,0,-135.3350,-4.7550,0.0000
3591,1,0,25.5779,513.8290,92.9267,0.0000,0.0000,0,-134.9190,-4.7538,0.0000
3592,1,0,25.6586,517.0790,93.2250,0.0000,0.0000,0,-134.8410,-4.7536,0.0000
3655,1,0,25.4593,509.0780,94.4823,0.0000,0.0000,0,-136.2910,-4.7668,0.0000
3658,1,0,25.6772,517.8290,95.0969,0.0000,0.0000,0,-135.6210,-4.7661,0.0000
3659,1,0,25.4093,507.0780,93.3391,0.0000,0.0000,0,-135.1270,-4.7647,0.0000
3672,1,0,25.5343,512.0790,94.5796,0.0000,0.0000,0,-136.0300,-4.7867,0.0000
3673,1,0,25.4281,507.8280,94.9426,0.0000,0.0000,0,-135.9520,-4.7863,0.0000
3674,1,0,25.4468,508.5780,96.5672,0.0000,0.0000,0,-135.7830,-4.7859,0.0000
3675,1,0,25.4093,507.0780,96.5172,0.0000,0.0000,0,-135.7050,-4.7856,0.0000
3676,1,0,25.5654,513.3290,97.1669,0.0000,0.0000,0,-135.5370,-4.7847,0.0000
3677,1,0,25.4218,507.5780,95.9622,0.0000,0.0000,0,-135.4590,-4.7844,0.0000
3678,1,0,25.4468,508.5780,95.2623,0.0000,0.0000,0,-135.2900,-4.7840,0.0000
3679,1,0,25.4781,509.8280,94.0218,0.0000,0.0000,0,-135.2120,-4.7837,0.0000
3680,1,0,25.5218,511.5790,94.2423,0.0000,0.0000,0,-135.0430,-4.7833,0.0000
3681,1,0,25.6958,518.5800,92.2996,0.0000,0.0000,0,-134.9640,-4.7831,0.0000
3682,1,0,25.6276,515.8290,92.4783,0.0000,0.0000,0,-134.7950,-4.7825,0.0000
3717,1,0,25.4093,507.0780,94.3018,0.0000,0.0000,0,-136.2520,-4.8057,0.0000
3720,1,0,25.4719,509.5780,92.7259,0.0000,0.0000,0,-136.5290,-4.8107,0.0000
3763,1,0,25.3905,506.3280,94.2675,0.0000,0.0000,0,-136.1140,-4.8110,0.0000
3780,1,0,25.4593,509.0780,94.9909,0.0000,0.0000,0,-136.0300,-4.8347,0.0000
3781,1,0,25.5031,510.8280,94.4874,0.0000,0.0000,0,-135.9520,-4.8345,0.0000
3782,1,0,25.4468,508.5780,95.0471,0.0000,0.0000,0,-135.7830,-4.8338,0.0000
3783,1,0,25.3654,505.3280,95.5863,0.0000,0.0000,0,-135.7050,-4.8336,0.0000
3784,1,0,25.5156,511.3290,94.6981,0.0000,0.0000,0,-135.5360,-4.8327,0.0000
3785,1,0,25.4531,508.8280,94.4929,0.0000,0.0000,0,-135.4580,-4.8325,0.0000
3786,1,0,25.4968,510.5780,94.3128,0.0000,0.0000,0,-135.2890,-4.8320,0.0000
3787,1,0,25.5841,514.0790,93.9491,0.0000,0.0000,0,-135.2110,-4.8317,0.0000
3788,1,0,25.6772,517.8290,92.7033,0.0000,0.0000,0,-135.0420,-4.8313,0.0000
3789,1,0,25.5903,514.3290,93.6441,0.0000,0.0000,0,-134.9640,-4.8311,0.0000
3790,1,0,25.6772,517.8290,91.8496,0.0000,0.0000,0,-134.7950,-4.8306,0.0000
3850,1,0,25.5467,512.5790,93.9464,0.0000,0.0000,0,-136.2910,-4.8448,0.0000
3853,1,0,25.4218,507.5780,95.4669,0.0000,0.0000,0,-135.8670,-4.8529,0.0000
3854,1,0,25.4843,510.0780,94.7671,0.0000,0.0000,0,-135.3740,-4.8510,0.0000
3855,1,0,25.6462,516.5790,92.1523,0.0000,0.0000,0,-134.8800,-4.8495,0.0000
3862,1,0,25.6027,514.8290,92.0249,0.0000,0.0000,0,-136.5290,-4.8619,0.0000
3869,1,0,25.4719,509.5780,93.6148,0.0000,0.0000,0,-136.1530,-4.8640,0.0000
3870,1,0,25.4968,510.5780,94.0532,0.0000,0.0000,0,-136.0750,-4.8639,0.0000
3871,1,0,26.0282,532.0820,94.5103,0.0000,0.0000,0,-135.6600,-4.8620,0.0000
3872,1,0,25.5779,513.8290,95.2677,0.0000,0.0000,0,-135.5820,-4.8618,0.0000
3873,1,0,25.5654,513.3290,93.3730,0.0000,0.0000,0,-135.1660,-4.8607,0.0000
3874,1,0,25.7144,519.3300,92.8580,0.0000,0.0000,0,-135.0880,-4.8604,0.0000
3890,1,0,25.6524,516.8290,92.5536,0.0000,0.0000,0,-136.3910,-4.8673,0.0000
3933,1,0,25.3528,504.8270,94.8432,0.0000,0.0000,0,-136.0300,-4.8876,0.0000
3946,1,0,25.6462,516.5790,91.7772,0.0000,0.0000,0,-136.4290,-4.9065,0.0000
3947,1,0,25.5841,514.0790,91.6248,0.0000,0.0000,0,-136.3510,-4.9061,0.0000
3956,1,0,25.4906,510.3280,93.4429,0.0000,0.0000,0,-136.1530,-4.9121,0.0000
3957,1,0,25.6090,515.0790,93.0907,0.0000,0.0000,0,-136.0750,-4.9119,0.0000
3958,1,0,26.0710,533.8320,94.1763,0.0000,0.0000,0,-135.6600,-4.9100,0.0000
3959,1,0,25.7453,520.5800,93.5487,0.0000,0.0000,0,-135.5820,-4.9098,0.0000
3960,1,0,25.6586,517.0790,92.7289,0.0000,0.0000,0,-135.1660,-4.9087,0.0000
3961,1,0,25.7144,519.3300,93.1634,0.0000,0.0000,0,-135.0880,-4.9085,0.0000
4027,1,0,25.5218,511.5790,94.7774,0.0000,0.0000,0,-135.3740,-4.9195,0.0000
4028,1,0,25.6462,516.5790,90.5404,0.0000,0.0000,0,-134.8790,-4.9182,0.0000
4034,1,0,25.5716,513.5790,91.9410,0.0000,0.0000,0,-136.5280,-4.9401,0.0000
4040,1,0,25.5093,511.0780,94.2480,0.0000,0.0000,0,-136.0300,-4.9408,0.0000
4042,1,0,25.5903,514.3290,93.5846,0.0000,0.0000,0,-135.7830,-4.9399,0.0000
