Repository: kimminkuy70-coder/Parameter

# 2차 PhaseB — 거짓void 경계정밀화 + R×F 교호작용 해소 (16런)

`../../공정모델링/2차_void정확도_DOE.xlsx` (시트: `PhaseB_경계정밀화_신규`)의 실험 설계를 실행한 결과입니다.
전량 **26µm 자재**(정상, void 없음) — 거짓 불량(False NG) 안전창 확인 + R×F 교락 해소가 목적입니다.

## 폴더 ↔ 조건 매핑

| 폴더 | Phase | kV | R | F | W | 목적 |
|---|---|---|---|---|---|---|
| G1_kV60_R0.4_F64_W4 | B-Grid | 60 | 0.4 | 64 | 4 | 경계매핑 |
| G2_kV60_R0.5_F64_W4 | B-Grid | 60 | 0.5 | 64 | 4 | 경계매핑(운영점 근접) |
| G3_kV60_R0.6_F64_W4 | B-Grid | 60 | 0.6 | 64 | 4 | 경계매핑 |
| G4_kV61_R0.4_F64_W4 | B-Grid | 61 | 0.4 | 64 | 4 | 경계매핑 |
| G5_kV61_R0.5_F64_W4 | B-Grid | 61 | 0.5 | 64 | 4 | 경계매핑 |
| G6_kV61_R0.6_F64_W4 | B-Grid | 61 | 0.6 | 64 | 4 | 경계매핑 |

File: 실험데이터/2차_PhaseB_경계정밀화_RxF해소_16런/Rep_kV60_R0.5_F64_W4_반복3회/Rep1/DieLevel/WBA_DieResult_0445_3981.csv
BumpId,Flag,Failure,Diameter,Area,Roundness,VoidFraction,LargestVoidFraction,VoidNumber,Centre_X,Centre_Y,LargestVoidDiameterFraction
286,1,0,25.6834,518.0800,92.2051,0.0000,0.0000,0,5.6931,-131.8770,0.0000
287,1,0,25.6152,515.3290,92.6361,0.0000,0.0000,0,5.8051,-131.8770,0.0000
293,1,0,25.5343,512.0790,96.8207,0.0000,0.0000,0,6.3393,-131.9240,0.0000
294,1,0,25.5093,511.0780,95.6405,0.0000,0.0000,0,6.3873,-131.9240,0.0000
295,1,0,25.6586,517.0790,94.8189,0.0000,0.0000,0,6.5992,-131.9230,0.0000
296,1,0,25.5716,513.5790,96.3702,0.0000,0.0000,0,6.6471,-131.9220,0.0000
337,1,0,25.7020,518.8300,93.7242,0.0000,0.0000,0,5.9686,-131.9370,0.0000
338,1,0,25.5841,514.0790,95.9823,0.0000,0.0000,0,6.1685,-131.9360,0.0000
339,1,0,25.6586,517.0790,94.5599,0.0000,0.0000,0,7.1667,-131.9330,0.0000
340,1,0,25.7762,521.8300,93.2739,0.0000,0.0000,0,7.3668,-131.9320,0.0000
367,1,0,25.6152,515.3290,95.0435,0.0000,0.0000,0,5.9686,-132.0150,0.0000
368,1,0,25.5592,513.0790,95.9852,0.0000,0.0000,0,6.1685,-132.0140,0.0000
369,1,0,25.5779,513.8290,95.1296,0.0000,0.0000,0,7.1668,-132.0110,0.0000
373,1,0,25.6958,518.5800,93.9728,0.0000,0.0000,0,7.3669,-132.0100,0.0000
380,1,0,25.7268,519.8300,95.9864,0.0000,0.0000,0,6.8565,-132.0180,0.0000
381,1,0,25.6090,515.0790,97.2782,0.0000,0.0000,0,6.9102,-132.0180,0.0000
434,1,0,25.7824,522.0800,92.5948,0.0000,0.0000,0,5.6935,-132.0480,0.0000
435,1,0,25.6090,515.0790,94.2702,0.0000,0.0000,0,5.8056,-132.0480,0.0000
441,1,0,25.6090,515.0790,95.8508,0.0000,0.0000,0,5.9688,-132.0820,0.0000
442,1,0,25.6400,516.3290,94.8673,0.0000,0.0000,0,7.1669,-132.0780,0.0000
468,1,0,25.6276,515.8290,96.6534,0.0000,0.0000,0,5.9692,-132.1600,0.0000
469,1,0,25.7330,520.0800,96.1486,0.0000,0.0000,0,7.1671,-132.1560,0.0000
497,1,0,25.5467,512.5790,96.1274,0.0000,0.0000,0,5.8060,-132.2020,0.0000
499,1,0,25.4906,510.3280,94.9812,0.0000,0.0000,0,5.6941,-132.2020,0.0000
500,1,0,25.7082,519.0800,98.5757,0.0000,0.0000,0,6.7948,-132.2040,0.0000
501,1,0,25.7392,520.3300,97.6705,0.0000,0.0000,0,6.8428,-132.2040,0.0000
502,1,0,25.7515,520.8300,97.5697,0.0000,0.0000,0,6.9248,-132.2040,0.0000
503,1,0,25.6276,515.8290,97.8173,0.0000,0.0000,0,6.9728,-132.2030,0.0000
535,1,0,25.6648,517.3290,96.1768,0.0000,0.0000,0,5.9693,-132.2320,0.0000
536,1,0,25.6276,515.8290,96.4264,0.0000,0.0000,0,6.1692,-132.2310,0.0000
537,1,0,25.6400,516.3290,96.0859,0.0000,0.0000,0,7.1673,-132.2280,0.0000
538,1,0,25.7577,521.0800,95.1028,0.0000,0.0000,0,7.3676,-132.2270,0.0000
547,1,0,25.6214,515.5790,97.4741,0.0000,0.0000,0,6.2991,-132.2510,0.0000
548,1,0,25.6710,517.5790,98.2910,0.0000,0.0000,0,6.6889,-132.2500,0.0000
549,1,0,25.7762,521.8300,93.6766,0.0000,0.0000,0,7.4978,-132.2470,0.0000
575,1,0,25.6586,517.0790,98.0581,0.0000,0.0000,0,6.9696,-132.2790,0.0000
591,1,0,25.5530,512.8290,96.7890,0.0000,0.0000,0,5.9697,-132.3100,0.0000
592,1,0,25.5841,514.0790,96.8568,0.0000,0.0000,0,6.1695,-132.3090,0.0000
593,1,0,25.6772,517.8290,97.3802,0.0000,0.0000,0,7.1676,-132.3060,0.0000
594,1,0,25.6772,517.8290,95.7876,0.0000,0.0000,0,7.3678,-132.3050,0.0000
600,1,0,25.7453,520.5800,99.1077,0.0000,0.0000,0,6.4053,-132.3160,0.0000
601,1,0,25.7639,521.3300,97.8948,0.0000,0.0000,0,6.4533,-132.3150,0.0000
602,1,0,25.8872,526.3310,98.5066,0.0000,0.0000,0,6.5353,-132.3150,0.0000
603,1,0,25.9302,528.0810,99.4412,0.0000,0.0000,0,6.5833,-132.3150,0.0000
604,1,0,25.6710,517.5790,98.2989,0.0000,0.0000,0,6.9307,-132.3180,0.0000
605,1,0,25.6896,518.3300,98.3912,0.0000,0.0000,0,7.0086,-132.3180,0.0000
656,1,0,25.5965,514.5790,98.5537,0.0000,0.0000,0,6.2993,-132.3290,0.0000
657,1,0,25.7268,519.8300,96.3090,0.0000,0.0000,0,6.6891,-132.3280,0.0000
658,1,0,25.8194,523.5800,95.2612,0.0000,0.0000,0,7.4981,-132.3250,0.0000
684,1,0,25.7701,521.5800,95.0155,0.0000,0.0000,0,5.7181,-132.3490,0.0000
694,1,0,25.7762,521.8300,97.7279,0.0000,0.0000,0,6.9699,-132.3560,0.0000
700,1,0,25.5716,513.5790,97.6318,0.0000,0.0000,0,5.9576,-132.3750,0.0000
701,1,0,25.6524,516.8290,97.0470,0.0000,0.0000,0,7.1554,-132.3720,0.0000
702,1,0,25.6524,516.8290,98.1749,0.0000,0.0000,0,6.2995,-132.3810,0.0000
703,1,0,25.8194,523.5800,98.7502,0.0000,0.0000,0,6.4102,-132.3810,0.0000
704,1,0,25.9854,530.3310,98.9219,0.0000,0.0000,0,6.4581,-132.3810,0.0000
705,1,0,26.0037,531.0820,99.2591,0.0000,0.0000,0,6.5308,-132.3810,0.0000
706,1,0,26.0832,534.3320,98.9030,0.0000,0.0000,0,6.5788,-132.3800,0.0000
707,1,0,25.9117,527.3310,98.0668,0.0000,0.0000,0,6.6893,-132.3800,0.0000
708,1,0,25.9179,527.5810,96.9856,0.0000,0.0000,0,6.8697,-132.3790,0.0000
709,1,0,25.7824,522.0800,96.1440,0.0000,0.0000,0,7.4982,-132.3770,0.0000
731,1,0,25.7144,519.3300,94.8106,0.0000,0.0000,0,5.6794,-132.3880,0.0000
732,1,0,25.6648,517.3290,96.8928,0.0000,0.0000,0,5.7571,-132.3880,0.0000
786,1,0,25.5031,510.8280,98.0328,0.0000,0.0000,0,6.0308,-132.4020,0.0000
787,1,0,25.4155,507.3280,98.1006,0.0000,0.0000,0,6.1430,-132.4020,0.0000
788,1,0,25.5654,513.3290,97.9005,0.0000,0.0000,0,7.2289,-132.3980,0.0000
789,1,0,25.6338,516.0790,96.8606,0.0000,0.0000,0,7.3413,-132.3980,0.0000
798,1,0,26.0588,533.3320,99.0356,0.0000,0.0000,0,6.8308,-132.4180,0.0000
799,1,0,25.9240,527.8310,97.6701,0.0000,0.0000,0,6.9088,-132.4180,0.0000
832,1,0,25.6027,514.8290,95.2995,0.0000,0.0000,0,5.7183,-132.4270,0.0000
834,1,0,25.6834,518.0800,96.3539,0.0000,0.0000,0,5.8443,-132.4500,0.0000
835,1,0,26.0404,532.5820,98.6983,0.0000,0.0000,0,6.5790,-132.4580,0.0000
848,1,0,25.7453,520.5800,99.2134,0.0000,0.0000,0,6.2999,-132.4590,0.0000
849,1,0,26.0282,532.0820,99.0713,0.0000,0.0000,0,6.4105,-132.4590,0.0000
850,1,0,25.9547,529.0810,98.8182,0.0000,0.0000,0,6.4583,-132.4590,0.0000
851,1,0,25.8749,525.8310,99.2364,0.0000,0.0000,0,6.5310,-132.4580,0.0000
852,1,0,25.8564,525.0810,99.1043,0.0000,0.0000,0,6.6895,-132.4580,0.0000
853,1,0,26.1320,536.3320,98.8554,0.0000,0.0000,0,6.8700,-132.4570,0.0000
854,1,0,25.5343,512.0790,95.7007,0.0000,0.0000,0,7.4984,-132.4550,0.0000
926,1,0,25.9976,530.8320,98.1064,0.0000,0.0000,0,6.9701,-132.4790,0.0000
935,1,0,25.7330,520.0800,95.5670,0.0000,0.0000,0,5.8055,-132.4890,0.0000
936,1,0,25.6648,517.3290,96.7432,0.0000,0.0000,0,5.8834,-132.4890,0.0000
939,1,0,26.1198,535.8320,98.1082,0.0000,0.0000,0,6.9313,-132.5180,0.0000
940,1,0,26.0527,533.0820,98.1887,0.0000,0.0000,0,7.0093,-132.5180,0.0000
977,1,0,25.7577,521.0800,97.2791,0.0000,0.0000,0,5.8445,-132.5280,0.0000
978,1,0,25.5716,513.5790,96.7397,0.0000,0.0000,0,5.7187,-132.5490,0.0000
980,1,0,26.2050,539.3330,98.8251,0.0000,0.0000,0,6.9704,-132.5570,0.0000
1000,1,0,26.1015,535.0820,99.2809,0.0000,0.0000,0,6.2702,-132.5810,0.0000
1001,1,0,25.9976,530.8320,99.4066,0.0000,0.0000,0,6.4702,-132.5810,0.0000
1002,1,0,25.9670,529.5810,99.5962,0.0000,0.0000,0,6.6701,-132.5800,0.0000
1003,1,0,25.8995,526.8310,98.5400,0.0000,0.0000,0,6.8704,-132.5790,0.0000
1039,1,0,25.6027,514.8290,95.9909,0.0000,0.0000,0,5.6800,-132.5880,0.0000
1040,1,0,25.6958,518.5800,96.2769,0.0000,0.0000,0,5.7577,-132.5880,0.0000
1042,1,0,26.1320,536.3320,99.0347,0.0000,0.0000,0,6.2313,-132.6200,0.0000
1043,1,0,26.0098,531.3320,99.6261,0.0000,0.0000,0,6.3092,-132.6200,0.0000
1044,1,0,25.9363,528.3310,99.0099,0.0000,0.0000,0,6.4314,-132.6200,0.0000
1045,1,0,25.8626,525.3310,99.8918,0.0000,0.0000,0,6.5093,-132.6190,0.0000
1046,1,0,25.8749,525.8310,98.5071,0.0000,0.0000,0,6.6313,-132.6190,0.0000
1047,1,0,25.8133,523.3300,99.6087,0.0000,0.0000,0,6.7092,-132.6190,0.0000
1048,1,0,25.8318,524.0810,99.2251,0.0000,0.0000,0,6.8315,-132.6180,0.0000
1049,1,0,25.9731,529.8310,99.2442,0.0000,0.0000,0,6.9094,-132.6180,0.0000
1050,1,0,25.8009,522.8300,95.9595,0.0000,0.0000,0,7.4673,-132.6160,0.0000
1142,1,0,26.0649,533.5820,99.0804,0.0000,0.0000,0,6.2704,-132.6590,0.0000
1143,1,0,25.7948,522.5800,99.4311,0.0000,0.0000,0,6.8706,-132.6570,0.0000
1144,1,0,25.9240,527.8310,95.1963,0.0000,0.0000,0,7.5065,-132.6550,0.0000
1157,1,0,25.9117,527.3310,99.9441,0.0000,0.0000,0,6.4705,-132.6590,0.0000
1158,1,0,25.7701,521.5800,99.2846,0.0000,0.0000,0,6.6704,-132.6580,0.0000
1193,1,0,25.5716,513.5790,96.3372,0.0000,0.0000,0,5.7191,-132.6650,0.0000
1196,1,0,25.8749,525.8310,99.1703,0.0000,0.0000,0,6.3705,-132.6810,0.0000
1197,1,0,25.8071,523.0800,99.3480,0.0000,0.0000,0,6.5706,-132.6810,0.0000
1198,1,0,25.8071,523.0800,99.5846,0.0000,0.0000,0,6.7706,-132.6790,0.0000
1199,1,0,25.9240,527.8310,98.5893,0.0000,0.0000,0,6.9708,-132.6790,0.0000
1233,1,0,25.6400,516.3290,98.1775,0.0000,0.0000,0,6.0504,-132.6930,0.0000
1234,1,0,25.6152,515.3290,98.8038,0.0000,0.0000,0,7.2485,-132.6880,0.0000
1240,1,0,25.5530,512.8290,97.2598,0.0000,0.0000,0,5.6804,-132.7040,0.0000
1241,1,0,25.6958,518.5800,96.2332,0.0000,0.0000,0,5.7582,-132.7040,0.0000
1259,1,0,25.8872,526.3310,99.4809,0.0000,0.0000,0,6.3318,-132.7200,0.0000
1260,1,0,25.9117,527.3310,99.3224,0.0000,0.0000,0,6.4096,-132.7200,0.0000
1261,1,0,25.8749,525.8310,99.3405,0.0000,0.0000,0,6.5318,-132.7200,0.0000
1262,1,0,25.7824,522.0800,99.8218,0.0000,0.0000,0,6.6095,-132.7190,0.0000
1263,1,0,25.7020,518.8300,99.3937,0.0000,0.0000,0,6.7317,-132.7190,0.0000
1264,1,0,25.8194,523.5800,99.0689,0.0000,0.0000,0,6.8096,-132.7180,0.0000
1265,1,0,25.7824,522.0800,99.6486,0.0000,0.0000,0,6.9320,-132.7180,0.0000
1266,1,0,25.9731,529.8310,99.4597,0.0000,0.0000,0,7.0098,-132.7180,0.0000
1334,1,0,25.6462,516.5790,98.7812,0.0000,0.0000,0,5.9458,-132.7510,0.0000
1335,1,0,25.9608,529.3310,98.5109,0.0000,0.0000,0,6.1556,-132.7500,0.0000
1336,1,0,25.8687,525.5810,98.7489,0.0000,0.0000,0,7.1435,-132.7470,0.0000
1337,1,0,25.7144,519.3300,97.1421,0.0000,0.0000,0,7.3537,-132.7460,0.0000
1343,1,0,25.8194,523.5800,99.3111,0.0000,0.0000,0,6.3708,-132.7590,0.0000
1344,1,0,25.9117,527.3310,99.4631,0.0000,0.0000,0,6.5708,-132.7580,0.0000
1345,1,0,25.8009,522.8300,98.8951,0.0000,0.0000,0,6.7707,-132.7570,0.0000
1346,1,0,25.8626,525.3310,99.5476,0.0000,0.0000,0,6.9710,-132.7570,0.0000
1388,1,0,25.6152,515.3290,97.7492,0.0000,0.0000,0,5.7195,-132.7750,0.0000
1390,1,0,25.8749,525.8310,99.6556,0.0000,0.0000,0,6.2708,-132.7810,0.0000
1391,1,0,25.8133,523.3300,99.5957,0.0000,0.0000,0,6.4709,-132.7810,0.0000
1392,1,0,25.6710,517.5790,99.1448,0.0000,0.0000,0,6.6707,-132.7800,0.0000
1393,1,0,25.8379,524.3310,99.6482,0.0000,0.0000,0,6.8709,-132.7790,0.0000
1435,1,0,25.5903,514.3290,97.2687,0.0000,0.0000,0,5.6806,-132.8140,0.0000
1436,1,0,25.7082,519.0800,96.8803,0.0000,0.0000,0,5.7584,-132.8140,0.0000
1441,1,0,25.9424,528.5810,99.2634,0.0000,0.0000,0,6.2320,-132.8210,0.0000
1442,1,0,25.7206,519.5800,99.1417,0.0000,0.0000,0,6.3099,-132.8200,0.0000
1443,1,0,25.7886,522.3300,99.1518,0.0000,0.0000,0,6.4321,-132.8200,0.0000
1444,1,0,25.7948,522.5800,99.3342,0.0000,0.0000,0,6.5099,-132.8200,0.0000
1445,1,0,25.6027,514.8290,99.4136,0.0000,0.0000,0,6.6319,-132.8190,0.0000
1446,1,0,25.6586,517.0790,99.8789,0.0000,0.0000,0,6.7098,-132.8190,0.0000
1447,1,0,25.7144,519.3300,99.2422,0.0000,0.0000,0,6.8320,-132.8180,0.0000
1448,1,0,25.7392,520.3300,99.7102,0.0000,0.0000,0,6.9100,-132.8180,0.0000
1449,1,0,25.7453,520.5800,96.5395,0.0000,0.0000,0,7.4678,-132.8160,0.0000
1519,1,0,25.6400,516.3290,99.2741,0.0000,0.0000,0,6.0508,-132.8260,0.0000
1520,1,0,25.6896,518.3300,98.6730,0.0000,0.0000,0,7.2488,-132.8220,0.0000
1522,1,0,25.6338,516.0790,99.0179,0.0000,0.0000,0,5.9459,-132.8290,0.0000
1523,1,0,26.0343,532.3320,99.8779,0.0000,0.0000,0,6.1558,-132.8280,0.0000
1524,1,0,25.9240,527.8310,98.3307,0.0000,0.0000,0,7.1438,-132.8250,0.0000
1525,1,0,25.6400,516.3290,97.7127,0.0000,0.0000,0,7.3540,-132.8240,0.0000
1543,1,0,25.7082,519.0800,96.4346,0.0000,0.0000,0,5.7196,-132.8530,0.0000
1544,1,0,25.8933,526.5810,99.2168,0.0000,0.0000,0,6.2710,-132.8590,0.0000
1545,1,0,25.9731,529.8310,99.6228,0.0000,0.0000,0,6.4711,-132.8590,0.0000
1546,1,0,25.6648,517.3290,99.6548,0.0000,0.0000,0,6.6710,-132.8580,0.0000
1547,1,0,25.7206,519.5800,99.3292,0.0000,0.0000,0,6.8712,-132.8570,0.0000
1588,1,0,25.7701,521.5800,99.4672,0.0000,0.0000,0,6.3711,-132.8810,0.0000
1599,1,0,25.7020,518.8300,99.4140,0.0000,0.0000,0,6.9714,-132.8790,0.0000
1626,1,0,25.4218,507.5780,96.8363,0.0000,0.0000,0,5.9462,-132.9010,0.0000
1627,1,0,25.7762,521.8300,97.5519,0.0000,0.0000,0,6.1560,-132.9000,0.0000
1628,1,0,25.7268,519.8300,97.8023,0.0000,0.0000,0,7.1440,-132.8970,0.0000
1629,1,0,25.5841,514.0790,97.6293,0.0000,0.0000,0,7.3543,-132.8960,0.0000
1646,1,0,25.6586,517.0790,97.9977,0.0000,0.0000,0,6.3323,-132.9200,0.0000
1647,1,0,25.5530,512.8290,98.2910,0.0000,0.0000,0,6.4102,-132.9200,0.0000
1648,1,0,25.6400,516.3290,98.6965,0.0000,0.0000,0,6.5324,-132.9190,0.0000
1649,1,0,25.4468,508.5780,96.9473,0.0000,0.0000,0,6.6100,-132.9190,0.0000
1650,1,0,25.4656,509.3280,97.7981,0.0000,0.0000,0,6.7323,-132.9180,0.0000
1651,1,0,25.5093,511.0780,97.9561,0.0000,0.0000,0,6.8102,-132.9180,0.0000
1652,1,0,25.6027,514.8290,97.9308,0.0000,0.0000,0,6.9325,-132.9180,0.0000
1653,1,0,25.6276,515.8290,98.2859,0.0000,0.0000,0,7.0105,-132.9180,0.0000
1717,1,0,25.5592,513.0790,95.8119,0.0000,0.0000,0,5.6809,-132.9240,0.0000
1733,1,0,25.6090,515.0790,99.1246,0.0000,0.0000,0,6.0514,-132.9580,0.0000
1734,1,0,25.7268,519.8300,98.9383,0.0000,0.0000,0,7.2493,-132.9540,0.0000
1736,1,0,25.7515,520.8300,99.6949,0.0000,0.0000,0,6.3714,-132.9590,0.0000
1737,1,0,25.8687,525.5810,99.0356,0.0000,0.0000,0,6.5715,-132.9580,0.0000
1738,1,0,25.7948,522.5800,99.2078,0.0000,0.0000,0,6.7713,-132.9570,0.0000
1783,1,0,25.4155,507.3280,98.8652,0.0000,0.0000,0,5.9466,-132.9790,0.0000
1784,1,0,25.8441,524.5810,99.1940,0.0000,0.0000,0,6.1563,-132.9780,0.0000
1785,1,0,25.9117,527.3310,98.2398,0.0000,0.0000,0,7.1442,-132.9740,0.0000
1786,1,0,25.5965,514.5790,97.2859,0.0000,0.0000,0,7.3547,-132.9740,0.0000
1788,1,0,25.7762,521.8300,99.1081,0.0000,0.0000,0,6.2714,-132.9810,0.0000
1789,1,0,25.7330,520.0800,99.4877,0.0000,0.0000,0,6.4715,-132.9810,0.0000
1790,1,0,25.7206,519.5800,99.6955,0.0000,0.0000,0,6.6714,-132.9800,0.0000
1791,1,0,25.8318,524.0810,99.3319,0.0000,0.0000,0,6.8716,-132.9790,0.0000
1838,1,0,26.0465,532.8320,98.7467,0.0000,0.0000,0,6.2327,-133.0200,0.0000
1839,1,0,25.8133,523.3300,99.6583,0.0000,0.0000,0,6.3104,-133.0200,0.0000
1840,1,0,25.7762,521.8300,99.3334,0.0000,0.0000,0,6.4327,-133.0200,0.0000
1841,1,0,25.7577,521.0800,99.2307,0.0000,0.0000,0,6.5106,-133.0190,0.0000
1842,1,0,25.8133,523.3300,99.2952,0.0000,0.0000,0,6.6325,-133.0190,0.0000
1843,1,0,25.8502,524.8310,99.9184,0.0000,0.0000,0,6.7104,-133.0180,0.0000
1844,1,0,25.8749,525.8310,98.7058,0.0000,0.0000,0,6.8327,-133.0180,0.0000
1845,1,0,25.9547,529.0810,99.5764,0.0000,0.0000,0,6.9107,-133.0180,0.0000
1846,1,0,25.8749,525.8310,95.8670,0.0000,0.0000,0,7.4686,-133.0160,0.0000
1916,1,0,25.4968,510.5780,96.5076,0.0000,0.0000,0,5.6814,-133.0350,0.0000
1917,1,0,25.5654,513.3290,98.3463,0.0000,0.0000,0,6.0515,-133.0360,0.0000
1918,1,0,25.5779,513.8290,98.0233,0.0000,0.0000,0,7.2496,-133.0320,0.0000
1933,1,0,26.0160,531.5820,99.3145,0.0000,0.0000,0,6.2717,-133.0590,0.0000
1934,1,0,25.8687,525.5810,99.0411,0.0000,0.0000,0,6.6716,-133.0570,0.0000
1935,1,0,25.9302,528.0810,99.4189,0.0000,0.0000,0,6.8719,-133.0570,0.0000
1936,1,0,25.9179,527.5810,96.9024,0.0000,0.0000,0,7.5078,-133.0550,0.0000
1946,1,0,25.8133,523.3300,99.6162,0.0000,0.0000,0,6.4718,-133.0590,0.0000
1979,1,0,25.7824,522.0800,98.9175,0.0000,0.0000,0,6.3718,-133.0810,0.0000
1980,1,0,25.8810,526.0810,99.2732,0.0000,0.0000,0,6.7719,-133.0790,0.0000
2035,1,0,25.8256,523.8300,99.5447,0.0000,0.0000,0,6.3330,-133.1200,0.0000
2036,1,0,25.8009,522.8300,99.6994,0.0000,0.0000,0,6.4108,-133.1200,0.0000
2037,1,0,25.6896,518.3300,99.3097,0.0000,0.0000,0,6.5331,-133.1190,0.0000
2038,1,0,25.6896,518.3300,98.5173,0.0000,0.0000,0,6.6108,-133.1190,0.0000
2039,1,0,25.8687,525.5810,99.8551,0.0000,0.0000,0,6.7330,-133.1180,0.0000
2040,1,0,25.8502,524.8310,99.3584,0.0000,0.0000,0,6.8109,-133.1180,0.0000
2041,1,0,26.0037,531.0820,99.2412,0.0000,0.0000,0,6.9332,-133.1180,0.0000
2042,1,0,26.0282,532.0820,99.0516,0.0000,0.0000,0,7.0112,-133.1170,0.0000
2108,1,0,25.5530,512.8290,96.1437,0.0000,0.0000,0,5.6817,-133.1450,0.0000
2114,1,0,25.8872,526.3310,99.7770,0.0000,0.0000,0,6.3720,-133.1590,0.0000
2115,1,0,25.8626,525.3310,99.9244,0.0000,0.0000,0,6.5721,-133.1580,0.0000
2116,1,0,25.8933,526.5810,98.4311,0.0000,0.0000,0,6.7721,-133.1570,0.0000
2117,1,0,26.0037,531.0820,99.2522,0.0000,0.0000,0,6.9724,-133.1570,0.0000
2158,1,0,25.5280,511.8290,97.4122,0.0000,0.0000,0,5.8720,-133.1830,0.0000
2159,1,0,25.5841,514.0790,98.5343,0.0000,0.0000,0,6.0720,-133.1820,0.0000
2160,1,0,25.6586,517.0790,99.6534,0.0000,0.0000,0,6.4722,-133.1810,0.0000
2161,1,0,25.8687,525.5810,98.9319,0.0000,0.0000,0,6.8723,-133.1790,0.0000
2162,1,0,25.7701,521.5800,97.8379,0.0000,0.0000,0,7.2729,-133.1780,0.0000
2196,1,0,25.6276,515.8290,96.2990,0.0000,0.0000,0,5.7207,-133.2160,0.0000
2197,1,0,25.5903,514.3290,96.6167,0.0000,0.0000,0,5.8332,-133.2220,0.0000
2198,1,0,25.6648,517.3290,97.8340,0.0000,0.0000,0,5.9111,-133.2220,0.0000
2199,1,0,25.5903,514.3290,97.3731,0.0000,0.0000,0,6.0332,-133.2210,0.0000
2200,1,0,25.6462,516.5790,98.9669,0.0000,0.0000,0,6.1112,-133.2210,0.0000
2201,1,0,25.7392,520.3300,99.3802,0.0000,0.0000,0,6.2333,-133.2200,0.0000
2202,1,0,25.9731,529.8310,98.3680,0.0000,0.0000,0,6.3111,-133.2200,0.0000
2203,1,0,25.8256,523.8300,98.7975,0.0000,0.0000,0,6.4333,-133.2200,0.0000
2204,1,0,25.8009,522.8300,99.5400,0.0000,0.0000,0,6.5113,-133.2200,0.0000
2205,1,0,25.7886,522.3300,99.0209,0.0000,0.0000,0,6.6333,-133.2190,0.0000
2206,1,0,25.7453,520.5800,99.1109,0.0000,0.0000,0,6.7111,-133.2190,0.0000
2207,1,0,25.8810,526.0810,99.0958,0.0000,0.0000,0,6.8334,-133.2180,0.0000
2208,1,0,26.0404,532.5820,97.7632,0.0000,0.0000,0,6.9114,-133.2180,0.0000
2209,1,0,25.8194,523.5800,99.0281,0.0000,0.0000,0,7.0337,-133.2180,0.0000
2210,1,0,25.7330,520.0800,98.6922,0.0000,0.0000,0,7.1117,-133.2170,0.0000
2211,1,0,25.6152,515.3290,99.2949,0.0000,0.0000,0,7.2341,-133.2170,0.0000
2212,1,0,25.8009,522.8300,97.1289,0.0000,0.0000,0,7.3121,-133.2170,0.0000
2213,1,0,25.7577,521.0800,96.0343,0.0000,0.0000,0,7.4693,-133.2160,0.0000
2300,1,0,25.6524,516.8290,96.1392,0.0000,0.0000,0,5.6820,-133.2550,0.0000
2301,1,0,25.7206,519.5800,96.3465,0.0000,0.0000,0,5.7597,-133.2550,0.0000
2304,1,0,25.6710,517.5790,97.2980,0.0000,0.0000,0,5.8723,-133.2610,0.0000
2305,1,0,25.9117,527.3310,98.5200,0.0000,0.0000,0,6.2723,-133.2590,0.0000
2306,1,0,25.9670,529.5810,98.9952,0.0000,0.0000,0,6.6723,-133.2580,0.0000
2307,1,0,25.8564,525.0810,98.8404,0.0000,0.0000,0,7.0728,-133.2560,0.0000
2308,1,0,25.9854,530.3310,95.9812,0.0000,0.0000,0,7.5085,-133.2550,0.0000
2342,1,0,25.5156,511.3290,98.0895,0.0000,0.0000,0,5.9722,-133.2830,0.0000
2343,1,0,26.0160,531.5820,98.8222,0.0000,0.0000,0,6.3724,-133.2810,0.0000
2344,1,0,25.8810,526.0810,99.1706,0.0000,0.0000,0,6.5725,-133.2810,0.0000
2345,1,0,26.0465,532.8320,98.8431,0.0000,0.0000,0,6.7725,-133.2790,0.0000
2346,1,0,26.0527,533.0820,98.6030,0.0000,0.0000,0,6.9727,-133.2790,0.0000
2347,1,0,25.6710,517.5790,97.5411,0.0000,0.0000,0,7.1731,-133.2780,0.0000
2348,1,0,25.8687,525.5810,96.9567,0.0000,0.0000,0,7.3736,-133.2780,0.0000
2390,1,0,25.7144,519.3300,95.4984,0.0000,0.0000,0,5.7210,-133.2940,0.0000
2394,1,0,26.1685,537.8330,99.2659,0.0000,0.0000,0,6.8116,-133.3180,0.0000
2395,1,0,25.9302,528.0810,98.4038,0.0000,0.0000,0,6.9339,-133.3180,0.0000
2404,1,0,25.5841,514.0790,98.1270,0.0000,0.0000,0,6.0114,-133.3210,0.0000
2405,1,0,25.9731,529.8310,99.3889,0.0000,0.0000,0,6.3336,-133.3200,0.0000
2406,1,0,26.0343,532.3320,99.6802,0.0000,0.0000,0,6.4115,-133.3200,0.0000
2407,1,0,26.0037,531.0820,98.4958,0.0000,0.0000,0,6.5337,-133.3200,0.0000
2408,1,0,26.0710,533.8320,98.9763,0.0000,0.0000,0,6.6114,-133.3190,0.0000
2409,1,0,26.0098,531.3320,99.0362,0.0000,0.0000,0,6.7337,-133.3190,0.0000
2410,1,0,25.8626,525.3310,98.5708,0.0000,0.0000,0,7.0118,-133.3180,0.0000
2411,1,0,25.8009,522.8300,97.9792,0.0000,0.0000,0,7.1342,-133.3170,0.0000
2412,1,0,25.7639,521.3300,97.8805,0.0000,0.0000,0,7.2123,-133.3170,0.0000
2413,1,0,25.8502,524.8310,96.9567,0.0000,0.0000,0,7.3347,-133.3170,0.0000
2414,1,0,25.8379,524.3310,96.0454,0.0000,0.0000,0,7.4128,-133.3170,0.0000
2492,1,0,25.6896,518.3300,96.4830,0.0000,0.0000,0,5.9726,-133.3610,0.0000
2493,1,0,25.9854,530.3310,98.2703,0.0000,0.0000,0,6.3727,-133.3590,0.0000
2494,1,0,26.0404,532.5820,98.8769,0.0000,0.0000,0,6.5729,-133.3580,0.0000
2495,1,0,26.1198,535.8320,97.8762,0.0000,0.0000,0,6.7728,-133.3570,0.0000
2496,1,0,25.8318,524.0810,99.0523,0.0000,0.0000,0,6.9730,-133.3570,0.0000
2497,1,0,25.8441,524.5810,97.9506,0.0000,0.0000,0,7.1734,-133.3560,0.0000
2498,1,0,25.9608,529.3310,95.7765,0.0000,0.0000,0,7.3739,-133.3560,0.0000
2520,1,0,25.5156,511.3290,96.9257,0.0000,0.0000,0,5.7344,-133.3840,0.0000
2521,1,0,25.4593,509.0780,96.2504,0.0000,0.0000,0,5.8725,-133.3830,0.0000
2567,1,0,25.5965,514.5790,95.4342,0.0000,0.0000,0,5.8338,-133.4220,0.0000
2568,1,0,25.6152,515.3290,96.4495,0.0000,0.0000,0,5.9116,-133.4220,0.0000
2578,1,0,25.6400,516.3290,98.6615,0.0000,0.0000,0,6.2334,-133.4410,0.0000
2579,1,0,25.6896,518.3300,98.0958,0.0000,0.0000,0,6.3113,-133.4410,0.0000
2580,1,0,25.5467,512.5790,98.3225,0.0000,0.0000,0,6.4802,-133.4400,0.0000
2581,1,0,25.7515,520.8300,98.3742,0.0000,0.0000,0,6.5582,-133.4400,0.0000
2582,1,0,25.7577,521.0800,97.3534,0.0000,0.0000,0,6.7267,-133.4390,0.0000
2583,1,0,25.7762,521.8300,96.5747,0.0000,0.0000,0,6.8048,-133.4390,0.0000
2584,1,0,25.6338,516.0790,98.2052,0.0000,0.0000,0,6.9737,-133.4380,0.0000
2585,1,0,25.6152,515.3290,97.5263,0.0000,0.0000,0,7.0518,-133.4380,0.0000
2586,1,0,25.7082,519.0800,96.8832,0.0000,0.0000,0,7.2209,-133.4380,0.0000
2587,1,0,25.7577,521.0800,96.9960,0.0000,0.0000,0,7.2990,-133.4370,0.0000
2588,1,0,25.8009,522.8300,96.8162,0.0000,0.0000,0,7.4681,-133.4370,0.0000
2620,1,0,25.6524,516.8290,97.4110,0.0000,0.0000,0,5.8728,-133.4610,0.0000
2621,1,0,25.4968,510.5780,95.9663,0.0000,0.0000,0,5.7348,-133.4620,0.0000
2665,1,0,25.6524,516.8290,97.6293,0.0000,0.0000,0,6.1490,-133.4650,0.0000
2674,1,0,25.5218,511.5790,97.1397,0.0000,0.0000,0,5.9730,-133.4830,0.0000
2685,1,0,25.6710,517.5790,96.9245,0.0000,0.0000,0,6.2335,-133.4890,0.0000
2686,1,0,25.6524,516.8290,96.9264,0.0000,0.0000,0,6.3116,-133.4890,0.0000
2687,1,0,25.5841,514.0790,97.7890,0.0000,0.0000,0,6.4803,-133.4880,0.0000
2688,1,0,25.6648,517.3290,97.4539,0.0000,0.0000,0,6.5583,-133.4880,0.0000
2689,1,0,25.7392,520.3300,97.7745,0.0000,0.0000,0,6.7269,-133.4870,0.0000
2690,1,0,25.8441,524.5810,97.8872,0.0000,0.0000,0,6.8049,-133.4870,0.0000
2691,1,0,25.5965,514.5790,97.3180,0.0000,0.0000,0,6.9739,-133.4860,0.0000
2692,1,0,25.7577,521.0800,98.0230,0.0000,0.0000,0,7.0520,-133.4860,0.0000
2693,1,0,25.7392,520.3300,96.9744,0.0000,0.0000,0,7.2210,-133.4850,0.0000
2694,1,0,25.9179,527.5810,95.6989,0.0000,0.0000,0,7.2991,-133.4850,0.0000
2695,1,0,25.8872,526.3310,95.7689,0.0000,0.0000,0,7.4683,-133.4850,0.0000
2757,1,0,25.8995,526.8310,97.9928,0.0000,0.0000,0,6.6425,-133.5060,0.0000
2758,1,0,25.7330,520.0800,96.9263,0.0000,0.0000,0,7.1366,-133.5050,0.0000
2769,1,0,25.5405,512.3290,97.9740,0.0000,0.0000,0,6.1103,-133.5190,0.0000
2770,1,0,25.7330,520.0800,97.0815,0.0000,0.0000,0,6.1882,-133.5180,0.0000
2771,1,0,25.6958,518.5800,97.4679,0.0000,0.0000,0,6.3570,-133.5180,0.0000
2772,1,0,25.5654,513.3290,97.2577,0.0000,0.0000,0,6.4351,-133.5170,0.0000
2773,1,0,25.7082,519.0800,96.8474,0.0000,0.0000,0,6.8505,-133.5160,0.0000
2774,1,0,25.7453,520.5800,97.9850,0.0000,0.0000,0,6.9286,-133.5150,0.0000
2775,1,0,25.7948,522.5800,97.1383,0.0000,0.0000,0,7.3448,-133.5140,0.0000
2776,1,0,25.8933,526.5810,94.9497,0.0000,0.0000,0,7.4229,-133.5140,0.0000
2797,1,0,25.6896,518.3300,96.2815,0.0000,0.0000,0,6.0119,-133.5220,0.0000
2800,1,0,25.7453,520.5800,97.9850,0.0000,0.0000,0,6.9286,-133.5150,0.0000
2844,1,0,25.6027,514.8290,95.2484,0.0000,0.0000,0,5.9731,-133.5610,0.0000
2846,1,0,25.6896,518.3300,96.8711,0.0000,0.0000,0,6.8507,-133.5640,0.0000
2855,1,0,25.6710,517.5790,97.0119,0.0000,0.0000,0,6.1104,-133.5670,0.0000
2856,1,0,25.7577,521.0800,96.8240,0.0000,0.0000,0,6.1884,-133.5660,0.0000
2857,1,0,25.6958,518.5800,98.4647,0.0000,0.0000,0,6.3572,-133.5660,0.0000
2858,1,0,25.5903,514.3290,96.9554,0.0000,0.0000,0,6.4352,-133.5650,0.0000
2859,1,0,25.7392,520.3300,96.8293,0.0000,0.0000,0,6.9287,-133.5630,0.0000
2860,1,0,25.9240,527.8310,96.8941,0.0000,0.0000,0,7.3449,-133.5620,0.0000
2861,1,0,26.0404,532.5820,94.3776,0.0000,0.0000,0,7.4230,-133.5620,0.0000
2919,1,0,25.7948,522.5800,98.2180,0.0000,0.0000,0,6.6428,-133.5750,0.0000
2920,1,0,25.6710,517.5790,97.1260,0.0000,0.0000,0,7.1368,-133.5730,0.0000
2927,1,0,25.5654,513.3290,95.5914,0.0000,0.0000,0,5.8732,-133.5830,0.0000
2939,1,0,25.6772,517.8290,94.5670,0.0000,0.0000,0,5.7351,-133.5970,0.0000
2940,1,0,25.6400,516.3290,97.5935,0.0000,0.0000,0,6.2339,-133.5950,0.0000
2941,1,0,25.6896,518.3300,97.1881,0.0000,0.0000,0,6.3119,-133.5950,0.0000
2942,1,0,25.5467,512.5790,98.6136,0.0000,0.0000,0,6.4806,-133.5940,0.0000
2943,1,0,25.4968,510.5780,98.1181,0.0000,0.0000,0,6.5587,-133.5940,0.0000
2944,1,0,25.5903,514.3290,96.7767,0.0000,0.0000,0,6.7273,-133.5930,0.0000
2945,1,0,25.7824,522.0800,97.2028,0.0000,0.0000,0,6.8053,-133.5930,0.0000
2946,1,0,25.6834,518.0800,96.9605,0.0000,0.0000,0,6.9743,-133.5920,0.0000
2947,1,0,25.6090,515.0790,97.5319,0.0000,0.0000,0,7.0524,-133.5920,0.0000
2948,1,0,25.7268,519.8300,96.2401,0.0000,0.0000,0,7.2215,-133.5920,0.0000
2949,1,0,25.9731,529.8310,95.3016,0.0000,0.0000,0,7.2996,-133.5910,0.0000
2950,1,0,25.9854,530.3310,94.5642,0.0000,0.0000,0,7.4688,-133.5910,0.0000
2982,1,0,25.6090,515.0790,97.5319,0.0000,0.0000,0,7.0524,-133.5920,0.0000
3025,1,0,25.6524,516.8290,97.7501,0.0000,0.0000,0,6.1496,-133.6190,0.0000
3031,1,0,25.7392,520.3300,95.3208,0.0000,0.0000,0,5.8344,-133.6220,0.0000
3032,1,0,25.7392,520.3300,96.6777,0.0000,0.0000,0,5.9121,-133.6220,0.0000
3049,1,0,25.6958,518.5800,96.3837,0.0000,0.0000,0,6.2340,-133.6430,0.0000
3050,1,0,25.6648,517.3290,96.3020,0.0000,0.0000,0,6.3121,-133.6430,0.0000
3051,1,0,25.6027,514.8290,95.8698,0.0000,0.0000,0,6.4807,-133.6420,0.0000
3052,1,0,25.5592,513.0790,97.4899,0.0000,0.0000,0,6.5588,-133.6420,0.0000
3053,1,0,25.6586,517.0790,97.3417,0.0000,0.0000,0,6.7274,-133.6410,0.0000
3054,1,0,25.8749,525.8310,97.3549,0.0000,0.0000,0,6.8055,-133.6410,0.0000
3055,1,0,25.7330,520.0800,95.2606,0.0000,0.0000,0,6.9745,-133.6400,0.0000
3056,1,0,25.7762,521.8300,96.4959,0.0000,0.0000,0,7.0525,-133.6400,0.0000
3057,1,0,25.8810,526.0810,95.8879,0.0000,0.0000,0,7.2217,-133.6390,0.0000
3058,1,0,25.9792,530.0810,95.0308,0.0000,0.0000,0,7.2997,-133.6390,0.0000
3059,1,0,26.0465,532.8320,94.6607,0.0000,0.0000,0,7.4689,-133.6390,0.0000
3116,1,0,25.7577,521.0800,95.2269,0.0000,0.0000,0,5.8734,-133.6610,0.0000
3118,1,0,25.6338,516.0790,96.9266,0.0000,0.0000,0,6.8900,-133.6590,0.0000
3119,1,0,25.7144,519.3300,94.4162,0.0000,0.0000,0,7.3844,-133.6580,0.0000
3124,1,0,25.6338,516.0790,96.9266,0.0000,0.0000,0,6.8900,-133.6590,0.0000
3131,1,0,25.6524,516.8290,96.6314,0.0000,0.0000,0,6.1108,-133.6730,0.0000
3132,1,0,25.7701,521.5800,96.4680,0.0000,0.0000,0,6.1888,-133.6720,0.0000
3133,1,0,25.8256,523.8300,94.0825,0.0000,0.0000,0,6.6043,-133.6710,0.0000
3134,1,0,25.7515,520.8300,96.1620,0.0000,0.0000,0,6.6822,-133.6700,0.0000
3135,1,0,25.7577,521.0800,95.5451,0.0000,0.0000,0,7.0981,-133.6690,0.0000
3136,1,0,25.7886,522.3300,95.5357,0.0000,0.0000,0,7.1762,-133.6690,0.0000
3161,1,0,25.7020,518.8300,95.8190,0.0000,0.0000,0,5.7354,-133.6750,0.0000
3163,1,0,25.5467,512.5790,95.3724,0.0000,0.0000,0,5.9735,-133.6830,0.0000
3200,1,0,25.8133,523.3300,97.0819,0.0000,0.0000,0,6.2341,-133.6960,0.0000
3217,1,0,25.6462,516.5790,93.3933,0.0000,0.0000,0,5.7356,-133.7230,0.0000
3218,1,0,25.7701,521.5800,95.4952,0.0000,0.0000,0,5.9347,-133.7220,0.0000
3219,1,0,25.6524,516.8290,96.7336,0.0000,0.0000,0,6.0126,-133.7220,0.0000
3220,1,0,25.6896,518.3300,96.5681,0.0000,0.0000,0,6.1109,-133.7200,0.0000
3221,1,0,25.8071,523.0800,95.5804,0.0000,0.0000,0,6.1890,-133.7200,0.0000
3222,1,0,25.8441,524.5810,92.9126,0.0000,0.0000,0,6.6045,-133.7180,0.0000
3223,1,0,25.8133,523.3300,95.5659,0.0000,0.0000,0,6.6823,-133.7180,0.0000
3224,1,0,25.7082,519.0800,94.6751,0.0000,0.0000,0,7.0983,-133.7170,0.0000
3225,1,0,25.8441,524.5810,95.2629,0.0000,0.0000,0,7.1764,-133.7170,0.0000
3287,1,0,25.5280,511.8290,96.7534,0.0000,0.0000,0,6.8903,-133.7280,0.0000
3288,1,0,25.8071,523.0800,94.6222,0.0000,0.0000,0,7.3846,-133.7260,0.0000
3301,1,0,25.8133,523.3300,95.9434,0.0000,0.0000,0,6.2344,-133.7490,0.0000
3302,1,0,25.6152,515.3290,97.0240,0.0000,0.0000,0,6.3124,-133.7490,0.0000
3303,1,0,25.5592,513.0790,96.9372,0.0000,0.0000,0,6.4812,-133.7480,0.0000
3304,1,0,25.5716,513.5790,97.0116,0.0000,0.0000,0,6.5592,-133.7480,0.0000
3305,1,0,25.7948,522.5800,95.9885,0.0000,0.0000,0,6.7279,-133.7470,0.0000
3306,1,0,25.7082,519.0800,96.4445,0.0000,0.0000,0,6.8060,-133.7470,0.0000
3307,1,0,25.6214,515.5790,95.8902,0.0000,0.0000,0,6.9749,-133.7460,0.0000
3308,1,0,25.7392,520.3300,95.8842,0.0000,0.0000,0,7.0530,-133.7460,0.0000
3309,1,0,25.7824,522.0800,93.6156,0.0000,0.0000,0,7.2221,-133.7460,0.0000
3310,1,0,25.8133,523.3300,95.5363,0.0000,0.0000,0,7.3001,-133.7450,0.0000
3311,1,0,25.7701,521.5800,94.0912,0.0000,0.0000,0,7.4693,-133.7450,0.0000
3343,1,0,25.7886,522.3300,94.7478,0.0000,0.0000,0,5.9738,-133.7610,0.0000
3388,1,0,25.6338,516.0790,96.0712,0.0000,0.0000,0,6.1501,-133.7730,0.0000
3394,1,0,25.6958,518.5800,93.9014,0.0000,0.0000,0,5.8736,-133.7840,0.0000
3411,1,0,25.7948,522.5800,95.5321,0.0000,0.0000,0,6.2346,-133.7970,0.0000
3412,1,0,25.6586,517.0790,95.8264,0.0000,0.0000,0,6.3126,-133.7970,0.0000
3413,1,0,25.6090,515.0790,95.8208,0.0000,0.0000,0,6.4815,-133.7960,0.0000
3414,1,0,25.5779,513.8290,96.5546,0.0000,0.0000,0,6.5595,-133.7960,0.0000
3415,1,0,25.6772,517.8290,95.3873,0.0000,0.0000,0,6.7281,-133.7950,0.0000
3416,1,0,25.7392,520.3300,95.1573,0.0000,0.0000,0,6.8062,-133.7950,0.0000
3417,1,0,25.6834,518.0800,95.0598,0.0000,0.0000,0,6.9751,-133.7940,0.0000
3418,1,0,25.7392,520.3300,95.1428,0.0000,0.0000,0,7.0533,-133.7940,0.0000
3419,1,0,25.7762,521.8300,94.7889,0.0000,0.0000,0,7.2222,-133.7940,0.0000
3420,1,0,25.8995,526.8310,94.1600,0.0000,0.0000,0,7.3003,-133.7930,0.0000
3421,1,0,25.8687,525.5810,94.7625,0.0000,0.0000,0,7.4695,-133.7930,0.0000
3448,1,0,25.7515,520.8300,92.9106,0.0000,0.0000,0,5.7358,-133.8010,0.0000
3484,1,0,26.0465,532.8320,95.1133,0.0000,0.0000,0,6.6437,-133.8140,0.0000
3485,1,0,25.6834,518.0800,94.7470,0.0000,0.0000,0,7.1378,-133.8130,0.0000
3493,1,0,25.8009,522.8300,92.5274,0.0000,0.0000,0,5.8349,-133.8230,0.0000
3494,1,0,25.7082,519.0800,94.1245,0.0000,0.0000,0,5.9128,-133.8230,0.0000
3503,1,0,25.7515,520.8300,95.2412,0.0000,0.0000,0,6.1113,-133.8270,0.0000
3504,1,0,25.8441,524.5810,96.0112,0.0000,0.0000,0,6.1894,-133.8260,0.0000
3505,1,0,25.7206,519.5800,95.8690,0.0000,0.0000,0,6.3580,-133.8260,0.0000
3506,1,0,25.5031,510.8280,96.2382,0.0000,0.0000,0,6.4361,-133.8260,0.0000
3507,1,0,25.7392,520.3300,95.6105,0.0000,0.0000,0,6.8517,-133.8240,0.0000
3508,1,0,25.7020,518.8300,95.7588,0.0000,0.0000,0,6.9298,-133.8240,0.0000
3509,1,0,25.9179,527.5810,94.4752,0.0000,0.0000,0,7.3459,-133.8220,0.0000
3510,1,0,25.8441,524.5810,94.1953,0.0000,0.0000,0,7.4241,-133.8220,0.0000
3534,1,0,25.7824,522.0800,92.8522,0.0000,0.0000,0,5.7358,-133.8490,0.0000
3565,1,0,25.7762,521.8300,95.5173,0.0000,0.0000,0,6.2346,-133.8500,0.0000
3580,1,0,25.7268,519.8300,93.7023,0.0000,0.0000,0,5.8740,-133.8620,0.0000
3585,1,0,25.6772,517.8290,94.8689,0.0000,0.0000,0,6.1114,-133.8750,0.0000
3586,1,0,25.8009,522.8300,95.2021,0.0000,0.0000,0,6.1895,-133.8740,0.0000
3587,1,0,25.6710,517.5790,95.8344,0.0000,0.0000,0,6.3582,-133.8740,0.0000
3588,1,0,25.5530,512.8290,96.3296,0.0000,0.0000,0,6.4363,-133.8740,0.0000
3589,1,0,25.7082,519.0800,95.5502,0.0000,0.0000,0,6.8519,-133.8720,0.0000
3590,1,0,25.7144,519.3300,93.0789,0.0000,0.0000,0,6.9300,-133.8720,0.0000
3591,1,0,25.8749,525.8310,94.2720,0.0000,0.0000,0,7.3461,-133.8700,0.0000
3592,1,0,25.8564,525.0810,93.4049,0.0000,0.0000,0,7.4243,-133.8700,0.0000
3655,1,0,25.5903,514.3290,94.5561,0.0000,0.0000,0,5.9741,-133.8830,0.0000
3658,1,0,26.0282,532.0820,94.9610,0.0000,0.0000,0,6.6440,-133.8830,0.0000
3659,1,0,25.6896,518.3300,95.0890,0.0000,0.0000,0,7.1381,-133.8810,0.0000
3672,1,0,25.7762,521.8300,94.3286,0.0000,0.0000,0,6.2349,-133.9030,0.0000
3673,1,0,25.6276,515.8290,95.0570,0.0000,0.0000,0,6.3130,-133.9030,0.0000
3674,1,0,25.4968,510.5780,95.0483,0.0000,0.0000,0,6.4818,-133.9030,0.0000
3675,1,0,25.6027,514.8290,95.5056,0.0000,0.0000,0,6.5598,-133.9020,0.0000
3676,1,0,25.5965,514.5790,95.6252,0.0000,0.0000,0,6.7285,-133.9010,0.0000
3677,1,0,25.6834,518.0800,95.5406,0.0000,0.0000,0,6.8066,-133.9010,0.0000
3678,1,0,25.7144,519.3300,95.0619,0.0000,0.0000,0,6.9756,-133.9010,0.0000
3679,1,0,25.6958,518.5800,94.7291,0.0000,0.0000,0,7.0536,-133.9000,0.0000
3680,1,0,25.7453,520.5800,94.0949,0.0000,0.0000,0,7.2227,-133.9000,0.0000
3681,1,0,25.8133,523.3300,94.4833,0.0000,0.0000,0,7.3008,-133.9000,0.0000
3682,1,0,26.0037,531.0820,92.3379,0.0000,0.0000,0,7.4699,-133.8990,0.0000
3717,1,0,25.7268,519.8300,94.4679,0.0000,0.0000,0,6.0132,-133.9220,0.0000
3720,1,0,25.7577,521.0800,92.5684,0.0000,0.0000,0,5.7362,-133.9280,0.0000
3763,1,0,25.7701,521.5800,94.8613,0.0000,0.0000,0,6.1506,-133.9280,0.0000
3780,1,0,25.7268,519.8300,94.7395,0.0000,0.0000,0,6.2351,-133.9510,0.0000
3781,1,0,25.7082,519.0800,94.7210,0.0000,0.0000,0,6.3131,-133.9510,0.0000
3782,1,0,25.5280,511.8290,95.1590,0.0000,0.0000,0,6.4820,-133.9510,0.0000
3783,1,0,25.6027,514.8290,95.7284,0.0000,0.0000,0,6.5600,-133.9500,0.0000
3784,1,0,25.7515,520.8300,95.6508,0.0000,0.0000,0,6.7287,-133.9490,0.0000
3785,1,0,25.7082,519.0800,95.3644,0.0000,0.0000,0,6.8068,-133.9490,0.0000
3786,1,0,25.6338,516.0790,93.7425,0.0000,0.0000,0,6.9757,-133.9490,0.0000
3787,1,0,25.9179,527.5810,93.7691,0.0000,0.0000,0,7.0538,-133.9480,0.0000
3788,1,0,25.7824,522.0800,94.4121,0.0000,0.0000,0,7.2229,-133.9480,0.0000
3789,1,0,26.0465,532.8320,93.2542,0.0000,0.0000,0,7.3010,-133.9480,0.0000
3790,1,0,25.8441,524.5810,92.9112,0.0000,0.0000,0,7.4701,-133.9470,0.0000
3850,1,0,25.7701,521.5800,93.0747,0.0000,0.0000,0,5.9744,-133.9620,0.0000
3853,1,0,25.5779,513.8290,95.1559,0.0000,0.0000,0,6.3976,-133.9700,0.0000
3854,1,0,25.7824,522.0800,93.7846,0.0000,0.0000,0,6.8914,-133.9680,0.0000
3855,1,0,25.8318,524.0810,92.4382,0.0000,0.0000,0,7.3856,-133.9660,0.0000
3862,1,0,25.9179,527.5810,91.1449,0.0000,0.0000,0,5.7363,-133.9790,0.0000
3869,1,0,25.6710,517.5790,93.8233,0.0000,0.0000,0,6.1118,-133.9810,0.0000
3870,1,0,25.9179,527.5810,93.2418,0.0000,0.0000,0,6.1899,-133.9810,0.0000
3871,1,0,26.1381,536.5820,90.2094,0.0000,0.0000,0,6.6056,-133.9790,0.0000
3872,1,0,26.0282,532.0820,94.0153,0.0000,0.0000,0,6.6834,-133.9790,0.0000
3873,1,0,25.8810,526.0810,92.9500,0.0000,0.0000,0,7.0994,-133.9770,0.0000
3874,1,0,25.8564,525.0810,94.1309,0.0000,0.0000,0,7.1775,-133.9770,0.0000
3890,1,0,25.7824,522.0800,92.5515,0.0000,0.0000,0,5.8743,-133.9840,0.0000
3933,1,0,25.8933,526.5810,94.0376,0.0000,0.0000,0,6.2352,-134.0040,0.0000
3946,1,0,25.8810,526.0810,92.3259,0.0000,0.0000,0,5.8356,-134.0230,0.0000
3947,1,0,25.8933,526.5810,91.7302,0.0000,0.0000,0,5.9135,-134.0230,0.0000
3956,1,0,25.8749,525.8310,93.9188,0.0000,0.0000,0,6.1120,-134.0290,0.0000
3957,1,0,25.8687,525.5810,93.8221,0.0000,0.0000,0,6.1900,-134.0290,0.0000
3958,1,0,26.2292,540.3330,89.9033,0.0000,0.0000,0,6.6058,-134.0270,0.0000
3959,1,0,25.9670,529.5810,93.6435,0.0000,0.0000,0,6.6836,-134.0270,0.0000
3960,1,0,25.8502,524.8310,93.8202,0.0000,0.0000,0,7.0995,-134.0250,0.0000
3961,1,0,25.9363,528.3310,92.1740,0.0000,0.0000,0,7.1777,-134.0250,0.0000
4027,1,0,25.6958,518.5800,94.3906,0.0000,0.0000,0,6.8916,-134.0360,0.0000
4028,1,0,25.8133,523.3300,90.7129,0.0000,0.0000,0,7.3859,-134.0350,0.0000
4034,1,0,25.8318,524.0810,91.2925,0.0000,0.0000,0,5.7366,-134.0570,0.0000
4040,1,0,25.9117,527.3310,93.1586,0.0000,0.0000,0,6.2355,-134.0570,0.0000
4042,1,0,25.6400,516.3290,93.1513,0.0000,0.0000,0,6.4823,-134.0570,0.0000
