Repository: kimminkuy70-coder/Parameter

# 2차 PhaseB — 거짓void 경계정밀화 + R×F 교호작용 해소 (16런)

`../../공정모델링/2차_void정확도_DOE.xlsx` (시트: `PhaseB_경계정밀화_신규`)의 실험 설계를 실행한 결과입니다.
전량 **26µm 자재**(정상, void 없음) — 거짓 불량(False NG) 안전창 확인 + R×F 교락 해소가 목적입니다.

## 폴더 ↔ 조건 매핑

| 폴더 | Phase | kV | R | F | W | 목적 |
|---|---|---|---|---|---|---|
| G1_kV60_R0.4_F64_W4 | B-Grid | 60 | 0.4 | 64 | 4 | 경계매핑 |
| G2_kV60_R0.5_F64_W4 | B-Grid | 60 | 0.5 | 64 | 4 | 경계매핑(운영점 근접) |
| G3_kV60_R0.6_F64_W4 | B-Grid | 60 | 0.6 | 64 | 4 | 경계매핑 |
| G4_kV61_R0.4_F64_W4 | B-Grid | 61 | 0.4 | 64 | 4 | 경계매핑 |
| G5_kV61_R0.5_F64_W4 | B-Grid | 61 | 0.5 | 64 | 4 | 경계매핑 |
| G6_kV61_R0.6_F64_W4 | B-Grid | 61 | 0.6 | 64 | 4 | 경계매핑 |
| G7_kV62_R0.4_F64_W4 | B-Grid | 62 | 0.4 | 64 | 4 | 경계매핑 |
| G8_kV62_R0.5_F64_W4 | B-Grid | 62 | 0.5 | 64 | 4 | 경계매핑(기존 D26-05=0% 재확인) |
| G9_kV62_R0.6_F64_W4 | B-Grid | 62 | 0.6 | 64 | 4 | 경계매핑 |
| Rep_kV60_R0.5_F64_W4_반복3회/Rep{1,2,3} | B-Rep | 60 | 0.5 | 64 | 4 | 운영점 반복(void%σ) |
| RF1_kV60_R0.35_F32_W4 | B-RF | 60 | 0.35 | 32 | 4 | R×F 해소(직경, 기존 D26-06=F128과 짝) |
| RF2_kV62_R0.35_F32_W4 | B-RF | 62 | 0.35 | 32 | 4 | R×F 해소(거짓NG, 기존 D26-15=F128과 짝) |
| RF3_kV60_R0.65_F32_W4 | B-RF | 60 | 0.65 | 32 | 4 | R×F 해소(직경, 기존 D26-07=F64와 짝) |
| RF4_kV62_R0.65_F64_W4 | B-RF | 62 | 0.65 | 64 | 4 | R×F 해소(거짓NG, 기존 D26-17=F32와 짝) |

각 폴더 내부는 장비 원본 결과(XRA_VOID_*.csv 등, 기존 데이터셋과 동일 포맷)입니다.

## 1차 분석 결과 (요약)

| 지표 | 값 |
|---|---|
| Q_dia @ kV60(G1~3, R0.4~0.6) | 0.97~0.99 (기존 모델과 일치) |
| Q_dia @ kV62(G7~9) | 0.79~0.87 (기존 D26-05 Q=0.787과 대체로 일치) |
| **Q_dia @ kV61(G4~6)** | **0.75~0.83 — 회귀 모델 예측(≈0.93)보다 뚜렷이 낮음** |
| 거짓NG(≥8% void) | G9(kV62,R0.6)=14.1%, RF4(kV62,R0.65,F64)=2.6%, 나머지 전부 0% |
| 운영점(kV60,R0.5) 반복 3회 Q_dia | 0.984 / 0.986 / 0.987 (매우 안정, σ 작음) |

⚠ **kV61 데이터가 예상(포물선 보간값 ≈0.93)보다 훨씬 낮게(0.75~0.83) 나와 kV62와 뒤섞이는 양상입니다.** 원인 확인 필요 — 자세한 내용은 대화(2차_void정확도_DOE.xlsx PhaseB 결과 분석) 참조.

File: 실험데이터/2차_PhaseB_경계정밀화_RxF해소_16런/Rep_kV60_R0.5_F64_W4_반복3회/Rep1/XRA_VOID_3981.csv (part 1 of 6)
Test sample,DieID,ID,X position,Y position,Diameter (um),% Roundness,Area,% Overall Void,% Largest Void,Result
Rep1_3,60,286,-7.2183,126.3340,25.7330,91.8159,520.0800,0.0000,0.0000,Pass
Rep1_3,60,287,-7.1063,126.3340,25.7082,91.5860,519.0800,0.0000,0.0000,Pass
Rep1_3,60,293,-6.5717,126.2870,25.7577,94.6537,521.0800,0.0000,0.0000,Pass
Rep1_3,60,294,-6.5237,126.2870,25.5903,95.2664,514.3290,0.0000,0.0000,Pass
Rep1_3,60,295,-6.3118,126.2880,25.6338,95.6718,516.0790,0.0000,0.0000,Pass
Rep1_3,60,296,-6.2638,126.2890,25.6524,96.4913,516.8290,0.0000,0.0000,Pass
Rep1_3,60,337,-6.9427,126.2740,25.5716,93.1568,513.5790,0.0000,0.0000,Pass
Rep1_3,60,338,-6.7427,126.2740,25.5156,94.6017,511.3290,0.0000,0.0000,Pass
Rep1_3,60,339,-5.7441,126.2780,25.6027,93.3985,514.8290,0.0000,0.0000,Pass
Rep1_3,60,340,-5.5437,126.2780,25.6772,92.1986,517.8290,0.0000,0.0000,Pass
Rep1_3,60,367,-6.9425,126.1960,25.5592,95.0299,513.0790,0.0000,0.0000,Pass
Rep1_3,60,368,-6.7425,126.1960,25.4843,95.5778,510.0780,0.0000,0.0000,Pass
Rep1_3,60,369,-5.7439,126.2000,25.6400,94.4846,516.3290,0.0000,0.0000,Pass
Rep1_3,60,373,-5.5436,126.2000,25.7392,94.0574,520.3300,0.0000,0.0000,Pass
Rep1_3,60,380,-6.0543,126.1930,25.6400,95.3283,516.3290,0.0000,0.0000,Pass
Rep1_3,60,381,-6.0006,126.1930,25.6090,95.7014,515.0790,0.0000,0.0000,Pass
Rep1_3,60,434,-7.2178,126.1630,25.6710,92.2059,517.5790,0.0000,0.0000,Pass
Rep1_3,60,435,-7.1058,126.1630,25.6648,93.6829,517.3290,0.0000,0.0000,Pass
Rep1_3,60,441,-6.9424,126.1290,25.5405,94.9140,512.3290,0.0000,0.0000,Pass
Rep1_3,60,442,-5.7439,126.1330,25.6214,94.9919,515.5790,0.0000,0.0000,Pass
Rep1_3,60,468,-6.9421,126.0510,25.5716,94.8889,513.5790,0.0000,0.0000,Pass
Rep1_3,60,469,-5.7436,126.0550,25.5467,95.3830,512.5790,0.0000,0.0000,Pass
Rep1_3,60,497,-7.1053,126.0090,25.4531,95.1544,508.8280,0.0000,0.0000,Pass
Rep1_3,60,499,-7.2174,126.0080,25.4406,94.8314,508.3280,0.0000,0.0000,Pass
Rep1_3,60,500,-6.1160,126.0070,25.5716,97.5810,513.5790,0.0000,0.0000,Pass
Rep1_3,60,501,-6.0680,126.0070,25.5031,98.3403,510.8280,0.0000,0.0000,Pass
Rep1_3,60,502,-5.9860,126.0070,25.4843,97.6413,510.0780,0.0000,0.0000,Pass
Rep1_3,60,503,-5.9381,126.0070,25.4468,97.6665,508.5780,0.0000,0.0000,Pass
Rep1_3,60,535,-6.9418,125.9790,25.4281,96.1386,507.8280,0.0000,0.0000,Pass
Rep1_3,60,536,-6.7420,125.9790,25.4281,97.0545,507.8280,0.0000,0.0000,Pass
Rep1_3,60,537,-5.7434,125.9830,25.5779,95.5586,513.8290,0.0000,0.0000,Pass
Rep1_3,60,538,-5.5431,125.9830,25.5592,94.8095,513.0790,0.0000,0.0000,Pass
Rep1_3,60,547,-6.6119,125.9590,25.4656,96.6167,509.3280,0.0000,0.0000,Pass
Rep1_3,60,548,-6.2220,125.9610,25.3717,97.1569,505.5780,0.0000,0.0000,Pass
Rep1_3,60,549,-5.4128,125.9640,25.7330,94.8682,520.0800,0.0000,0.0000,Pass
Rep1_3,60,575,-5.9413,125.9320,25.5592,97.8410,513.0790,0.0000,0.0000,Pass
Rep1_3,60,591,-6.9415,125.9010,25.4093,96.3384,507.0780,0.0000,0.0000,Pass
Rep1_3,60,592,-6.7417,125.9010,25.3779,97.3607,505.8280,0.0000,0.0000,Pass
Rep1_3,60,593,-5.7431,125.9040,25.5592,96.7022,513.0790,0.0000,0.0000,Pass
Rep1_3,60,594,-5.5428,125.9050,25.5841,96.4961,514.0790,0.0000,0.0000,Pass
Rep1_3,60,600,-6.5057,125.8950,25.5218,98.1723,511.5790,0.0000,0.0000,Pass
Rep1_3,60,601,-6.4577,125.8950,25.5405,97.5993,512.3290,0.0000,0.0000,Pass
Rep1_3,60,602,-6.3757,125.8950,25.7392,98.0481,520.3300,0.0000,0.0000,Pass
Rep1_3,60,603,-6.3278,125.8960,25.5280,96.6780,511.8290,0.0000,0.0000,Pass
Rep1_3,60,604,-5.9801,125.8930,25.5592,98.0808,513.0790,0.0000,0.0000,Pass
Rep1_3,60,605,-5.9021,125.8930,25.5903,98.0202,514.3290,0.0000,0.0000,Pass
Rep1_3,60,656,-6.6117,125.8810,25.4155,97.4517,507.3280,0.0000,0.0000,Pass
Rep1_3,60,657,-6.2218,125.8830,25.5218,97.1512,511.5790,0.0000,0.0000,Pass
Rep1_3,60,658,-5.4126,125.8850,25.5965,95.1052,514.5790,0.0000,0.0000,Pass
Rep1_3,60,684,-7.1932,125.8620,25.6090,94.6499,515.0790,0.0000,0.0000,Pass
Rep1_3,60,694,-5.9410,125.8540,25.6958,97.2228,518.5800,0.0000,0.0000,Pass
Rep1_3,60,700,-6.9536,125.8350,25.5903,96.3228,514.3290,0.0000,0.0000,Pass
Rep1_3,60,701,-5.7553,125.8390,25.4906,97.1169,510.3280,0.0000,0.0000,Pass
Rep1_3,60,702,-6.6115,125.8290,25.4468,97.5699,508.5780,0.0000,0.0000,Pass
Rep1_3,60,703,-6.5008,125.8300,25.6400,98.1195,516.3290,0.0000,0.0000,Pass
Rep1_3,60,704,-6.4529,125.8300,25.5405,98.4812,512.3290,0.0000,0.0000,Pass
Rep1_3,60,705,-6.3801,125.8300,25.7824,99.0297,522.0800,0.0000,0.0000,Pass
Rep1_3,60,706,-6.3323,125.8300,25.6338,96.8986,516.0790,0.0000,0.0000,Pass
Rep1_3,60,707,-6.2217,125.8310,25.5841,97.7379,514.0790,0.0000,0.0000,Pass
Rep1_3,60,708,-6.0413,125.8320,25.6462,97.9480,516.5790,0.0000,0.0000,Pass
Rep1_3,60,709,-5.4124,125.8340,25.7948,94.9528,522.5800,0.0000,0.0000,Pass
Rep1_3,60,731,-7.2319,125.8220,25.5280,94.6039,511.8290,0.0000,0.0000,Pass
Rep1_3,60,732,-7.1541,125.8230,25.5779,95.9911,513.8290,0.0000,0.0000,Pass
Rep1_3,60,786,-6.8802,125.8080,25.5592,97.4108,513.0790,0.0000,0.0000,Pass
Rep1_3,60,787,-6.7681,125.8090,25.3967,97.4387,506.5780,0.0000,0.0000,Pass
Rep1_3,60,788,-5.6818,125.8130,25.5530,96.1693,512.8290,0.0000,0.0000,Pass
Rep1_3,60,789,-5.5695,125.8130,25.7020,95.9745,518.8300,0.0000,0.0000,Pass
Rep1_3,60,798,-6.0801,125.7920,25.7453,98.2214,520.5800,0.0000,0.0000,Pass
Rep1_3,60,799,-6.0021,125.7930,25.7206,99.1506,519.5800,0.0000,0.0000,Pass
Rep1_3,60,832,-7.1929,125.7840,25.4719,95.1406,509.5780,0.0000,0.0000,Pass
Rep1_3,60,834,-7.0669,125.7600,25.5156,97.0326,511.3290,0.0000,0.0000,Pass
Rep1_3,60,835,-6.3321,125.7520,25.7577,98.2194,521.0800,0.0000,0.0000,Pass
Rep1_3,60,848,-6.6112,125.7510,25.6462,98.0470,516.5790,0.0000,0.0000,Pass
Rep1_3,60,849,-6.5006,125.7520,25.8564,99.0698,525.0810,0.0000,0.0000,Pass
Rep1_3,60,850,-6.4526,125.7520,25.8687,98.3745,525.5810,0.0000,0.0000,Pass
Rep1_3,60,851,-6.3800,125.7520,25.8564,98.7289,525.0810,0.0000,0.0000,Pass
Rep1_3,60,852,-6.2214,125.7530,25.7577,98.0684,521.0800,0.0000,0.0000,Pass
Rep1_3,60,853,-6.0410,125.7540,25.8256,97.8692,523.8300,0.0000,0.0000,Pass
Rep1_3,60,854,-5.4124,125.7550,25.6586,95.1507,517.0790,0.0000,0.0000,Pass
Rep1_3,60,926,-5.9408,125.7320,25.7453,98.2083,520.5800,0.0000,0.0000,Pass
Rep1_3,60,935,-7.1056,125.7210,25.5405,95.5164,512.3290,0.0000,0.0000,Pass
Rep1_3,60,936,-7.0278,125.7220,25.5841,97.6152,514.0790,0.0000,0.0000,Pass
Rep1_3,60,939,-5.9796,125.6930,25.8995,97.8552,526.8310,0.0000,0.0000,Pass
Rep1_3,60,940,-5.9016,125.6930,25.7020,98.2555,518.8300,0.0000,0.0000,Pass
Rep1_3,60,977,-7.0666,125.6820,25.5965,96.2735,514.5790,0.0000,0.0000,Pass
Rep1_3,60,978,-7.1925,125.6610,25.5779,94.9144,513.8290,0.0000,0.0000,Pass
Rep1_3,60,980,-5.9405,125.6540,25.8626,98.4651,525.3310,0.0000,0.0000,Pass
Rep1_3,60,1000,-6.6408,125.6290,25.9363,98.6787,528.3310,0.0000,0.0000,Pass
Rep1_3,60,1001,-6.4408,125.6300,25.8502,98.5355,524.8310,0.0000,0.0000,Pass
Rep1_3,60,1002,-6.2407,125.6310,25.7948,99.4763,522.5800,0.0000,0.0000,Pass
Rep1_3,60,1003,-6.0405,125.6310,25.8872,98.8573,526.3310,0.0000,0.0000,Pass
Rep1_3,60,1039,-7.2311,125.6220,25.5031,96.0895,510.8280,0.0000,0.0000,Pass
Rep1_3,60,1040,-7.1533,125.6220,25.4281,96.0296,507.8280,0.0000,0.0000,Pass
Rep1_3,60,1042,-6.6797,125.5900,25.8810,98.6408,526.0810,0.0000,0.0000,Pass
Rep1_3,60,1043,-6.6018,125.5900,25.8749,99.4391,525.8310,0.0000,0.0000,Pass
Rep1_3,60,1044,-6.4796,125.5910,25.7639,99.0908,521.3300,0.0000,0.0000,Pass
Rep1_3,60,1045,-6.4017,125.5910,25.7206,99.7379,519.5800,0.0000,0.0000,Pass
Rep1_3,60,1046,-6.2797,125.5920,25.5965,99.2251,514.5790,0.0000,0.0000,Pass
Rep1_3,60,1047,-6.2017,125.5920,25.6896,99.4188,518.3300,0.0000,0.0000,Pass
Rep1_3,60,1048,-6.0794,125.5920,25.7020,98.9038,518.8300,0.0000,0.0000,Pass
Rep1_3,60,1049,-6.0014,125.5930,25.8626,98.9630,525.3310,0.0000,0.0000,Pass
Rep1_3,60,1050,-5.4435,125.5940,25.7453,96.1277,520.5800,0.0000,0.0000,Pass
Rep1_3,60,1142,-6.6406,125.5510,25.8379,99.0886,524.3310,0.0000,0.0000,Pass
Rep1_3,60,1143,-6.0404,125.5530,25.7824,99.1818,522.0800,0.0000,0.0000,Pass
Rep1_3,60,1144,-5.4044,125.5550,25.6338,96.1168,516.0790,0.0000,0.0000,Pass
Rep1_3,60,1157,-6.4405,125.5520,25.6710,99.8670,517.5790,0.0000,0.0000,Pass
Rep1_3,60,1158,-6.2406,125.5530,25.5093,99.4082,511.0780,0.0000,0.0000,Pass
Rep1_3,60,1193,-7.1920,125.5460,25.5841,95.7397,514.0790,0.0000,0.0000,Pass
Rep1_3,60,1196,-6.5405,125.5290,25.7824,98.8856,522.0800,0.0000,0.0000,Pass
Rep1_3,60,1197,-6.3405,125.5300,25.5654,97.8657,513.3290,0.0000,0.0000,Pass
Rep1_3,60,1198,-6.1403,125.5310,25.6214,99.6212,515.5790,0.0000,0.0000,Pass
Rep1_3,60,1199,-5.9401,125.5320,25.8687,99.1155,525.5810,0.0000,0.0000,Pass
Rep1_3,60,1233,-6.8606,125.5180,25.6338,98.1905,516.0790,0.0000,0.0000,Pass
Rep1_3,60,1234,-5.6624,125.5220,25.5093,97.5930,511.0780,0.0000,0.0000,Pass
Rep1_3,60,1240,-7.2307,125.5060,25.4781,96.4006,509.8280,0.0000,0.0000,Pass
Rep1_3,60,1241,-7.1529,125.5070,25.4593,96.6607,509.0780,0.0000,0.0000,Pass
Rep1_3,60,1259,-6.5793,125.4900,25.6586,99.8761,517.0790,0.0000,0.0000,Pass
Rep1_3,60,1260,-6.5013,125.4910,25.6586,99.5510,517.0790,0.0000,0.0000,Pass
Rep1_3,60,1261,-6.3792,125.4910,25.7206,99.3441,519.5800,0.0000,0.0000,Pass
Rep1_3,60,1262,-6.3016,125.4920,25.5779,99.8486,513.8290,0.0000,0.0000,Pass
Rep1_3,60,1263,-6.1792,125.4920,25.5405,99.2677,512.3290,0.0000,0.0000,Pass
Rep1_3,60,1264,-6.1012,125.4920,25.5592,99.8866,513.0790,0.0000,0.0000,Pass
Rep1_3,60,1265,-5.9790,125.4930,25.7268,99.3921,519.8300,0.0000,0.0000,Pass
Rep1_3,60,1266,-5.9010,125.4930,25.8626,98.2316,525.3310,0.0000,0.0000,Pass
Rep1_3,60,1334,-6.9653,125.4600,25.4781,97.7661,509.8280,0.0000,0.0000,Pass
Rep1_3,60,1335,-6.7554,125.4600,25.6958,99.1969,518.5800,0.0000,0.0000,Pass
Rep1_3,60,1336,-5.7674,125.4640,25.5903,98.2932,514.3290,0.0000,0.0000,Pass
Rep1_3,60,1337,-5.5571,125.4640,25.5031,96.5571,510.8280,0.0000,0.0000,Pass
Rep1_3,60,1343,-6.5402,125.4510,25.6027,99.9102,514.8290,0.0000,0.0000,Pass
Rep1_3,60,1344,-6.3403,125.4520,25.4906,96.3333,510.3280,0.0000,0.0000,Pass
Rep1_3,60,1345,-6.1402,125.4530,25.5716,99.4977,513.5790,0.0000,0.0000,Pass
Rep1_3,60,1346,-5.9399,125.4540,25.7144,99.6859,519.3300,0.0000,0.0000,Pass
Rep1_3,60,1388,-7.1916,125.4350,25.5903,97.0352,514.3290,0.0000,0.0000,Pass
Rep1_3,60,1390,-6.6402,125.4290,25.7206,98.9956,519.5800,0.0000,0.0000,Pass
Rep1_3,60,1391,-6.4401,125.4300,25.6834,98.9159,518.0800,0.0000,0.0000,Pass
Rep1_3,60,1392,-6.2402,125.4310,25.5716,99.5700,513.5790,0.0000,0.0000,Pass
Rep1_3,60,1393,-6.0400,125.4310,25.6214,99.0140,515.5790,0.0000,0.0000,Pass
Rep1_3,60,1435,-7.2304,125.3960,25.6090,96.0810,515.0790,0.0000,0.0000,Pass
Rep1_3,60,1436,-7.1526,125.3960,25.4781,97.2072,509.8280,0.0000,0.0000,Pass
Rep1_3,60,1441,-6.6790,125.3900,25.7082,99.3460,519.0800,0.0000,0.0000,Pass
Rep1_3,60,1442,-6.6011,125.3900,25.6338,99.4203,516.0790,0.0000,0.0000,Pass
Rep1_3,60,1443,-6.4789,125.3910,25.6834,99.6627,518.0800,0.0000,0.0000,Pass
Rep1_3,60,1444,-6.4010,125.3910,25.6834,99.6105,518.0800,0.0000,0.0000,Pass
Rep1_3,60,1445,-6.2790,125.3910,25.5280,98.7796,511.8290,0.0000,0.0000,Pass
Rep1_3,60,1446,-6.2012,125.3920,25.5530,98.7983,512.8290,0.0000,0.0000,Pass
Rep1_3,60,1447,-6.0789,125.3920,25.5530,99.1662,512.8290,0.0000,0.0000,Pass
Rep1_3,60,1448,-6.0008,125.3920,25.5841,99.3536,514.0790,0.0000,0.0000,Pass
Rep1_3,60,1449,-5.4429,125.3940,25.6462,96.4306,516.5790,0.0000,0.0000,Pass
Rep1_3,60,1519,-6.8601,125.3850,25.5654,98.2321,513.3290,0.0000,0.0000,Pass
Rep1_3,60,1520,-5.6620,125.3890,25.4656,97.2179,509.3280,0.0000,0.0000,Pass
Rep1_3,60,1522,-6.9650,125.3820,25.5343,98.8701,512.0790,0.0000,0.0000,Pass
Rep1_3,60,1523,-6.7552,125.3820,25.7515,99.8422,520.8300,0.0000,0.0000,Pass
Rep1_3,60,1524,-5.7672,125.3860,25.7268,98.3643,519.8300,0.0000,0.0000,Pass
Rep1_3,60,1525,-5.5569,125.3860,25.5467,97.8875,512.5790,0.0000,0.0000,Pass
Rep1_3,60,1543,-7.1913,125.3570,25.5156,96.8268,511.3290,0.0000,0.0000,Pass
Rep1_3,60,1544,-6.6399,125.3510,25.5467,99.0770,512.5790,0.0000,0.0000,Pass
Rep1_3,60,1545,-6.4399,125.3520,25.6710,99.3008,517.5790,0.0000,0.0000,Pass
Rep1_3,60,1546,-6.2400,125.3530,25.4406,99.1807,508.3280,0.0000,0.0000,Pass
Rep1_3,60,1547,-6.0397,125.3530,25.5716,99.5012,513.5790,0.0000,0.0000,Pass
Rep1_3,60,1588,-6.5397,125.3290,25.5405,99.9149,512.3290,0.0000,0.0000,Pass
Rep1_3,60,1599,-5.9395,125.3310,25.7701,99.1113,521.5800,0.0000,0.0000,Pass
Rep1_3,60,1626,-6.9647,125.3100,25.4719,98.9853,509.5780,0.0000,0.0000,Pass
Rep1_3,60,1627,-6.7550,125.3100,25.6276,99.3283,515.8290,0.0000,0.0000,Pass
Rep1_3,60,1628,-5.7670,125.3140,25.7577,98.9558,521.0800,0.0000,0.0000,Pass
Rep1_3,60,1629,-5.5567,125.3140,25.4906,96.6302,510.3280,0.0000,0.0000,Pass
Rep1_3,60,1646,-6.5786,125.2900,25.5654,98.8159,513.3290,0.0000,0.0000,Pass
Rep1_3,60,1647,-6.5007,125.2900,25.6338,99.1290,516.0790,0.0000,0.0000,Pass
Rep1_3,60,1648,-6.3786,125.2910,25.5405,99.1688,512.3290,0.0000,0.0000,Pass
Rep1_3,60,1649,-6.3009,125.2910,25.3842,99.7378,506.0780,0.0000,0.0000,Pass
Rep1_3,60,1650,-6.1786,125.2920,25.5343,99.2574,512.0790,0.0000,0.0000,Pass
Rep1_3,60,1651,-6.1006,125.2920,25.5779,99.5548,513.8290,0.0000,0.0000,Pass
Rep1_3,60,1652,-5.9784,125.2920,25.5405,99.4175,512.3290,0.0000,0.0000,Pass
Rep1_3,60,1653,-5.9004,125.2930,25.6524,99.1366,516.8290,0.0000,0.0000,Pass
Rep1_3,60,1717,-7.2300,125.2860,25.4281,97.0401,507.8280,0.0000,0.0000,Pass
Rep1_3,60,1733,-6.8596,125.2520,25.6338,98.6689,516.0790,0.0000,0.0000,Pass
Rep1_3,60,1734,-5.6616,125.2560,25.3905,95.3653,506.3280,0.0000,0.0000,Pass
Rep1_3,60,1736,-6.5396,125.2520,25.5093,99.3158,511.0780,0.0000,0.0000,Pass
Rep1_3,60,1737,-6.3396,125.2520,25.3026,96.4773,502.8270,0.0000,0.0000,Pass
Rep1_3,60,1738,-6.1396,125.2530,25.7144,98.8888,519.3300,0.0000,0.0000,Pass
Rep1_3,60,1783,-6.9644,125.2320,25.4218,98.8838,507.5780,0.0000,0.0000,Pass
Rep1_3,60,1784,-6.7547,125.2320,25.7268,98.7129,519.8300,0.0000,0.0000,Pass
Rep1_3,60,1785,-5.7667,125.2360,25.7515,98.7322,520.8300,0.0000,0.0000,Pass
Rep1_3,60,1786,-5.5564,125.2370,25.5405,97.6340,512.3290,0.0000,0.0000,Pass
Rep1_3,60,1788,-6.6395,125.2290,25.6090,99.2631,515.0790,0.0000,0.0000,Pass
Rep1_3,60,1789,-6.4395,125.2300,25.6586,99.7414,517.0790,0.0000,0.0000,Pass
Rep1_3,60,1790,-6.2395,125.2310,25.5280,99.2130,511.8290,0.0000,0.0000,Pass
Rep1_3,60,1791,-6.0394,125.2310,25.6648,99.5777,517.3290,0.0000,0.0000,Pass
Rep1_3,60,1838,-6.6783,125.1900,25.7082,99.0451,519.0800,0.0000,0.0000,Pass
Rep1_3,60,1839,-6.6004,125.1900,25.5156,99.6857,511.3290,0.0000,0.0000,Pass
Rep1_3,60,1840,-6.4782,125.1910,25.5093,99.0350,511.0780,0.0000,0.0000,Pass
Rep1_3,60,1841,-6.4004,125.1910,25.6214,99.4640,515.5790,0.0000,0.0000,Pass
Rep1_3,60,1842,-6.2784,125.1920,25.5031,99.4905,510.8280,0.0000,0.0000,Pass
Rep1_3,60,1843,-6.2005,125.1920,25.5592,99.6880,513.0790,0.0000,0.0000,Pass
Rep1_3,60,1844,-6.0783,125.1920,25.6400,99.5966,516.3290,0.0000,0.0000,Pass
Rep1_3,60,1845,-6.0002,125.1930,25.6090,99.7499,515.0790,0.0000,0.0000,Pass
Rep1_3,60,1846,-5.4424,125.1940,25.7082,96.3627,519.0800,0.0000,0.0000,Pass
Rep1_3,60,1916,-7.2296,125.1760,25.3591,96.6485,505.0780,0.0000,0.0000,Pass
Rep1_3,60,1917,-6.8594,125.1740,25.5218,97.7126,511.5790,0.0000,0.0000,Pass
Rep1_3,60,1918,-5.6615,125.1780,25.5280,98.5681,511.8290,0.0000,0.0000,Pass
Rep1_3,60,1933,-6.6392,125.1510,25.5965,99.8204,514.5790,0.0000,0.0000,Pass
Rep1_3,60,1934,-6.2393,125.1530,25.6524,99.5231,516.8290,0.0000,0.0000,Pass
Rep1_3,60,1935,-6.0391,125.1540,25.6958,99.0789,518.5800,0.0000,0.0000,Pass
Rep1_3,60,1936,-5.4032,125.1560,25.7020,96.4267,518.8300,0.0000,0.0000,Pass
Rep1_3,60,1946,-6.4392,125.1520,25.5592,99.2556,513.0790,0.0000,0.0000,Pass
Rep1_3,60,1979,-6.5391,125.1290,25.5031,99.2896,510.8280,0.0000,0.0000,Pass
Rep1_3,60,1980,-6.1392,125.1310,25.6400,99.8225,516.3290,0.0000,0.0000,Pass
Rep1_3,60,2035,-6.5780,125.0900,25.5280,99.1810,511.8290,0.0000,0.0000,Pass
Rep1_3,60,2036,-6.5001,125.0910,25.5031,99.8787,510.8280,0.0000,0.0000,Pass
Rep1_3,60,2037,-6.3779,125.0910,25.6152,99.2350,515.3290,0.0000,0.0000,Pass
Rep1_3,60,2038,-6.3002,125.0920,25.6772,99.4849,517.8290,0.0000,0.0000,Pass
Rep1_3,60,2039,-6.1780,125.0920,25.6772,99.8957,517.8290,0.0000,0.0000,Pass
Rep1_3,60,2040,-6.1001,125.0920,25.6090,99.0153,515.0790,0.0000,0.0000,Pass
Rep1_3,60,2041,-5.9778,125.0930,25.6214,99.0497,515.5790,0.0000,0.0000,Pass
Rep1_3,60,2042,-5.8998,125.0930,25.8687,98.7223,525.5810,0.0000,0.0000,Pass
Rep1_3,60,2108,-7.2292,125.0650,25.3277,96.0782,503.8270,0.0000,0.0000,Pass
Rep1_3,60,2114,-6.5389,125.0510,25.5592,98.5681,513.0790,0.0000,0.0000,Pass
Rep1_3,60,2115,-6.3389,125.0520,25.5530,97.4244,512.8290,0.0000,0.0000,Pass
Rep1_3,60,2116,-6.1389,125.0530,25.6648,97.6282,517.3290,0.0000,0.0000,Pass
Rep1_3,60,2117,-5.9386,125.0540,25.7886,98.5640,522.3300,0.0000,0.0000,Pass
Rep1_3,60,2158,-7.0388,125.0280,25.4155,96.4922,507.3280,0.0000,0.0000,Pass
Rep1_3,60,2159,-6.8389,125.0280,25.5218,98.1319,511.5790,0.0000,0.0000,Pass
Rep1_3,60,2160,-6.4387,125.0300,25.6524,99.7394,516.8290,0.0000,0.0000,Pass
Rep1_3,60,2161,-6.0386,125.0310,25.6958,99.4717,518.5800,0.0000,0.0000,Pass
Rep1_3,60,2162,-5.6380,125.0330,25.6400,97.1033,516.3290,0.0000,0.0000,Pass
Rep1_3,60,2196,-7.1901,124.9950,25.5093,96.2468,511.0780,0.0000,0.0000,Pass
Rep1_3,60,2197,-7.0776,124.9890,25.4531,96.7143,508.8280,0.0000,0.0000,Pass
Rep1_3,60,2198,-6.9998,124.9890,25.4656,97.1382,509.3280,0.0000,0.0000,Pass
Rep1_3,60,2199,-6.8778,124.9890,25.2900,97.6297,502.3270,0.0000,0.0000,Pass
Rep1_3,60,2200,-6.7998,124.9890,25.5218,99.0352,511.5790,0.0000,0.0000,Pass
Rep1_3,60,2201,-6.6776,124.9900,25.7020,99.3605,518.8300,0.0000,0.0000,Pass
Rep1_3,60,2202,-6.5998,124.9900,25.7392,99.0438,520.3300,0.0000,0.0000,Pass
Rep1_3,60,2203,-6.4776,124.9910,25.6524,98.8567,516.8290,0.0000,0.0000,Pass
Rep1_3,60,2204,-6.3997,124.9910,25.5841,99.2706,514.0790,0.0000,0.0000,Pass
Rep1_3,60,2205,-6.2777,124.9920,25.6896,99.3501,518.3300,0.0000,0.0000,Pass
Rep1_3,60,2206,-6.1998,124.9920,25.6524,99.1412,516.8290,0.0000,0.0000,Pass
Rep1_3,60,2207,-6.0776,124.9920,25.7268,99.5060,519.8300,0.0000,0.0000,Pass
Rep1_3,60,2208,-5.9996,124.9930,25.7392,99.1977,520.3300,0.0000,0.0000,Pass
Rep1_3,60,2209,-5.8773,124.9930,25.6958,98.7248,518.5800,0.0000,0.0000,Pass
Rep1_3,60,2210,-5.7993,124.9930,25.6276,97.8939,515.8290,0.0000,0.0000,Pass
Rep1_3,60,2211,-5.6770,124.9940,25.4093,96.9408,507.0780,0.0000,0.0000,Pass
Rep1_3,60,2212,-5.5989,124.9940,25.5716,96.9366,513.5790,0.0000,0.0000,Pass
Rep1_3,60,2213,-5.4418,124.9940,25.6400,95.0186,516.3290,0.0000,0.0000,Pass
Rep1_3,60,2300,-7.2288,124.9550,25.5280,96.3854,511.8290,0.0000,0.0000,Pass
Rep1_3,60,2301,-7.1512,124.9560,25.3214,96.4910,503.5770,0.0000,0.0000,Pass
Rep1_3,60,2304,-7.0386,124.9500,25.3654,97.0814,505.3280,0.0000,0.0000,Pass
Rep1_3,60,2305,-6.6386,124.9510,25.7453,99.1598,520.5800,0.0000,0.0000,Pass
Rep1_3,60,2306,-6.2386,124.9530,25.6462,99.0047,516.5790,0.0000,0.0000,Pass
Rep1_3,60,2307,-5.8382,124.9540,25.6090,99.0519,515.0790,0.0000,0.0000,Pass
Rep1_3,60,2308,-5.4026,124.9550,25.6276,95.6412,515.8290,0.0000,0.0000,Pass
Rep1_3,60,2342,-6.9385,124.9280,25.4093,97.5663,507.0780,0.0000,0.0000,Pass
Rep1_3,60,2343,-6.5385,124.9290,25.8933,99.2017,526.5810,0.0000,0.0000,Pass
Rep1_3,60,2344,-6.3385,124.9300,25.6214,96.4430,515.5790,0.0000,0.0000,Pass
Rep1_3,60,2345,-6.1385,124.9310,25.7701,98.3797,521.5800,0.0000,0.0000,Pass
Rep1_3,60,2346,-5.9383,124.9320,25.8810,98.7387,526.0810,0.0000,0.0000,Pass
Rep1_3,60,2347,-5.7379,124.9320,25.5903,97.0395,514.3290,0.0000,0.0000,Pass
Rep1_3,60,2348,-5.5374,124.9330,25.6834,95.5879,518.0800,0.0000,0.0000,Pass
Rep1_3,60,2390,-7.1899,124.9170,25.4406,95.9757,508.3280,0.0000,0.0000,Pass
Rep1_3,60,2394,-6.0993,124.8920,25.8502,98.0748,524.8310,0.0000,0.0000,Pass
Rep1_3,60,2395,-5.9771,124.8930,25.8933,98.1142,526.5810,0.0000,0.0000,Pass
Rep1_3,60,2404,-6.8995,124.8890,25.4406,97.1040,508.3280,0.0000,0.0000,Pass
Rep1_3,60,2405,-6.5773,124.8900,25.8318,98.5735,524.0810,0.0000,0.0000,Pass
Rep1_3,60,2406,-6.4993,124.8900,25.7824,98.3929,522.0800,0.0000,0.0000,Pass
Rep1_3,60,2407,-6.3772,124.8910,25.7330,99.6111,520.0800,0.0000,0.0000,Pass
Rep1_3,60,2408,-6.2995,124.8920,25.8256,98.9065,523.8300,0.0000,0.0000,Pass
Rep1_3,60,2409,-6.1773,124.8920,25.7701,99.4574,521.5800,0.0000,0.0000,Pass
Rep1_3,60,2410,-5.8992,124.8930,25.7701,98.5037,521.5800,0.0000,0.0000,Pass
Rep1_3,60,2411,-5.7768,124.8930,25.5343,98.1604,512.0790,0.0000,0.0000,Pass
Rep1_3,60,2412,-5.6988,124.8930,25.5779,97.2818,513.8290,0.0000,0.0000,Pass
Rep1_3,60,2413,-5.5763,124.8940,25.6772,96.0023,517.8290,0.0000,0.0000,Pass
Rep1_3,60,2414,-5.4983,124.8940,25.7639,95.7480,521.3300,0.0000,0.0000,Pass
Rep1_3,60,2492,-6.9383,124.8500,25.3842,96.9005,506.0780,0.0000,0.0000,Pass
Rep1_3,60,2493,-6.5382,124.8510,25.7268,98.9880,519.8300,0.0000,0.0000,Pass
Rep1_3,60,2494,-6.3382,124.8520,25.7515,96.7665,520.8300,0.0000,0.0000,Pass
Rep1_3,60,2495,-6.1382,124.8530,25.8441,98.5556,524.5810,0.0000,0.0000,Pass
Rep1_3,60,2496,-5.9379,124.8540,25.5280,98.9610,511.8290,0.0000,0.0000,Pass
Rep1_3,60,2497,-5.7376,124.8540,25.5467,97.3666,512.5790,0.0000,0.0000,Pass
Rep1_3,60,2498,-5.5372,124.8550,25.6276,96.5627,515.8290,0.0000,0.0000,Pass
Rep1_3,60,2520,-7.1761,124.8260,25.4343,95.2984,508.0780,0.0000,0.0000,Pass
Rep1_3,60,2521,-7.0382,124.8270,25.6152,95.6661,515.3290,0.0000,0.0000,Pass
Rep1_3,60,2567,-7.0770,124.7880,25.4155,96.2935,507.3280,0.0000,0.0000,Pass
Rep1_3,60,2568,-6.9992,124.7890,25.4719,96.8019,509.5780,0.0000,0.0000,Pass
Rep1_3,60,2578,-6.6775,124.7700,25.4843,98.4738,510.0780,0.0000,0.0000,Pass
Rep1_3,60,2579,-6.5995,124.7700,25.4531,98.2208,508.8280,0.0000,0.0000,Pass
Rep1_3,60,2580,-6.4309,124.7700,25.6648,97.4746,517.3290,0.0000,0.0000,Pass
Rep1_3,60,2581,-6.3527,124.7710,25.6648,98.9802,517.3290,0.0000,0.0000,Pass
Rep1_3,60,2582,-6.1843,124.7720,25.7082,96.8004,519.0800,0.0000,0.0000,Pass
Rep1_3,60,2583,-6.1062,124.7720,25.7020,97.8884,518.8300,0.0000,0.0000,Pass
Rep1_3,60,2584,-5.9374,124.7720,25.5716,98.3150,513.5790,0.0000,0.0000,Pass
Rep1_3,60,2585,-5.8592,124.7730,25.4406,98.2463,508.3280,0.0000,0.0000,Pass
Rep1_3,60,2586,-5.6903,124.7730,25.5093,97.0382,511.0780,0.0000,0.0000,Pass
Rep1_3,60,2587,-5.6122,124.7730,25.6027,96.0973,514.8290,0.0000,0.0000,Pass
Rep1_3,60,2588,-5.4430,124.7740,25.6214,95.2066,515.5790,0.0000,0.0000,Pass
Rep1_3,60,2620,-7.0380,124.7500,25.5031,95.9273,510.8280,0.0000,0.0000,Pass
Rep1_3,60,2621,-7.1759,124.7480,25.3277,95.7285,503.8270,0.0000,0.0000,Pass
Rep1_3,60,2665,-6.7618,124.7450,25.4781,97.1739,509.8280,0.0000,0.0000,Pass
Rep1_3,60,2674,-6.9378,124.7280,25.4468,96.7926,508.5780,0.0000,0.0000,Pass
Rep1_3,60,2685,-6.6773,124.7220,25.3088,97.0341,503.0770,0.0000,0.0000,Pass
Rep1_3,60,2686,-6.5993,124.7220,25.4781,97.5890,509.8280,0.0000,0.0000,Pass
Rep1_3,60,2687,-6.4306,124.7220,25.5031,97.6553,510.8280,0.0000,0.0000,Pass
Rep1_3,60,2688,-6.3526,124.7230,25.5156,97.1171,511.3290,0.0000,0.0000,Pass
Rep1_3,60,2689,-6.1839,124.7240,25.5467,97.2666,512.5790,0.0000,0.0000,Pass
Rep1_3,60,2690,-6.1060,124.7240,25.5716,97.4556,513.5790,0.0000,0.0000,Pass
Rep1_3,60,2691,-5.9372,124.7240,25.5093,97.7580,511.0780,0.0000,0.0000,Pass
Rep1_3,60,2692,-5.8591,124.7250,25.6214,96.9664,515.5790,0.0000,0.0000,Pass
Rep1_3,60,2693,-5.6901,124.7250,25.5093,96.8795,511.0780,0.0000,0.0000,Pass
Rep1_3,60,2694,-5.6120,124.7250,25.5965,96.1258,514.5790,0.0000,0.0000,Pass
Rep1_3,60,2695,-5.4430,124.7260,25.6772,95.4688,517.8290,0.0000,0.0000,Pass
Rep1_3,60,2757,-6.2684,124.7050,25.5156,98.4612,511.3290,0.0000,0.0000,Pass
Rep1_3,60,2758,-5.7746,124.7060,25.3528,97.5730,504.8270,0.0000,0.0000,Pass
Rep1_3,60,2769,-6.8005,124.6920,25.2900,97.4199,502.3270,0.0000,0.0000,Pass
Rep1_3,60,2770,-6.7226,124.6920,25.4531,96.9551,508.8280,0.0000,0.0000,Pass
Rep1_3,60,2771,-6.5539,124.6930,25.4968,97.5045,510.5780,0.0000,0.0000,Pass
Rep1_3,60,2772,-6.4759,124.6930,25.4719,98.3117,509.5780,0.0000,0.0000,Pass
Rep1_3,60,2773,-6.0605,124.6950,25.6152,97.4703,515.3290,0.0000,0.0000,Pass
Rep1_3,60,2774,-5.9825,124.6950,25.6276,97.8068,515.8290,0.0000,0.0000,Pass
Rep1_3,60,2775,-5.5664,124.6960,25.6896,95.6306,518.3300,0.0000,0.0000,Pass
Rep1_3,60,2776,-5.4883,124.6970,25.7886,95.4497,522.3300,0.0000,0.0000,Pass
Rep1_3,60,2797,-6.8988,124.6890,25.4218,96.1722,507.5780,0.0000,0.0000,Pass
Rep1_3,60,2800,-5.9825,124.6950,25.6276,97.8068,515.8290,0.0000,0.0000,Pass
Rep1_3,60,2844,-6.9376,124.6500,25.4656,96.8460,509.3280,0.0000,0.0000,Pass
Rep1_3,60,2846,-6.0604,124.6470,25.4843,97.0496,510.0780,0.0000,0.0000,Pass
Rep1_3,60,2855,-6.8004,124.6440,25.4593,96.3969,509.0780,0.0000,0.0000,Pass
Rep1_3,60,2856,-6.7224,124.6440,25.4719,97.2501,509.5780,0.0000,0.0000,Pass
Rep1_3,60,2857,-6.5537,124.6450,25.5280,96.8558,511.8290,0.0000,0.0000,Pass
Rep1_3,60,2858,-6.4757,124.6450,25.5467,97.2361,512.5790,0.0000,0.0000,Pass
Rep1_3,60,2859,-5.9824,124.6470,25.5530,96.7824,512.8290,0.0000,0.0000,Pass
Rep1_3,60,2860,-5.5664,124.6490,25.6896,95.4566,518.3300,0.0000,0.0000,Pass
Rep1_3,60,2861,-5.4882,124.6490,25.7206,94.3412,519.5800,0.0000,0.0000,Pass
Rep1_3,60,2919,-6.2682,124.6360,25.5093,97.8045,511.0780,0.0000,0.0000,Pass
Rep1_3,60,2920,-5.7743,124.6380,25.4968,96.9210,510.5780,0.0000,0.0000,Pass
Rep1_3,60,2927,-7.0376,124.6270,25.6834,95.5411,518.0800,0.0000,0.0000,Pass
Rep1_3,60,2939,-7.1756,124.6130,25.4781,95.3901,509.8280,0.0000,0.0000,Pass
Rep1_3,60,2940,-6.6769,124.6160,25.4030,96.8392,506.8280,0.0000,0.0000,Pass
Rep1_3,60,2941,-6.5990,124.6160,25.4781,96.2383,509.8280,0.0000,0.0000,Pass
Rep1_3,60,2942,-6.4302,124.6160,25.5093,97.6775,511.0780,0.0000,0.0000,Pass
Rep1_3,60,2943,-6.3523,124.6170,25.4406,98.2263,508.3280,0.0000,0.0000,Pass
Rep1_3,60,2944,-6.1837,124.6180,25.4968,96.5109,510.5780,0.0000,0.0000,Pass
Rep1_3,60,2945,-6.1057,124.6180,25.5343,98.1060,512.0790,0.0000,0.0000,Pass
Rep1_3,60,2946,-5.9368,124.6180,25.5031,97.1710,510.8280,0.0000,0.0000,Pass
Rep1_3,60,2947,-5.8587,124.6190,25.5965,96.5715,514.5790,0.0000,0.0000,Pass
Rep1_3,60,2948,-5.6898,124.6190,25.5903,95.4640,514.3290,0.0000,0.0000,Pass
Rep1_3,60,2949,-5.6116,124.6190,25.5654,95.7291,513.3290,0.0000,0.0000,Pass
Rep1_3,60,2950,-5.4426,124.6200,25.6896,94.2879,518.3300,0.0000,0.0000,Pass
Rep1_3,60,2982,-5.8587,124.6190,25.5965,96.5715,514.5790,0.0000,0.0000,Pass
Rep1_3,60,3025,-6.7613,124.5910,25.4719,96.8204,509.5780,0.0000,0.0000,Pass
Rep1_3,60,3031,-7.0763,124.5880,25.5218,95.2085,511.5790,0.0000,0.0000,Pass
Rep1_3,60,3032,-6.9985,124.5880,25.4906,96.2457,510.3280,0.0000,0.0000,Pass
Rep1_3,60,3049,-6.6768,124.5680,25.4468,96.8749,508.5780,0.0000,0.0000,Pass
Rep1_3,60,3050,-6.5988,124.5680,25.3214,97.2248,503.5770,0.0000,0.0000,Pass
Rep1_3,60,3051,-6.4301,124.5680,25.4468,96.7729,508.5780,0.0000,0.0000,Pass
Rep1_3,60,3052,-6.3520,124.5690,25.5592,96.5202,513.0790,0.0000,0.0000,Pass
Rep1_3,60,3053,-6.1835,124.5700,25.5031,97.0778,510.8280,0.0000,0.0000,Pass
Rep1_3,60,3054,-6.1054,124.5700,25.4281,96.1469,507.8280,0.0000,0.0000,Pass
Rep1_3,60,3055,-5.9366,124.5700,25.5405,96.4123,512.3290,0.0000,0.0000,Pass
Rep1_3,60,3056,-5.8586,124.5710,25.5530,96.9284,512.8290,0.0000,0.0000,Pass
Rep1_3,60,3057,-5.6896,124.5710,25.7082,95.0473,519.0800,0.0000,0.0000,Pass
Rep1_3,60,3058,-5.6115,124.5710,25.7020,94.9475,518.8300,0.0000,0.0000,Pass
Rep1_3,60,3059,-5.4424,124.5720,25.7886,94.3322,522.3300,0.0000,0.0000,Pass
Rep1_3,60,3116,-7.0374,124.5490,25.4781,94.9371,509.8280,0.0000,0.0000,Pass
Rep1_3,60,3118,-6.0210,124.5510,25.4531,97.2990,508.8280,0.0000,0.0000,Pass
Rep1_3,60,3119,-5.5268,124.5530,25.4843,93.2775,510.0780,0.0000,0.0000,Pass
Rep1_3,60,3124,-6.0210,124.5510,25.4531,97.2990,508.8280,0.0000,0.0000,Pass
Rep1_3,60,3131,-6.8000,124.5380,25.4218,95.3830,507.5780,0.0000,0.0000,Pass
Rep1_3,60,3132,-6.7220,124.5380,25.5592,96.3530,513.0790,0.0000,0.0000,Pass
Rep1_3,60,3133,-6.3069,124.5400,25.8441,95.9894,524.5810,0.0000,0.0000,Pass
Rep1_3,60,3134,-6.2288,124.5410,25.5965,96.3358,514.5790,0.0000,0.0000,Pass
Rep1_3,60,3135,-5.8130,124.5420,25.6958,96.1715,518.5800,0.0000,0.0000,Pass
Rep1_3,60,3136,-5.7350,124.5420,25.6338,96.3772,516.0790,0.0000,0.0000,Pass
Rep1_3,60,3161,-7.1753,124.5350,25.5841,94.0155,514.0790,0.0000,0.0000,Pass
Rep1_3,60,3163,-6.9373,124.5280,25.5716,95.2745,513.5790,0.0000,0.0000,Pass
Rep1_3,60,3200,-6.6766,124.5150,25.4593,96.6563,509.0780,0.0000,0.0000,Pass
Rep1_3,60,3217,-7.1751,124.4870,25.5965,93.9057,514.5790,0.0000,0.0000,Pass
Rep1_3,60,3218,-6.9760,124.4880,25.5218,94.9376,511.5790,0.0000,0.0000,Pass
Rep1_3,60,3219,-6.8982,124.4890,25.4719,95.3407,509.5780,0.0000,0.0000,Pass
Rep1_3,60,3220,-6.7999,124.4900,25.5093,95.9895,511.0780,0.0000,0.0000,Pass
Rep1_3,60,3221,-6.7219,124.4900,25.5965,95.2917,514.5790,0.0000,0.0000,Pass
Rep1_3,60,3222,-6.3067,124.4920,25.8995,95.6284,526.8310,0.0000,0.0000,Pass
Rep1_3,60,3223,-6.2287,124.4930,25.6338,96.0768,516.0790,0.0000,0.0000,Pass
Rep1_3,60,3224,-5.8128,124.4940,25.7268,95.0515,519.8300,0.0000,0.0000,Pass
Rep1_3,60,3225,-5.7347,124.4940,25.6276,95.4956,515.8290,0.0000,0.0000,Pass
Rep1_3,60,3287,-6.0207,124.4830,25.5530,95.7461,512.8290,0.0000,0.0000,Pass
Rep1_3,60,3288,-5.5266,124.4840,25.5779,94.6368,513.8290,0.0000,0.0000,Pass
Rep1_3,60,3301,-6.6765,124.4620,25.4781,96.7816,509.8280,0.0000,0.0000,Pass
Rep1_3,60,3302,-6.5984,124.4620,25.3528,96.4499,504.8270,0.0000,0.0000,Pass
Rep1_3,60,3303,-6.4297,124.4620,25.4781,96.3883,509.8280,0.0000,0.0000,Pass
Rep1_3,60,3304,-6.3517,124.4630,25.4593,96.6830,509.0780,0.0000,0.0000,Pass
Rep1_3,60,3305,-6.1831,124.4640,25.4468,96.1829,508.5780,0.0000,0.0000,Pass
Rep1_3,60,3306,-6.1051,124.4640,25.5156,95.9797,511.3290,0.0000,0.0000,Pass
Rep1_3,60,3307,-5.9362,124.4640,25.5093,96.1551,511.0780,0.0000,0.0000,Pass
Rep1_3,60,3308,-5.8582,124.4650,25.5405,95.7978,512.3290,0.0000,0.0000,Pass
Rep1_3,60,3309,-5.6892,124.4650,25.6834,94.1899,518.0800,0.0000,0.0000,Pass
Rep1_3,60,3310,-5.6111,124.4650,25.6462,94.0962,516.5790,0.0000,0.0000,Pass
Rep1_3,60,3311,-5.4421,124.4660,25.6772,92.8722,517.8290,0.0000,0.0000,Pass
Rep1_3,60,3343,-6.9370,124.4500,25.5405,93.9980,512.3290,0.0000,0.0000,Pass
Rep1_3,60,3388,-6.7607,124.4370,25.4906,95.9765,510.3280,0.0000,0.0000,Pass
Rep1_3,60,3394,-7.0369,124.4270,25.6400,94.5012,516.3290,0.0000,0.0000,Pass
Rep1_3,60,3411,-6.6763,124.4140,25.4968,95.5066,510.5780,0.0000,0.0000,Pass
Rep1_3,60,3412,-6.5982,124.4140,25.3466,95.5821,504.5770,0.0000,0.0000,Pass
Rep1_3,60,3413,-6.4295,124.4140,25.4155,96.2180,507.3280,0.0000,0.0000,Pass
Rep1_3,60,3414,-6.3515,124.4150,25.4656,95.2965,509.3280,0.0000,0.0000,Pass
Rep1_3,60,3415,-6.1829,124.4160,25.5592,95.4985,513.0790,0.0000,0.0000,Pass
Rep1_3,60,3416,-6.1049,124.4160,25.5841,96.0125,514.0790,0.0000,0.0000,Pass
Rep1_3,60,3417,-5.9360,124.4160,25.4593,94.9280,509.0780,0.0000,0.0000,Pass
Rep1_3,60,3418,-5.8580,124.4170,25.6027,94.9933,514.8290,0.0000,0.0000,Pass
Rep1_3,60,3419,-5.6890,124.4170,25.6152,93.4007,515.3290,0.0000,0.0000,Pass
Rep1_3,60,3420,-5.6109,124.4170,25.7144,94.1890,519.3300,0.0000,0.0000,Pass
Rep1_3,60,3421,-5.4419,124.4180,25.7701,93.7434,521.5800,0.0000,0.0000,Pass
Rep1_3,60,3448,-7.1748,124.4090,25.5903,93.3003,514.3290,0.0000,0.0000,Pass
Rep1_3,60,3484,-6.2672,124.3970,25.6834,95.3176,518.0800,0.0000,0.0000,Pass
Rep1_3,60,3485,-5.7734,124.3980,25.5654,94.7860,513.3290,0.0000,0.0000,Pass
Rep1_3,60,3493,-7.0757,124.3880,25.6276,94.1399,515.8290,0.0000,0.0000,Pass
Rep1_3,60,3494,-6.9979,124.3880,25.5592,95.0825,513.0790,0.0000,0.0000,Pass
Rep1_3,60,3503,-6.7995,124.3840,25.5592,93.8854,513.0790,0.0000,0.0000,Pass
Rep1_3,60,3504,-6.7215,124.3840,25.5965,95.5475,514.5790,0.0000,0.0000,Pass
Rep1_3,60,3505,-6.5528,124.3850,25.4030,95.2766,506.8280,0.0000,0.0000,Pass
Rep1_3,60,3506,-6.4748,124.3850,25.5530,95.6115,512.8290,0.0000,0.0000,Pass
Rep1_3,60,3507,-6.0594,124.3870,25.6648,95.5808,517.3290,0.0000,0.0000,Pass
Rep1_3,60,3508,-5.9814,124.3870,25.7020,95.5377,518.8300,0.0000,0.0000,Pass
Rep1_3,60,3509,-5.5655,124.3890,25.7577,93.7899,521.0800,0.0000,0.0000,Pass
Rep1_3,60,3510,-5.4873,124.3890,25.8256,92.1685,523.8300,0.0000,0.0000,Pass
Rep1_3,60,3534,-7.1746,124.3610,25.5592,93.1938,513.0790,0.0000,0.0000,Pass
Rep1_3,60,3565,-6.6760,124.3610,25.4968,96.3306,510.5780,0.0000,0.0000,Pass
Rep1_3,60,3580,-7.0366,124.3490,25.5841,93.5171,514.0790,0.0000,0.0000,Pass
Rep1_3,60,3585,-6.7993,124.3360,25.5218,93.2446,511.5790,0.0000,0.0000,Pass
Rep1_3,60,3586,-6.7213,124.3360,25.5093,95.3158,511.0780,0.0000,0.0000,Pass
Rep1_3,60,3587,-6.5526,124.3370,25.4281,94.9995,507.8280,0.0000,0.0000,Pass
Rep1_3,60,3588,-6.4746,124.3370,25.5093,94.7755,511.0780,0.0000,0.0000,Pass
Rep1_3,60,3589,-6.0592,124.3390,25.6090,95.7891,515.0790,0.0000,0.0000,Pass
Rep1_3,60,3590,-5.9812,124.3390,25.6586,94.7324,517.0790,0.0000,0.0000,Pass
Rep1_3,60,3591,-5.5651,124.3410,25.7701,93.8356,521.5800,0.0000,0.0000,Pass
Rep1_3,60,3592,-5.4870,124.3410,25.7886,92.0589,522.3300,0.0000,0.0000,Pass
Rep1_3,60,3655,-6.9366,124.3270,25.5156,94.0130,511.3290,0.0000,0.0000,Pass
Rep1_3,60,3658,-6.2670,124.3280,25.7701,95.2527,521.5800,0.0000,0.0000,Pass
Rep1_3,60,3659,-5.7732,124.3300,25.5841,93.6223,514.0790,0.0000,0.0000,Pass
Rep1_3,60,3672,-6.6759,124.3080,25.5093,95.0671,511.0780,0.0000,0.0000,Pass
Rep1_3,60,3673,-6.5978,124.3080,25.3277,95.0821,503.8270,0.0000,0.0000,Pass
Rep1_3,60,3674,-6.4291,124.3080,25.5343,95.9438,512.0790,0.0000,0.0000,Pass
Rep1_3,60,3675,-6.3510,124.3090,25.6027,95.4062,514.8290,0.0000,0.0000,Pass
Rep1_3,60,3676,-6.1825,124.3100,25.5405,94.4996,512.3290,0.0000,0.0000,Pass
Rep1_3,60,3677,-6.1045,124.3100,25.5530,94.3128,512.8290,0.0000,0.0000,Pass
Rep1_3,60,3678,-5.9356,124.3100,25.5654,94.2625,513.3290,0.0000,0.0000,Pass
Rep1_3,60,3679,-5.8576,124.3110,25.6214,94.4374,515.5790,0.0000,0.0000,Pass
Rep1_3,60,3680,-5.6886,124.3110,25.6400,94.2225,516.3290,0.0000,0.0000,Pass
Rep1_3,60,3681,-5.6106,124.3110,25.7886,93.8138,522.3300,0.0000,0.0000,Pass
Rep1_3,60,3682,-5.4415,124.3120,25.8749,91.8533,525.8310,0.0000,0.0000,Pass
Rep1_3,60,3717,-6.8975,124.2890,25.5156,94.0548,511.3290,0.0000,0.0000,Pass
Rep1_3,60,3720,-7.1743,124.2830,25.6338,92.8356,516.0790,0.0000,0.0000,Pass
Rep1_3,60,3763,-6.7601,124.2830,25.6090,94.4865,515.0790,0.0000,0.0000,Pass
Rep1_3,60,3780,-6.6757,124.2600,25.4906,93.6734,510.3280,0.0000,0.0000,Pass
Rep1_3,60,3781,-6.5977,124.2600,25.4406,93.2108,508.3280,0.0000,0.0000,Pass
Rep1_3,60,3782,-6.4289,124.2600,25.5218,95.8162,511.5790,0.0000,0.0000,Pass
Rep1_3,60,3783,-6.3509,124.2610,25.6834,96.5138,518.0800,0.0000,0.0000,Pass
Rep1_3,60,3784,-6.1823,124.2620,25.6090,94.4354,515.0790,0.0000,0.0000,Pass
Rep1_3,60,3785,-6.1042,124.2620,25.5343,94.6514,512.0790,0.0000,0.0000,Pass
Rep1_3,60,3786,-5.9353,124.2620,25.6338,93.2604,516.0790,0.0000,0.0000,Pass
Rep1_3,60,3787,-5.8574,124.2630,25.5779,94.1917,513.8290,0.0000,0.0000,Pass
Rep1_3,60,3788,-5.6884,124.2630,25.6524,93.9957,516.8290,0.0000,0.0000,Pass
Rep1_3,60,3789,-5.6104,124.2630,25.7144,93.4005,519.3300,0.0000,0.0000,Pass
Rep1_3,60,3790,-5.4414,124.2640,25.8071,92.5478,523.0800,0.0000,0.0000,Pass
Rep1_3,60,3850,-6.9362,124.2490,25.6214,93.7747,515.5790,0.0000,0.0000,Pass
Rep1_3,60,3853,-6.5133,124.2410,25.4781,94.3473,509.8280,0.0000,0.0000,Pass
Rep1_3,60,3854,-6.0198,124.2430,25.5965,94.1398,514.5790,0.0000,0.0000,Pass
Rep1_3,60,3855,-5.5258,124.2450,25.6338,92.4568,516.0790,0.0000,0.0000,Pass
Rep1_3,60,3862,-7.1742,124.2320,25.6648,90.7240,517.3290,0.0000,0.0000,Pass
Rep1_3,60,3869,-6.7990,124.2300,25.5467,93.1205,512.5790,0.0000,0.0000,Pass
Rep1_3,60,3870,-6.7209,124.2300,25.6462,93.6697,516.5790,0.0000,0.0000,Pass
Rep1_3,60,3871,-6.3057,124.2320,26.2353,92.9663,540.5830,0.0000,0.0000,Pass
Rep1_3,60,3872,-6.2276,124.2320,25.6524,94.1693,516.8290,0.0000,0.0000,Pass
Rep1_3,60,3873,-5.8118,124.2340,25.7082,93.6792,519.0800,0.0000,0.0000,Pass
Rep1_3,60,3874,-5.7338,124.2340,25.6152,94.2666,515.3290,0.0000,0.0000,Pass
Rep1_3,60,3890,-7.0362,124.2270,25.7639,92.1119,521.3300,0.0000,0.0000,Pass
Rep1_3,60,3933,-6.6755,124.2070,25.6400,93.0559,516.3290,0.0000,0.0000,Pass
Rep1_3,60,3946,-7.0750,124.1880,25.6090,93.3208,515.0790,0.0000,0.0000,Pass
Rep1_3,60,3947,-6.9970,124.1880,25.6586,92.5487,517.0790,0.0000,0.0000,Pass
Rep1_3,60,3956,-6.7987,124.1820,25.6276,92.9392,515.8290,0.0000,0.0000,Pass
Rep1_3,60,3957,-6.7207,124.1830,25.7144,93.0918,519.3300,0.0000,0.0000,Pass
Rep1_3,60,3958,-6.3055,124.1840,26.2535,92.2577,541.3330,0.0000,0.0000,Pass
Rep1_3,60,3959,-6.2275,124.1850,25.6772,93.0533,517.8290,0.0000,0.0000,Pass
Rep1_3,60,3960,-5.8117,124.1860,25.8441,92.5860,524.5810,0.0000,0.0000,Pass
Rep1_3,60,3961,-5.7336,124.1860,25.7392,92.0829,520.3300,0.0000,0.0000,Pass
Rep1_3,60,4027,-6.0195,124.1750,25.4968,93.5107,510.5780,0.0000,0.0000,Pass
Rep1_3,60,4028,-5.5256,124.1760,25.7948,92.0454,522.5800,0.0000,0.0000,Pass
Rep1_3,60,4034,-7.1739,124.1540,25.6214,91.7370,515.5790,0.0000,0.0000,Pass
Rep1_3,60,4040,-6.6753,124.1540,25.6710,92.7121,517.5790,0.0000,0.0000,Pass
Rep1_3,60,4042,-6.4284,124.1540,25.6462,93.7269,516.5790,0.0000,0.0000,Pass
Rep1_3,228,286,5.7061,13.3676,25.2017,92.5826,498.8270,0.0000,0.0000,Pass
Rep1_3,228,287,5.8182,13.3680,25.3466,92.7764,504.5770,0.0000,0.0000,Pass
Rep1_3,228,293,6.3524,13.3210,25.3842,96.4778,506.0780,0.0000,0.0000,Pass
Rep1_3,228,294,6.4003,13.3212,25.3905,96.8327,506.3280,0.0000,0.0000,Pass
Rep1_3,228,295,6.6122,13.3224,25.4968,97.0407,510.5780,0.0000,0.0000,Pass
Rep1_3,228,296,6.6603,13.3224,25.3717,97.6040,505.5780,0.0000,0.0000,Pass
Rep1_3,228,337,5.9816,13.3077,25.2522,94.8468,500.8270,0.0000,0.0000,Pass
Rep1_3,228,338,6.1815,13.3083,25.2522,95.7283,500.8270,0.0000,0.0000,Pass
Rep1_3,228,339,7.1799,13.3118,25.2837,95.0810,502.0770,0.0000,0.0000,Pass
Rep1_3,228,340,7.3802,13.3126,25.4656,94.3229,509.3280,0.0000,0.0000,Pass
Rep1_3,228,367,5.9818,13.2296,25.3151,96.0662,503.3270,0.0000,0.0000,Pass
Rep1_3,228,368,6.1817,13.2302,25.2270,96.0118,499.8270,0.0000,0.0000,Pass
Rep1_3,228,369,7.1800,13.2337,25.3277,95.0891,503.8270,0.0000,0.0000,Pass
Rep1_3,228,373,7.3803,13.2346,25.4030,93.7111,506.8280,0.0000,0.0000,Pass
Rep1_3,228,380,6.8696,13.2267,25.3967,96.8663,506.5780,0.0000,0.0000,Pass
Rep1_3,228,381,6.9233,13.2269,25.4218,96.6200,507.5780,0.0000,0.0000,Pass
Rep1_3,228,434,5.7067,13.1964,25.2143,93.5618,499.3270,0.0000,0.0000,Pass
Rep1_3,228,435,5.8187,13.1967,25.2585,95.0090,501.0770,0.0000,0.0000,Pass
Rep1_3,228,441,5.9821,13.1626,25.2774,96.5465,501.8270,0.0000,0.0000,Pass
Rep1_3,228,442,7.1802,13.1667,25.3842,96.8090,506.0780,0.0000,0.0000,Pass
Rep1_3,228,468,5.9822,13.0846,25.2459,96.9657,500.5770,0.0000,0.0000,Pass
Rep1_3,228,469,7.1803,13.0886,25.3905,96.3176,506.3280,0.0000,0.0000,Pass
Rep1_3,228,497,5.8191,13.0426,25.2270,96.0002,499.8270,0.0000,0.0000,Pass
Rep1_3,228,499,5.7071,13.0424,25.3026,94.7068,502.8270,0.0000,0.0000,Pass
Rep1_3,228,500,6.8079,13.0409,25.4093,97.9753,507.0780,0.0000,0.0000,Pass
Rep1_3,228,501,6.8559,13.0409,25.4593,98.7661,509.0780,0.0000,0.0000,Pass
Rep1_3,228,502,6.9380,13.0412,25.3779,97.5399,505.8280,0.0000,0.0000,Pass
Rep1_3,228,503,6.9859,13.0413,25.4406,98.5521,508.3280,0.0000,0.0000,Pass
Rep1_3,228,535,5.9824,13.0126,25.2017,96.2185,498.8270,0.0000,0.0000,Pass
Rep1_3,228,536,6.1822,13.0131,25.2585,97.3063,501.0770,0.0000,0.0000,Pass
Rep1_3,228,537,7.1804,13.0166,25.4468,97.8306,508.5780,0.0000,0.0000,Pass
Rep1_3,228,538,7.3807,13.0172,25.5654,96.9732,513.3290,0.0000,0.0000,Pass
Rep1_3,228,547,6.3122,12.9934,25.2270,98.8501,499.8270,0.0000,0.0000,Pass
Rep1_3,228,548,6.7020,12.9950,25.3591,99.0663,505.0780,0.0000,0.0000,Pass
Rep1_3,228,549,7.5111,12.9978,25.4406,95.3536,508.3280,0.0000,0.0000,Pass
Rep1_3,228,575,6.9827,12.9662,25.3717,96.9475,505.5780,0.0000,0.0000,Pass
Rep1_3,228,591,5.9826,12.9345,25.3026,97.0703,502.8270,0.0000,0.0000,Pass
Rep1_3,228,592,6.1825,12.9351,25.2522,97.5693,500.8270,0.0000,0.0000,Pass
Rep1_3,228,593,7.1807,12.9386,25.4030,97.4936,506.8280,0.0000,0.0000,Pass
Rep1_3,228,594,7.3810,12.9393,25.3717,96.0053,505.5780,0.0000,0.0000,Pass
Rep1_3,228,600,6.4185,12.9291,25.4218,99.0669,507.5780,0.0000,0.0000,Pass
Rep1_3,228,601,6.4663,12.9293,25.4968,98.4614,510.5780,0.0000,0.0000,Pass
