Repository: kimminkuy70-coder/Parameter

# 2차 PhaseB — 거짓void 경계정밀화 + R×F 교호작용 해소 (16런)

`../../공정모델링/2차_void정확도_DOE.xlsx` (시트: `PhaseB_경계정밀화_신규`)의 실험 설계를 실행한 결과입니다.
전량 **26µm 자재**(정상, void 없음) — 거짓 불량(False NG) 안전창 확인 + R×F 교락 해소가 목적입니다.

## 폴더 ↔ 조건 매핑

| 폴더 | Phase | kV | R | F | W | 목적 |
|---|---|---|---|---|---|---|
| G1_kV60_R0.4_F64_W4 | B-Grid | 60 | 0.4 | 64 | 4 | 경계매핑 |
| G2_kV60_R0.5_F64_W4 | B-Grid | 60 | 0.5 | 64 | 4 | 경계매핑(운영점 근접) |
| G3_kV60_R0.6_F64_W4 | B-Grid | 60 | 0.6 | 64 | 4 | 경계매핑 |
| G4_kV61_R0.4_F64_W4 | B-Grid | 61 | 0.4 | 64 | 4 | 경계매핑 |
| G5_kV61_R0.5_F64_W4 | B-Grid | 61 | 0.5 | 64 | 4 | 경계매핑 |
| G6_kV61_R0.6_F64_W4 | B-Grid | 61 | 0.6 | 64 | 4 | 경계매핑 |
| G7_kV62_R0.4_F64_W4 | B-Grid | 62 | 0.4 | 64 | 4 | 경계매핑 |
| G8_kV62_R0.5_F64_W4 | B-Grid | 62 | 0.5 | 64 | 4 | 경계매핑(기존 D26-05=0% 재확인) |
| G9_kV62_R0.6_F64_W4 | B-Grid | 62 | 0.6 | 64 | 4 | 경계매핑 |
| Rep_kV60_R0.5_F64_W4_반복3회/Rep{1,2,3} | B-Rep | 60 | 0.5 | 64 | 4 | 운영점 반복(void%σ) |
| RF1_kV60_R0.35_F32_W4 | B-RF | 60 | 0.35 | 32 | 4 | R×F 해소(직경, 기존 D26-06=F128과 짝) |
| RF2_kV62_R0.35_F32_W4 | B-RF | 62 | 0.35 | 32 | 4 | R×F 해소(거짓NG, 기존 D26-15=F128과 짝) |
| RF3_kV60_R0.65_F32_W4 | B-RF | 60 | 0.65 | 32 | 4 | R×F 해소(직경, 기존 D26-07=F64와 짝) |
| RF4_kV62_R0.65_F64_W4 | B-RF | 62 | 0.65 | 64 | 4 | R×F 해소(거짓NG, 기존 D26-17=F32와 짝) |

각 폴더 내부는 장비 원본 결과(XRA_VOID_*.csv 등, 기존 데이터셋과 동일 포맷)입니다.

## 1차 분석 결과 (요약)

| 지표 | 값 |
|---|---|
| Q_dia @ kV60(G1~3, R0.4~0.6) | 0.97~0.99 (기존 모델과 일치) |
| Q_dia @ kV62(G7~9) | 0.79~0.87 (기존 D26-05 Q=0.787과 대체로 일치) |
| **Q_dia @ kV61(G4~6)** | **0.75~0.83 — 회귀 모델 예측(≈0.93)보다 뚜렷이 낮음** |
| 거짓NG(≥8% void) | G9(kV62,R0.6)=14.1%, RF4(kV62,R0.65,F64)=2.6%, 나머지 전부 0% |
| 운영점(kV60,R0.5) 반복 3회 Q_dia | 0.984 / 0.986 / 0.987 (매우 안정, σ 작음) |

⚠ **kV61 데이터가 예상(포물선 보간값 ≈0.93)보다 훨씬 낮게(0.75~0.83) 나와 kV62와 뒤섞이는 양상입니다.** 원인 확인 필요 — 자세한 내용은 대화(2차_void정확도_DOE.xlsx PhaseB 결과 분석) 참조.

File: 실험데이터/2차_PhaseB_경계정밀화_RxF해소_16런/RF4_kV62_R0.65_F64_W4/VoidReport2_3996.csv
Recipe,Lot,Wafer,MAX Area Void,MAX Diameter Void,Total NG,DieId,BumpId,Area Percent,Diameter Percent
RF4,d26_0,126173086.17,16.78,40.96,161.00,60,1199,8.08,28.43
RF4,d26_0,126173086.17,16.78,40.96,161.00,60,1628,9.49,30.80
RF4,d26_0,126173086.17,16.78,40.96,161.00,60,1918,8.11,28.47
RF4,d26_0,126173086.17,16.78,40.96,161.00,60,2030,10.06,31.71
RF4,d26_0,126173086.17,16.78,40.96,161.00,60,3418,9.49,30.80
RF4,d26_0,126173086.17,16.78,40.96,161.00,60,3675,8.10,28.46
RF4,d26_0,126173086.17,16.78,40.96,161.00,60,3787,9.19,30.31
RF4,d26_0,126173086.17,16.78,40.96,161.00,60,4028,8.17,28.59
RF4,d26_0,126173086.17,16.78,40.96,161.00,60,4158,9.83,31.35
RF4,d26_0,126173086.17,16.78,40.96,161.00,228,502,9.32,30.52
RF4,d26_0,126173086.17,16.78,40.96,161.00,228,503,8.77,29.61
RF4,d26_0,126173086.17,16.78,40.96,161.00,228,548,9.19,30.32
RF4,d26_0,126173086.17,16.78,40.96,161.00,228,694,13.58,36.85
RF4,d26_0,126173086.17,16.78,40.96,161.00,228,851,8.52,29.19
RF4,d26_0,126173086.17,16.78,40.96,161.00,228,853,10.66,32.64
RF4,d26_0,126173086.17,16.78,40.96,161.00,228,939,8.91,29.85
RF4,d26_0,126173086.17,16.78,40.96,161.00,228,1047,8.11,28.48
RF4,d26_0,126173086.17,16.78,40.96,161.00,228,1048,11.27,33.56
RF4,d26_0,126173086.17,16.78,40.96,161.00,228,1049,9.64,31.04
RF4,d26_0,126173086.17,16.78,40.96,161.00,228,1051,8.21,28.65
RF4,d26_0,126173086.17,16.78,40.96,161.00,228,1143,9.35,30.58
RF4,d26_0,126173086.17,16.78,40.96,161.00,228,1144,11.14,33.38
RF4,d26_0,126173086.17,16.78,40.96,161.00,228,1263,10.46,32.35
RF4,d26_0,126173086.17,16.78,40.96,161.00,228,1267,10.52,32.44
RF4,d26_0,126173086.17,16.78,40.96,161.00,228,1335,10.56,32.50
RF4,d26_0,126173086.17,16.78,40.96,161.00,228,1337,8.14,28.54
RF4,d26_0,126173086.17,16.78,40.96,161.00,228,1344,8.17,28.58
RF4,d26_0,126173086.17,16.78,40.96,161.00,228,1392,15.50,39.36
RF4,d26_0,126173086.17,16.78,40.96,161.00,228,1393,11.76,34.29
RF4,d26_0,126173086.17,16.78,40.96,161.00,228,1394,9.27,30.45
RF4,d26_0,126173086.17,16.78,40.96,161.00,228,1442,8.23,28.69
RF4,d26_0,126173086.17,16.78,40.96,161.00,228,1444,8.74,29.56
RF4,d26_0,126173086.17,16.78,40.96,161.00,228,1446,10.13,31.83
RF4,d26_0,126173086.17,16.78,40.96,161.00,228,1447,9.03,30.05
RF4,d26_0,126173086.17,16.78,40.96,161.00,228,1451,9.08,30.13
RF4,d26_0,126173086.17,16.78,40.96,161.00,228,1452,13.44,36.66
RF4,d26_0,126173086.17,16.78,40.96,161.00,228,1519,9.79,31.29
RF4,d26_0,126173086.17,16.78,40.96,161.00,228,1637,12.01,34.65
RF4,d26_0,126173086.17,16.78,40.96,161.00,228,1652,14.77,38.43
RF4,d26_0,126173086.17,16.78,40.96,161.00,228,1654,8.70,29.49
RF4,d26_0,126173086.17,16.78,40.96,161.00,228,1736,8.05,28.38
RF4,d26_0,126173086.17,16.78,40.96,161.00,228,1740,8.41,28.99
RF4,d26_0,126173086.17,16.78,40.96,161.00,228,1783,8.97,29.96
RF4,d26_0,126173086.17,16.78,40.96,161.00,228,1789,8.60,29.33
RF4,d26_0,126173086.17,16.78,40.96,161.00,228,1793,8.23,28.68
RF4,d26_0,126173086.17,16.78,40.96,161.00,228,1845,11.32,33.64
RF4,d26_0,126173086.17,16.78,40.96,161.00,228,1846,10.75,32.78
RF4,d26_0,126173086.17,16.78,40.96,161.00,228,1847,8.02,28.33
RF4,d26_0,126173086.17,16.78,40.96,161.00,228,1850,13.11,36.21
RF4,d26_0,126173086.17,16.78,40.96,161.00,228,1935,11.30,33.61
RF4,d26_0,126173086.17,16.78,40.96,161.00,228,1980,10.51,32.42
RF4,d26_0,126173086.17,16.78,40.96,161.00,228,2042,14.60,38.20
RF4,d26_0,126173086.17,16.78,40.96,161.00,228,2117,8.97,29.96
RF4,d26_0,126173086.17,16.78,40.96,161.00,228,2156,13.53,36.79
RF4,d26_0,126173086.17,16.78,40.96,161.00,228,2161,8.25,28.72
RF4,d26_0,126173086.17,16.78,40.96,161.00,228,2198,8.41,29.00
RF4,d26_0,126173086.17,16.78,40.96,161.00,228,2205,8.56,29.26
RF4,d26_0,126173086.17,16.78,40.96,161.00,228,2208,11.19,33.46
RF4,d26_0,126173086.17,16.78,40.96,161.00,228,2209,8.31,28.83
RF4,d26_0,126173086.17,16.78,40.96,161.00,228,2212,12.05,34.72
RF4,d26_0,126173086.17,16.78,40.96,161.00,228,2307,14.54,38.13
RF4,d26_0,126173086.17,16.78,40.96,161.00,228,2343,12.08,34.76
RF4,d26_0,126173086.17,16.78,40.96,161.00,228,2346,16.72,40.89
RF4,d26_0,126173086.17,16.78,40.96,161.00,228,2347,13.36,36.55
RF4,d26_0,126173086.17,16.78,40.96,161.00,228,2348,8.39,28.96
RF4,d26_0,126173086.17,16.78,40.96,161.00,228,2397,10.72,32.75
RF4,d26_0,126173086.17,16.78,40.96,161.00,228,2407,8.09,28.44
RF4,d26_0,126173086.17,16.78,40.96,161.00,228,2410,8.92,29.86
RF4,d26_0,126173086.17,16.78,40.96,161.00,228,2413,10.79,32.85
RF4,d26_0,126173086.17,16.78,40.96,161.00,228,2496,13.36,36.55
RF4,d26_0,126173086.17,16.78,40.96,161.00,228,2497,9.89,31.45
RF4,d26_0,126173086.17,16.78,40.96,161.00,228,2498,12.04,34.70
RF4,d26_0,126173086.17,16.78,40.96,161.00,228,2499,11.38,33.73
RF4,d26_0,126173086.17,16.78,40.96,161.00,228,2579,8.04,28.35
RF4,d26_0,126173086.17,16.78,40.96,161.00,228,2581,12.12,34.81
RF4,d26_0,126173086.17,16.78,40.96,161.00,228,2586,10.71,32.73
RF4,d26_0,126173086.17,16.78,40.96,161.00,228,2587,13.05,36.12
RF4,d26_0,126173086.17,16.78,40.96,161.00,228,2665,9.22,30.37
RF4,d26_0,126173086.17,16.78,40.96,161.00,228,2688,9.58,30.95
RF4,d26_0,126173086.17,16.78,40.96,161.00,228,2689,8.72,29.53
RF4,d26_0,126173086.17,16.78,40.96,161.00,228,2690,8.76,29.60
RF4,d26_0,126173086.17,16.78,40.96,161.00,228,2691,8.85,29.74
RF4,d26_0,126173086.17,16.78,40.96,161.00,228,2693,13.06,36.14
RF4,d26_0,126173086.17,16.78,40.96,161.00,228,2694,13.77,37.11
RF4,d26_0,126173086.17,16.78,40.96,161.00,228,2757,8.96,29.93
RF4,d26_0,126173086.17,16.78,40.96,161.00,228,2769,8.50,29.15
RF4,d26_0,126173086.17,16.78,40.96,161.00,228,2774,10.03,31.67
RF4,d26_0,126173086.17,16.78,40.96,161.00,228,2860,9.65,31.06
RF4,d26_0,126173086.17,16.78,40.96,161.00,228,2861,8.16,28.57
RF4,d26_0,126173086.17,16.78,40.96,161.00,228,2919,12.40,35.21
RF4,d26_0,126173086.17,16.78,40.96,161.00,228,2920,10.52,32.44
RF4,d26_0,126173086.17,16.78,40.96,161.00,228,2939,9.79,31.29
RF4,d26_0,126173086.17,16.78,40.96,161.00,228,2940,8.91,29.86
RF4,d26_0,126173086.17,16.78,40.96,161.00,228,2942,8.52,29.18
RF4,d26_0,126173086.17,16.78,40.96,161.00,228,2944,12.35,35.14
RF4,d26_0,126173086.17,16.78,40.96,161.00,228,2947,8.73,29.54
RF4,d26_0,126173086.17,16.78,40.96,161.00,228,2949,8.72,29.52
RF4,d26_0,126173086.17,16.78,40.96,161.00,228,2953,12.23,34.97
RF4,d26_0,126173086.17,16.78,40.96,161.00,228,3025,11.61,34.07
RF4,d26_0,126173086.17,16.78,40.96,161.00,228,3026,9.77,31.25
RF4,d26_0,126173086.17,16.78,40.96,161.00,228,3054,12.74,35.70
RF4,d26_0,126173086.17,16.78,40.96,161.00,228,3055,8.57,29.27
RF4,d26_0,126173086.17,16.78,40.96,161.00,228,3058,8.37,28.94
RF4,d26_0,126173086.17,16.78,40.96,161.00,228,3118,10.11,31.79
RF4,d26_0,126173086.17,16.78,40.96,161.00,228,3136,9.19,30.32
RF4,d26_0,126173086.17,16.78,40.96,161.00,228,3141,8.42,29.01
RF4,d26_0,126173086.17,16.78,40.96,161.00,228,3211,8.13,28.51
RF4,d26_0,126173086.17,16.78,40.96,161.00,228,3214,9.11,30.18
RF4,d26_0,126173086.17,16.78,40.96,161.00,228,3219,8.17,28.58
RF4,d26_0,126173086.17,16.78,40.96,161.00,228,3225,10.57,32.52
RF4,d26_0,126173086.17,16.78,40.96,161.00,228,3303,8.33,28.87
RF4,d26_0,126173086.17,16.78,40.96,161.00,228,3309,8.36,28.91
RF4,d26_0,126173086.17,16.78,40.96,161.00,228,3310,16.78,40.96
RF4,d26_0,126173086.17,16.78,40.96,161.00,228,3312,11.22,33.49
RF4,d26_0,126173086.17,16.78,40.96,161.00,228,3389,8.40,28.98
RF4,d26_0,126173086.17,16.78,40.96,161.00,228,3406,10.99,33.15
RF4,d26_0,126173086.17,16.78,40.96,161.00,228,3415,8.63,29.37
RF4,d26_0,126173086.17,16.78,40.96,161.00,228,3418,11.64,34.12
RF4,d26_0,126173086.17,16.78,40.96,161.00,228,3484,12.78,35.75
RF4,d26_0,126173086.17,16.78,40.96,161.00,228,3485,8.83,29.71
RF4,d26_0,126173086.17,16.78,40.96,161.00,228,3486,12.52,35.39
RF4,d26_0,126173086.17,16.78,40.96,161.00,228,3508,9.45,30.74
RF4,d26_0,126173086.17,16.78,40.96,161.00,228,3511,12.27,35.03
RF4,d26_0,126173086.17,16.78,40.96,161.00,228,3566,9.45,30.75
RF4,d26_0,126173086.17,16.78,40.96,161.00,228,3592,8.96,29.93
RF4,d26_0,126173086.17,16.78,40.96,161.00,228,3676,9.11,30.19
RF4,d26_0,126173086.17,16.78,40.96,161.00,228,3679,9.45,30.75
RF4,d26_0,126173086.17,16.78,40.96,161.00,228,3681,8.60,29.33
RF4,d26_0,126173086.17,16.78,40.96,161.00,228,3682,11.24,33.52
RF4,d26_0,126173086.17,16.78,40.96,161.00,228,3782,15.05,38.79
RF4,d26_0,126173086.17,16.78,40.96,161.00,228,3784,10.74,32.77
RF4,d26_0,126173086.17,16.78,40.96,161.00,228,3787,8.59,29.30
RF4,d26_0,126173086.17,16.78,40.96,161.00,228,3790,13.06,36.13
RF4,d26_0,126173086.17,16.78,40.96,161.00,228,3791,9.96,31.56
RF4,d26_0,126173086.17,16.78,40.96,161.00,228,3933,8.88,29.80
RF4,d26_0,126173086.17,16.78,40.96,161.00,228,3956,9.92,31.49
RF4,d26_0,126173086.17,16.78,40.96,161.00,228,3959,8.80,29.67
RF4,d26_0,126173086.17,16.78,40.96,161.00,228,4040,8.35,28.90
RF4,d26_0,126173086.17,16.78,40.96,161.00,228,4046,8.69,29.48
RF4,d26_0,126173086.17,16.78,40.96,161.00,228,4048,12.25,35.00
RF4,d26_0,126173086.17,16.78,40.96,161.00,228,4050,10.47,32.35
RF4,d26_0,126173086.17,16.78,40.96,161.00,228,4053,12.43,35.25
RF4,d26_0,126173086.17,16.78,40.96,161.00,228,4156,8.25,28.73
RF4,d26_0,126173086.17,16.78,40.96,161.00,228,4158,9.30,30.50
RF4,d26_0,126173086.17,16.78,40.96,161.00,228,4159,10.50,32.41
RF4,d26_0,126173086.17,16.78,40.96,161.00,228,4242,10.39,32.23
RF4,d26_0,126173086.17,16.78,40.96,161.00,228,4294,14.05,37.48
RF4,d26_0,126173086.17,16.78,40.96,161.00,228,4324,10.29,32.08
RF4,d26_0,126173086.17,16.78,40.96,161.00,228,4326,8.17,28.59
RF4,d26_0,126173086.17,16.78,40.96,161.00,228,4413,9.43,30.71
RF4,d26_0,126173086.17,16.78,40.96,161.00,228,4416,10.87,32.97
RF4,d26_0,126173086.17,16.78,40.96,161.00,228,4454,9.37,30.61
RF4,d26_0,126173086.17,16.78,40.96,161.00,228,4523,9.39,30.65
RF4,d26_0,126173086.17,16.78,40.96,161.00,228,4596,8.54,29.22
RF4,d26_0,126173086.17,16.78,40.96,161.00,228,4794,8.92,29.86
RF4,d26_0,126173086.17,16.78,40.96,161.00,228,4966,13.12,36.22
RF4,d26_0,126173086.17,16.78,40.96,161.00,228,4991,11.12,33.35
RF4,d26_0,126173086.17,16.78,40.96,161.00,228,5062,13.06,36.13
RF4,d26_0,126173086.17,16.78,40.96,161.00,228,5334,8.11,28.48
RF4,d26_0,126173086.17,16.78,40.96,161.00,228,5430,8.11,28.49
RF4,d26_0,126173086.17,16.78,40.96,161.00,228,5698,8.59,29.31
