Repository: kimminkuy70-coder/Parameter

# B3 — kV 정점 정밀화 (26µm, 3런)

`../../공정모델링/B3_정점정밀화_DOE.xlsx` 설계를 실행한 결과입니다. R0.5·F64·W4 고정, kV만 0.5 간격.
(자재 라벨 D26B, RunID 4007~4009 — kV60 Q가 기존 D26과 일치해 동일 자재로 판단)

## 폴더 ↔ 조건

| 폴더 | kV | RunID | 측정직경(µm) | Q_dia | 직경 게이트(0.97~1.03) |
|---|---|---|---|---|---|
| B3-2_kV59.5_R0.5_F64_W4 | 59.5 | 4008 | 24.842 | 0.9555 | ❌ 탈락 |
| **B3-1_kV60.0_R0.5_F64_W4** | **60.0** | 4007 | **25.619** | **0.9854** | ✅ **통과** |
| B3-3_kV60.5_R0.5_F64_W4 | 60.5 | 4009 | 23.603 | 0.9078 | ❌ 탈락 |

## 결론 — "결과 A": 정점은 60, 그리고 창이 매우 좁고 비대칭

- **포물선 정점 kV\* = 59.89 ≈ 60** (1차 회귀 kv*=59.96과 일치) → **레시피 kV\*≈60 확정, 보정 불필요.**
- **정점 최대 Q = 0.988** → 26µm은 약 1.2% 언더사이즈가 구조적 한계(정점에서도 100% 못 맞춤).
- **kV60만 게이트 통과, ±0.5kV는 둘 다 탈락** → 창이 ±0.5kV보다도 좁음.
- **비대칭**: +0.5kV(60.5)는 **7.8%p** 급락, −0.5kV(59.5)는 3.0%p 하락 → **높은 쪽이 2.6배 더 위험.**

### 실무 반영
- 트림 폭을 **±0.5 → 실질 ±0.3kV 이내**로 더 좁혀야 함(±0.5는 이미 게이트 밖).
- 세팅 오차가 불가피하면 **약간 낮게(kV↓) 치우치는 게 안전** — 높은 쪽 낙폭이 더 큼.
- kV 캘리브레이션/드리프트 관리가 직경 정확도의 **최대 리스크**임이 재확인됨.

File: 실험데이터/B3_정점정밀화_3런/B3-3_kV60.5_R0.5_F64_W4/BumpLevel/WBA_BumpResult_0252_4009.csv
BumpId,VoidId,Bump_X,Bump_Y,X(um),Y(um),Diam_X,Diam_Y,Diameter(%),Area(um2),Area(%)
1003,1,-6.0554,-3.4699,-0.0007,-0.0004,2.3264,2.3264,9.8477,4.2506,0.9698
1844,1,-6.0926,-3.9090,0.0021,0.0000,1.2617,1.2617,5.3498,1.2502,0.2862

File: 실험데이터/B3_정점정밀화_3런/B3-3_kV60.5_R0.5_F64_W4/BumpLevel/WBA_BumpResult_0263_4009.csv
BumpId,VoidId,Bump_X,Bump_Y,X(um),Y(um),Diam_X,Diam_Y,Diameter(%),Area(um2),Area(%)
1785,1,136.4990,-3.8753,0.0016,-0.0008,3.2900,3.2900,13.8323,8.5012,1.9133
2497,1,136.5280,-4.2572,0.0015,-0.0024,1.5959,1.5959,6.6853,2.0003,0.4469
2948,1,136.5760,-4.4924,0.0017,-0.0011,1.2617,1.2617,5.3575,1.2502,0.2870
