Repository: kimminkuy70-coder/Parameter

# B3 — kV 정점 정밀화 (26µm, 3런)

`../../공정모델링/B3_정점정밀화_DOE.xlsx` 설계를 실행한 결과입니다. R0.5·F64·W4 고정, kV만 0.5 간격.
(자재 라벨 D26B, RunID 4007~4009 — kV60 Q가 기존 D26과 일치해 동일 자재로 판단)

## 폴더 ↔ 조건

| 폴더 | kV | RunID | 측정직경(µm) | Q_dia | 직경 게이트(0.97~1.03) |
|---|---|---|---|---|---|
| B3-2_kV59.5_R0.5_F64_W4 | 59.5 | 4008 | 24.842 | 0.9555 | ❌ 탈락 |
| **B3-1_kV60.0_R0.5_F64_W4** | **60.0** | 4007 | **25.619** | **0.9854** | ✅ **통과** |
| B3-3_kV60.5_R0.5_F64_W4 | 60.5 | 4009 | 23.603 | 0.9078 | ❌ 탈락 |

## 결론 — "결과 A": 정점은 60, 그리고 창이 매우 좁고 비대칭

- **포물선 정점 kV\* = 59.89 ≈ 60** (1차 회귀 kv*=59.96과 일치) → **레시피 kV\*≈60 확정, 보정 불필요.**
- **정점 최대 Q = 0.988** → 26µm은 약 1.2% 언더사이즈가 구조적 한계(정점에서도 100% 못 맞춤).
- **kV60만 게이트 통과, ±0.5kV는 둘 다 탈락** → 창이 ±0.5kV보다도 좁음.
- **비대칭**: +0.5kV(60.5)는 **7.8%p** 급락, −0.5kV(59.5)는 3.0%p 하락 → **높은 쪽이 2.6배 더 위험.**

### 실무 반영
- 트림 폭을 **±0.5 → 실질 ±0.3kV 이내**로 더 좁혀야 함(±0.5는 이미 게이트 밖).
- 세팅 오차가 불가피하면 **약간 낮게(kV↓) 치우치는 게 안전** — 높은 쪽 낙폭이 더 큼.
- kV 캘리브레이션/드리프트 관리가 직경 정확도의 **최대 리스크**임이 재확인됨.

File: 실험데이터/B3_정점정밀화_3런/B3-1_kV60.0_R0.5_F64_W4/DieLevel/WBA_DieResult_0060_4007.csv
BumpId,Flag,Failure,Diameter,Area,Roundness,VoidFraction,LargestVoidFraction,VoidNumber,Centre_X,Centre_Y,LargestVoidDiameterFraction
286,1,0,25.5218,511.5790,93.1024,0.0000,0.0000,0,-7.2201,126.3350,0.0000
287,1,0,25.6400,516.3290,91.6843,0.0000,0.0000,0,-7.1081,126.3360,0.0000
293,1,0,25.6648,517.3290,95.0497,0.0000,0.0000,0,-6.5735,126.2890,0.0000
294,1,0,25.6276,515.8290,95.7508,0.0000,0.0000,0,-6.5254,126.2890,0.0000
295,1,0,25.6834,518.0800,95.2959,0.0000,0.0000,0,-6.3135,126.2910,0.0000
296,1,0,25.6400,516.3290,95.4762,0.0000,0.0000,0,-6.2656,126.2910,0.0000
337,1,0,25.5218,511.5790,93.1569,0.0000,0.0000,0,-6.9444,126.2760,0.0000
338,1,0,25.4719,509.5780,95.1969,0.0000,0.0000,0,-6.7444,126.2760,0.0000
339,1,0,25.6090,515.0790,92.9487,0.0000,0.0000,0,-5.7458,126.2810,0.0000
340,1,0,25.7082,519.0800,92.7617,0.0000,0.0000,0,-5.5454,126.2810,0.0000
367,1,0,25.4781,509.8280,94.4137,0.0000,0.0000,0,-6.9442,126.1970,0.0000
368,1,0,25.4343,508.0780,94.5107,0.0000,0.0000,0,-6.7442,126.1980,0.0000
369,1,0,25.5965,514.5790,94.6879,0.0000,0.0000,0,-5.7456,126.2030,0.0000
373,1,0,25.6772,517.8290,93.4636,0.0000,0.0000,0,-5.5454,126.2030,0.0000
380,1,0,25.6586,517.0790,95.3505,0.0000,0.0000,0,-6.0561,126.1950,0.0000
381,1,0,25.7330,520.0800,94.9014,0.0000,0.0000,0,-6.0023,126.1950,0.0000
434,1,0,25.6214,515.5790,92.3929,0.0000,0.0000,0,-7.2194,126.1640,0.0000
435,1,0,25.5654,513.3290,93.3597,0.0000,0.0000,0,-7.1074,126.1640,0.0000
441,1,0,25.4781,509.8280,94.8750,0.0000,0.0000,0,-6.9440,126.1300,0.0000
442,1,0,25.5716,513.5790,96.1936,0.0000,0.0000,0,-5.7455,126.1350,0.0000
468,1,0,25.4531,508.8280,96.5056,0.0000,0.0000,0,-6.9436,126.0520,0.0000
469,1,0,25.4468,508.5780,95.8839,0.0000,0.0000,0,-5.7451,126.0570,0.0000
497,1,0,25.3403,504.3270,94.8377,0.0000,0.0000,0,-7.1067,126.0100,0.0000
499,1,0,25.5156,511.3290,94.1276,0.0000,0.0000,0,-7.2188,126.0100,0.0000
500,1,0,25.5405,512.3290,98.1372,0.0000,0.0000,0,-6.1175,126.0090,0.0000
501,1,0,25.5093,511.0780,98.5520,0.0000,0.0000,0,-6.0695,126.0090,0.0000
502,1,0,25.5093,511.0780,97.7562,0.0000,0.0000,0,-5.9875,126.0100,0.0000
503,1,0,25.4656,509.3280,97.6407,0.0000,0.0000,0,-5.9395,126.0100,0.0000
535,1,0,25.3779,505.8280,95.5003,0.0000,0.0000,0,-6.9433,125.9800,0.0000
536,1,0,25.4155,507.3280,96.4450,0.0000,0.0000,0,-6.7434,125.9810,0.0000
537,1,0,25.5530,512.8290,96.2872,0.0000,0.0000,0,-5.7448,125.9850,0.0000
538,1,0,25.5280,511.8290,94.7058,0.0000,0.0000,0,-5.5446,125.9860,0.0000
547,1,0,25.3340,504.0770,97.3706,0.0000,0.0000,0,-6.6133,125.9610,0.0000
548,1,0,25.3654,505.3280,98.2346,0.0000,0.0000,0,-6.2234,125.9630,0.0000
549,1,0,25.7515,520.8300,94.2432,0.0000,0.0000,0,-5.4143,125.9670,0.0000
575,1,0,25.6214,515.5790,97.6411,0.0000,0.0000,0,-5.9427,125.9350,0.0000
591,1,0,25.3967,506.5780,96.1021,0.0000,0.0000,0,-6.9429,125.9020,0.0000
592,1,0,25.3026,502.8270,98.0820,0.0000,0.0000,0,-6.7431,125.9030,0.0000
593,1,0,25.4281,507.8280,97.1720,0.0000,0.0000,0,-5.7445,125.9070,0.0000
594,1,0,25.5779,513.8290,95.6377,0.0000,0.0000,0,-5.5443,125.9080,0.0000
600,1,0,25.4906,510.3280,97.4065,0.0000,0.0000,0,-6.5070,125.8970,0.0000
601,1,0,25.5779,513.8290,98.7060,0.0000,0.0000,0,-6.4591,125.8970,0.0000
602,1,0,25.6276,515.8290,98.0987,0.0000,0.0000,0,-6.3770,125.8980,0.0000
603,1,0,25.4593,509.0780,96.3196,0.0000,0.0000,0,-6.3291,125.8980,0.0000
604,1,0,25.5592,513.0790,97.8332,0.0000,0.0000,0,-5.9815,125.8950,0.0000
605,1,0,25.5530,512.8290,98.0091,0.0000,0.0000,0,-5.9035,125.8960,0.0000
656,1,0,25.3654,505.3280,97.4955,0.0000,0.0000,0,-6.6130,125.8830,0.0000
657,1,0,25.5218,511.5790,97.4838,0.0000,0.0000,0,-6.2231,125.8850,0.0000
658,1,0,25.6090,515.0790,95.7252,0.0000,0.0000,0,-5.4139,125.8890,0.0000
684,1,0,25.6648,517.3290,94.5255,0.0000,0.0000,0,-7.1944,125.8630,0.0000
694,1,0,25.5592,513.0790,98.1357,0.0000,0.0000,0,-5.9423,125.8570,0.0000
700,1,0,25.4719,509.5780,96.3640,0.0000,0.0000,0,-6.9550,125.8370,0.0000
701,1,0,25.5280,511.8290,97.9216,0.0000,0.0000,0,-5.7567,125.8420,0.0000
702,1,0,25.3654,505.3280,98.6788,0.0000,0.0000,0,-6.6129,125.8310,0.0000
703,1,0,25.6586,517.0790,98.9296,0.0000,0.0000,0,-6.5021,125.8320,0.0000
704,1,0,25.6524,516.8290,98.1625,0.0000,0.0000,0,-6.4542,125.8320,0.0000
705,1,0,25.5779,513.8290,98.2718,0.0000,0.0000,0,-6.3815,125.8320,0.0000
706,1,0,25.6027,514.8290,97.1664,0.0000,0.0000,0,-6.3336,125.8330,0.0000
707,1,0,25.5654,513.3290,97.7454,0.0000,0.0000,0,-6.2229,125.8330,0.0000
708,1,0,25.6958,518.5800,99.0059,0.0000,0.0000,0,-6.0426,125.8340,0.0000
709,1,0,25.7268,519.8300,95.1882,0.0000,0.0000,0,-5.4137,125.8370,0.0000
731,1,0,25.6027,514.8290,94.4693,0.0000,0.0000,0,-7.2332,125.8240,0.0000
732,1,0,25.4906,510.3280,96.1286,0.0000,0.0000,0,-7.1553,125.8240,0.0000
786,1,0,25.4531,508.8280,96.6215,0.0000,0.0000,0,-6.8815,125.8100,0.0000
787,1,0,25.3905,506.3280,97.9232,0.0000,0.0000,0,-6.7694,125.8110,0.0000
788,1,0,25.5965,514.5790,97.1902,0.0000,0.0000,0,-5.6832,125.8150,0.0000
789,1,0,25.5530,512.8290,95.7789,0.0000,0.0000,0,-5.5707,125.8160,0.0000
798,1,0,25.7144,519.3300,99.0256,0.0000,0.0000,0,-6.0813,125.7950,0.0000
799,1,0,25.5654,513.3290,98.2603,0.0000,0.0000,0,-6.0034,125.7950,0.0000
832,1,0,25.4906,510.3280,95.5128,0.0000,0.0000,0,-7.1942,125.7850,0.0000
834,1,0,25.6152,515.3290,95.9935,0.0000,0.0000,0,-7.0681,125.7620,0.0000
835,1,0,25.7701,521.5800,97.1695,0.0000,0.0000,0,-6.3333,125.7550,0.0000
848,1,0,25.6338,516.0790,97.8484,0.0000,0.0000,0,-6.6124,125.7530,0.0000
849,1,0,25.7824,522.0800,98.9251,0.0000,0.0000,0,-6.5018,125.7540,0.0000
850,1,0,25.7082,519.0800,97.4734,0.0000,0.0000,0,-6.4538,125.7540,0.0000
851,1,0,25.7701,521.5800,99.2214,0.0000,0.0000,0,-6.3811,125.7540,0.0000
852,1,0,25.7020,518.8300,98.9012,0.0000,0.0000,0,-6.2226,125.7550,0.0000
853,1,0,25.7762,521.8300,98.3182,0.0000,0.0000,0,-6.0422,125.7560,0.0000
854,1,0,25.6586,517.0790,94.7582,0.0000,0.0000,0,-5.4135,125.7590,0.0000
926,1,0,25.7824,522.0800,98.2754,0.0000,0.0000,0,-5.9420,125.7340,0.0000
935,1,0,25.4406,508.3280,96.1857,0.0000,0.0000,0,-7.1068,125.7230,0.0000
936,1,0,25.4968,510.5780,96.7045,0.0000,0.0000,0,-7.0290,125.7230,0.0000
939,1,0,25.8441,524.5810,98.9105,0.0000,0.0000,0,-5.9807,125.6950,0.0000
940,1,0,25.7020,518.8300,97.8354,0.0000,0.0000,0,-5.9028,125.6950,0.0000
977,1,0,25.6027,514.8290,96.3212,0.0000,0.0000,0,-7.0677,125.6840,0.0000
978,1,0,25.5467,512.5790,95.6284,0.0000,0.0000,0,-7.1936,125.6620,0.0000
980,1,0,25.9179,527.5810,98.4460,0.0000,0.0000,0,-5.9416,125.6560,0.0000
1000,1,0,25.9240,527.8310,98.6818,0.0000,0.0000,0,-6.6419,125.6310,0.0000
1001,1,0,25.9179,527.5810,98.4546,0.0000,0.0000,0,-6.4418,125.6320,0.0000
1002,1,0,25.7453,520.5800,99.4529,0.0000,0.0000,0,-6.2419,125.6330,0.0000
1003,1,0,25.9547,529.0810,98.2913,0.0000,0.0000,0,-6.0417,125.6340,0.0000
1039,1,0,25.4468,508.5780,95.9189,0.0000,0.0000,0,-7.2322,125.6230,0.0000
1040,1,0,25.4155,507.3280,95.9076,0.0000,0.0000,0,-7.1544,125.6240,0.0000
1042,1,0,25.8564,525.0810,98.4049,0.0000,0.0000,0,-6.6807,125.5920,0.0000
1043,1,0,25.9486,528.8310,99.5655,0.0000,0.0000,0,-6.6028,125.5920,0.0000
1044,1,0,25.7639,521.3300,99.6003,0.0000,0.0000,0,-6.4806,125.5930,0.0000
1045,1,0,25.7577,521.0800,99.6186,0.0000,0.0000,0,-6.4027,125.5930,0.0000
1046,1,0,25.6524,516.8290,99.4977,0.0000,0.0000,0,-6.2807,125.5940,0.0000
1047,1,0,25.6648,517.3290,99.4017,0.0000,0.0000,0,-6.2027,125.5940,0.0000
1048,1,0,25.7453,520.5800,99.5438,0.0000,0.0000,0,-6.0805,125.5950,0.0000
1049,1,0,25.8687,525.5810,98.6930,0.0000,0.0000,0,-6.0026,125.5950,0.0000
1050,1,0,25.7824,522.0800,95.8280,0.0000,0.0000,0,-5.4447,125.5970,0.0000
1142,1,0,25.8194,523.5800,98.5257,0.0000,0.0000,0,-6.6416,125.5530,0.0000
1143,1,0,25.7268,519.8300,99.0875,0.0000,0.0000,0,-6.0414,125.5560,0.0000
1144,1,0,25.7082,519.0800,95.3708,0.0000,0.0000,0,-5.4054,125.5590,0.0000
1157,1,0,25.6896,518.3300,99.0826,0.0000,0.0000,0,-6.4415,125.5540,0.0000
1158,1,0,25.5592,513.0790,99.2216,0.0000,0.0000,0,-6.2416,125.5550,0.0000
1193,1,0,25.6214,515.5790,96.5961,0.0000,0.0000,0,-7.1930,125.5470,0.0000
1196,1,0,25.7577,521.0800,99.1408,0.0000,0.0000,0,-6.5415,125.5310,0.0000
1197,1,0,25.5467,512.5790,96.9368,0.0000,0.0000,0,-6.3415,125.5320,0.0000
1198,1,0,25.6400,516.3290,99.4200,0.0000,0.0000,0,-6.1414,125.5330,0.0000
1199,1,0,25.9486,528.8310,98.9008,0.0000,0.0000,0,-5.9411,125.5340,0.0000
1233,1,0,25.5405,512.3290,99.1073,0.0000,0.0000,0,-6.8615,125.5200,0.0000
1234,1,0,25.5093,511.0780,97.8236,0.0000,0.0000,0,-5.6634,125.5250,0.0000
1240,1,0,25.5592,513.0790,97.0243,0.0000,0.0000,0,-7.2316,125.5080,0.0000
1241,1,0,25.4531,508.8280,96.4830,0.0000,0.0000,0,-7.1539,125.5080,0.0000
1259,1,0,25.6958,518.5800,99.7175,0.0000,0.0000,0,-6.5802,125.4920,0.0000
1260,1,0,25.6772,517.8290,99.4908,0.0000,0.0000,0,-6.5023,125.4930,0.0000
1261,1,0,25.6524,516.8290,99.2851,0.0000,0.0000,0,-6.3802,125.4930,0.0000
1262,1,0,25.5965,514.5790,99.4880,0.0000,0.0000,0,-6.3025,125.4940,0.0000
1263,1,0,25.5779,513.8290,99.6382,0.0000,0.0000,0,-6.1802,125.4940,0.0000
1264,1,0,25.6027,514.8290,99.7403,0.0000,0.0000,0,-6.1022,125.4950,0.0000
1265,1,0,25.7762,521.8300,99.1599,0.0000,0.0000,0,-5.9799,125.4950,0.0000
1266,1,0,25.9056,527.0810,98.7811,0.0000,0.0000,0,-5.9020,125.4950,0.0000
1334,1,0,25.4155,507.3280,97.8617,0.0000,0.0000,0,-6.9662,125.4610,0.0000
1335,1,0,25.6338,516.0790,99.1820,0.0000,0.0000,0,-6.7563,125.4620,0.0000
1336,1,0,25.6152,515.3290,97.9321,0.0000,0.0000,0,-5.7683,125.4660,0.0000
1337,1,0,25.4468,508.5780,96.5346,0.0000,0.0000,0,-5.5580,125.4670,0.0000
1343,1,0,25.6958,518.5800,99.1409,0.0000,0.0000,0,-6.5411,125.4530,0.0000
1344,1,0,25.4406,508.3280,96.5943,0.0000,0.0000,0,-6.3411,125.4540,0.0000
1345,1,0,25.5467,512.5790,99.3148,0.0000,0.0000,0,-6.1411,125.4550,0.0000
1346,1,0,25.7515,520.8300,98.9553,0.0000,0.0000,0,-5.9408,125.4560,0.0000
1388,1,0,25.6400,516.3290,97.6624,0.0000,0.0000,0,-7.1925,125.4370,0.0000
1390,1,0,25.6338,516.0790,99.1133,0.0000,0.0000,0,-6.6411,125.4310,0.0000
1391,1,0,25.7144,519.3300,98.9961,0.0000,0.0000,0,-6.4410,125.4320,0.0000
1392,1,0,25.6152,515.3290,99.0665,0.0000,0.0000,0,-6.2411,125.4330,0.0000
1393,1,0,25.6710,517.5790,98.9543,0.0000,0.0000,0,-6.0409,125.4340,0.0000
1435,1,0,25.5218,511.5790,96.6175,0.0000,0.0000,0,-7.2313,125.3970,0.0000
1436,1,0,25.5965,514.5790,96.7933,0.0000,0.0000,0,-7.1534,125.3980,0.0000
1441,1,0,25.7268,519.8300,98.6603,0.0000,0.0000,0,-6.6798,125.3920,0.0000
1442,1,0,25.6524,516.8290,99.7237,0.0000,0.0000,0,-6.6020,125.3920,0.0000
1443,1,0,25.6214,515.5790,99.8140,0.0000,0.0000,0,-6.4798,125.3930,0.0000
1444,1,0,25.5903,514.3290,99.1890,0.0000,0.0000,0,-6.4020,125.3930,0.0000
1445,1,0,25.5156,511.3290,98.8477,0.0000,0.0000,0,-6.2799,125.3940,0.0000
1446,1,0,25.6027,514.8290,98.8149,0.0000,0.0000,0,-6.2020,125.3940,0.0000
1447,1,0,25.6462,516.5790,99.7949,0.0000,0.0000,0,-6.0797,125.3950,0.0000
1448,1,0,25.5592,513.0790,99.0903,0.0000,0.0000,0,-6.0017,125.3950,0.0000
1449,1,0,25.6152,515.3290,96.4753,0.0000,0.0000,0,-5.4438,125.3970,0.0000
1519,1,0,25.5405,512.3290,98.6647,0.0000,0.0000,0,-6.8610,125.3870,0.0000
1520,1,0,25.5218,511.5790,97.8757,0.0000,0.0000,0,-5.6629,125.3920,0.0000
1522,1,0,25.4781,509.8280,98.2818,0.0000,0.0000,0,-6.9659,125.3830,0.0000
1523,1,0,25.7392,520.3300,99.6332,0.0000,0.0000,0,-6.7561,125.3840,0.0000
1524,1,0,25.6214,515.5790,98.4266,0.0000,0.0000,0,-5.7680,125.3880,0.0000
1525,1,0,25.5530,512.8290,97.8636,0.0000,0.0000,0,-5.5577,125.3890,0.0000
1543,1,0,25.5654,513.3290,97.0173,0.0000,0.0000,0,-7.1921,125.3590,0.0000
1544,1,0,25.4593,509.0780,99.7658,0.0000,0.0000,0,-6.6407,125.3530,0.0000
1545,1,0,25.6338,516.0790,99.1407,0.0000,0.0000,0,-6.4407,125.3540,0.0000
1546,1,0,25.4781,509.8280,99.3812,0.0000,0.0000,0,-6.2408,125.3550,0.0000
1547,1,0,25.5654,513.3290,99.1326,0.0000,0.0000,0,-6.0405,125.3560,0.0000
1588,1,0,25.6027,514.8290,98.7238,0.0000,0.0000,0,-6.5406,125.3310,0.0000
1599,1,0,25.7948,522.5800,99.2985,0.0000,0.0000,0,-5.9403,125.3340,0.0000
1626,1,0,25.4843,510.0780,99.0475,0.0000,0.0000,0,-6.9656,125.3110,0.0000
1627,1,0,25.6958,518.5800,99.0437,0.0000,0.0000,0,-6.7557,125.3120,0.0000
1628,1,0,25.7453,520.5800,98.5128,0.0000,0.0000,0,-5.7678,125.3160,0.0000
1629,1,0,25.5467,512.5790,96.3386,0.0000,0.0000,0,-5.5575,125.3170,0.0000
1646,1,0,25.5903,514.3290,99.8396,0.0000,0.0000,0,-6.5794,125.2920,0.0000
1647,1,0,25.5903,514.3290,99.4721,0.0000,0.0000,0,-6.5015,125.2920,0.0000
1648,1,0,25.4468,508.5780,99.7721,0.0000,0.0000,0,-6.3793,125.2930,0.0000
1649,1,0,25.4468,508.5780,99.6481,0.0000,0.0000,0,-6.3016,125.2940,0.0000
1650,1,0,25.5841,514.0790,98.8857,0.0000,0.0000,0,-6.1794,125.2940,0.0000
1651,1,0,25.5592,513.0790,99.1657,0.0000,0.0000,0,-6.1014,125.2940,0.0000
1652,1,0,25.6027,514.8290,99.6414,0.0000,0.0000,0,-5.9792,125.2950,0.0000
1653,1,0,25.7762,521.8300,98.7558,0.0000,0.0000,0,-5.9011,125.2950,0.0000
1717,1,0,25.4343,508.0780,96.5544,0.0000,0.0000,0,-7.2307,125.2870,0.0000
1733,1,0,25.5031,510.8280,99.6413,0.0000,0.0000,0,-6.8603,125.2540,0.0000
1734,1,0,25.3026,502.8270,95.4334,0.0000,0.0000,0,-5.6624,125.2590,0.0000
1736,1,0,25.5841,514.0790,99.1423,0.0000,0.0000,0,-6.5402,125.2540,0.0000
1737,1,0,25.1891,498.3270,97.6313,0.0000,0.0000,0,-6.3403,125.2550,0.0000
1738,1,0,25.4155,507.3280,98.7642,0.0000,0.0000,0,-6.1403,125.2560,0.0000
1783,1,0,25.3967,506.5780,98.3956,0.0000,0.0000,0,-6.9651,125.2330,0.0000
1784,1,0,25.7515,520.8300,99.2597,0.0000,0.0000,0,-6.7553,125.2340,0.0000
1785,1,0,25.7268,519.8300,98.8882,0.0000,0.0000,0,-5.7674,125.2390,0.0000
1786,1,0,25.5530,512.8290,97.6119,0.0000,0.0000,0,-5.5571,125.2400,0.0000
1788,1,0,25.6710,517.5790,99.8060,0.0000,0.0000,0,-6.6402,125.2310,0.0000
1789,1,0,25.7020,518.8300,98.8036,0.0000,0.0000,0,-6.4401,125.2320,0.0000
1790,1,0,25.5716,513.5790,99.4445,0.0000,0.0000,0,-6.2402,125.2330,0.0000
1791,1,0,25.7082,519.0800,99.2624,0.0000,0.0000,0,-6.0401,125.2340,0.0000
1838,1,0,25.6958,518.5800,98.9311,0.0000,0.0000,0,-6.6790,125.1920,0.0000
1839,1,0,25.6648,517.3290,98.6510,0.0000,0.0000,0,-6.6011,125.1920,0.0000
1840,1,0,25.4968,510.5780,99.1307,0.0000,0.0000,0,-6.4789,125.1930,0.0000
1841,1,0,25.6462,516.5790,99.6124,0.0000,0.0000,0,-6.4010,125.1930,0.0000
1842,1,0,25.5716,513.5790,99.5853,0.0000,0.0000,0,-6.2790,125.1940,0.0000
1843,1,0,25.5530,512.8290,99.6186,0.0000,0.0000,0,-6.2012,125.1940,0.0000
1844,1,0,25.5716,513.5790,99.5498,0.0000,0.0000,0,-6.0789,125.1950,0.0000
1845,1,0,25.6152,515.3290,98.7393,0.0000,0.0000,0,-6.0010,125.1950,0.0000
1846,1,0,25.7268,519.8300,95.4067,0.0000,0.0000,0,-5.4430,125.1980,0.0000
1916,1,0,25.3528,504.8270,95.9793,0.0000,0.0000,0,-7.2302,125.1770,0.0000
1917,1,0,25.5467,512.5790,98.0590,0.0000,0.0000,0,-6.8601,125.1760,0.0000
1918,1,0,25.4968,510.5780,97.7768,0.0000,0.0000,0,-5.6621,125.1810,0.0000
1933,1,0,25.5903,514.3290,98.7402,0.0000,0.0000,0,-6.6398,125.1530,0.0000
1934,1,0,25.5965,514.5790,98.6892,0.0000,0.0000,0,-6.2399,125.1550,0.0000
1935,1,0,25.6710,517.5790,99.2633,0.0000,0.0000,0,-6.0397,125.1560,0.0000
1936,1,0,25.7144,519.3300,95.5498,0.0000,0.0000,0,-5.4039,125.1590,0.0000
1946,1,0,25.6462,516.5790,99.8784,0.0000,0.0000,0,-6.4398,125.1540,0.0000
1979,1,0,25.5716,513.5790,99.7034,0.0000,0.0000,0,-6.5397,125.1310,0.0000
1980,1,0,25.6462,516.5790,99.0676,0.0000,0.0000,0,-6.1398,125.1330,0.0000
2035,1,0,25.5654,513.3290,99.1769,0.0000,0.0000,0,-6.5785,125.0920,0.0000
2036,1,0,25.5218,511.5790,99.4849,0.0000,0.0000,0,-6.5006,125.0930,0.0000
2037,1,0,25.5841,514.0790,99.6179,0.0000,0.0000,0,-6.3785,125.0930,0.0000
2038,1,0,25.7144,519.3300,99.1284,0.0000,0.0000,0,-6.3007,125.0940,0.0000
2039,1,0,25.6834,518.0800,99.3060,0.0000,0.0000,0,-6.1786,125.0940,0.0000
2040,1,0,25.6152,515.3290,99.0182,0.0000,0.0000,0,-6.1006,125.0950,0.0000
2041,1,0,25.7268,519.8300,98.6368,0.0000,0.0000,0,-5.9784,125.0950,0.0000
2042,1,0,25.8749,525.8310,98.6071,0.0000,0.0000,0,-5.9003,125.0960,0.0000
2108,1,0,25.3591,505.0780,96.5005,0.0000,0.0000,0,-7.2297,125.0670,0.0000
2114,1,0,25.6027,514.8290,98.2594,0.0000,0.0000,0,-6.5394,125.0530,0.0000
2115,1,0,25.4218,507.5780,96.3076,0.0000,0.0000,0,-6.3394,125.0540,0.0000
2116,1,0,25.6338,516.0790,99.2105,0.0000,0.0000,0,-6.1395,125.0560,0.0000
2117,1,0,25.7824,522.0800,98.3154,0.0000,0.0000,0,-5.9392,125.0560,0.0000
2158,1,0,25.4343,508.0780,97.2111,0.0000,0.0000,0,-7.0393,125.0290,0.0000
2159,1,0,25.5530,512.8290,97.6227,0.0000,0.0000,0,-6.8394,125.0300,0.0000
2160,1,0,25.6027,514.8290,98.8757,0.0000,0.0000,0,-6.4392,125.0320,0.0000
2161,1,0,25.8071,523.0800,98.5518,0.0000,0.0000,0,-6.0392,125.0340,0.0000
2162,1,0,25.6648,517.3290,97.0393,0.0000,0.0000,0,-5.6385,125.0360,0.0000
2196,1,0,25.4593,509.0780,95.5925,0.0000,0.0000,0,-7.1906,124.9960,0.0000
2197,1,0,25.4155,507.3280,97.0831,0.0000,0.0000,0,-7.0781,124.9900,0.0000
2198,1,0,25.3842,506.0780,96.8916,0.0000,0.0000,0,-7.0002,124.9900,0.0000
2199,1,0,25.3277,503.8270,98.3566,0.0000,0.0000,0,-6.8783,124.9910,0.0000
2200,1,0,25.4406,508.3280,98.5360,0.0000,0.0000,0,-6.8002,124.9910,0.0000
2201,1,0,25.7886,522.3300,98.6313,0.0000,0.0000,0,-6.6782,124.9920,0.0000
2202,1,0,25.7392,520.3300,98.7850,0.0000,0.0000,0,-6.6002,124.9920,0.0000
2203,1,0,25.5779,513.8290,99.1870,0.0000,0.0000,0,-6.4781,124.9930,0.0000
2204,1,0,25.6586,517.0790,99.5653,0.0000,0.0000,0,-6.4002,124.9930,0.0000
2205,1,0,25.6648,517.3290,99.2461,0.0000,0.0000,0,-6.2782,124.9940,0.0000
2206,1,0,25.6524,516.8290,98.2608,0.0000,0.0000,0,-6.2002,124.9940,0.0000
2207,1,0,25.7392,520.3300,99.6323,0.0000,0.0000,0,-6.0781,124.9950,0.0000
2208,1,0,25.8009,522.8300,98.6337,0.0000,0.0000,0,-6.0001,124.9950,0.0000
2209,1,0,25.7639,521.3300,97.9639,0.0000,0.0000,0,-5.8779,124.9960,0.0000
2210,1,0,25.6648,517.3290,98.4438,0.0000,0.0000,0,-5.7998,124.9960,0.0000
2211,1,0,25.5093,511.0780,97.9142,0.0000,0.0000,0,-5.6775,124.9960,0.0000
2212,1,0,25.5841,514.0790,96.4304,0.0000,0.0000,0,-5.5993,124.9970,0.0000
2213,1,0,25.6462,516.5790,95.4430,0.0000,0.0000,0,-5.4423,124.9970,0.0000
2300,1,0,25.4656,509.3280,95.4920,0.0000,0.0000,0,-7.2293,124.9570,0.0000
2301,1,0,25.3528,504.8270,96.3624,0.0000,0.0000,0,-7.1514,124.9570,0.0000
2304,1,0,25.3717,505.5780,97.9320,0.0000,0.0000,0,-7.0390,124.9510,0.0000
2305,1,0,25.8009,522.8300,98.4712,0.0000,0.0000,0,-6.6391,124.9530,0.0000
2306,1,0,25.7639,521.3300,99.3485,0.0000,0.0000,0,-6.2390,124.9550,0.0000
2307,1,0,25.7268,519.8300,98.6947,0.0000,0.0000,0,-5.8387,124.9570,0.0000
2308,1,0,25.7082,519.0800,94.9377,0.0000,0.0000,0,-5.4030,124.9590,0.0000
2342,1,0,25.3779,505.8280,97.3173,0.0000,0.0000,0,-6.9389,124.9300,0.0000
2343,1,0,25.9608,529.3310,99.6462,0.0000,0.0000,0,-6.5389,124.9310,0.0000
2344,1,0,25.6276,515.8290,96.1397,0.0000,0.0000,0,-6.3389,124.9320,0.0000
2345,1,0,25.8441,524.5810,98.7055,0.0000,0.0000,0,-6.1388,124.9330,0.0000
2346,1,0,25.8687,525.5810,97.9992,0.0000,0.0000,0,-5.9387,124.9340,0.0000
2347,1,0,25.5903,514.3290,97.3936,0.0000,0.0000,0,-5.7383,124.9350,0.0000
2348,1,0,25.7206,519.5800,95.6169,0.0000,0.0000,0,-5.5379,124.9360,0.0000
2390,1,0,25.3591,505.0780,96.6687,0.0000,0.0000,0,-7.1902,124.9180,0.0000
2394,1,0,25.7886,522.3300,97.5866,0.0000,0.0000,0,-6.0997,124.8950,0.0000
2395,1,0,25.8872,526.3310,98.0326,0.0000,0.0000,0,-5.9775,124.8950,0.0000
2404,1,0,25.4468,508.5780,97.3961,0.0000,0.0000,0,-6.8998,124.8910,0.0000
2405,1,0,25.7453,520.5800,99.1270,0.0000,0.0000,0,-6.5777,124.8920,0.0000
2406,1,0,25.8564,525.0810,98.6461,0.0000,0.0000,0,-6.4997,124.8920,0.0000
2407,1,0,25.7268,519.8300,99.3800,0.0000,0.0000,0,-6.3776,124.8930,0.0000
2408,1,0,25.8502,524.8310,99.1927,0.0000,0.0000,0,-6.2998,124.8940,0.0000
2409,1,0,25.8379,524.3310,99.0120,0.0000,0.0000,0,-6.1776,124.8940,0.0000
2410,1,0,25.6958,518.5800,97.8422,0.0000,0.0000,0,-5.8995,124.8950,0.0000
2411,1,0,25.6027,514.8290,97.0743,0.0000,0.0000,0,-5.7771,124.8960,0.0000
2412,1,0,25.6586,517.0790,97.1588,0.0000,0.0000,0,-5.6991,124.8960,0.0000
2413,1,0,25.6772,517.8290,96.2232,0.0000,0.0000,0,-5.5767,124.8970,0.0000
2414,1,0,25.7453,520.5800,95.0522,0.0000,0.0000,0,-5.4987,124.8970,0.0000
2492,1,0,25.3779,505.8280,98.2625,0.0000,0.0000,0,-6.9385,124.8520,0.0000
2493,1,0,25.7515,520.8300,98.4481,0.0000,0.0000,0,-6.5385,124.8530,0.0000
2494,1,0,25.7082,519.0800,96.7918,0.0000,0.0000,0,-6.3386,124.8540,0.0000
2495,1,0,25.7824,522.0800,99.0275,0.0000,0.0000,0,-6.1386,124.8560,0.0000
2496,1,0,25.6152,515.3290,97.8904,0.0000,0.0000,0,-5.9383,124.8560,0.0000
2497,1,0,25.4843,510.0780,97.8215,0.0000,0.0000,0,-5.7380,124.8570,0.0000
2498,1,0,25.6648,517.3290,96.4893,0.0000,0.0000,0,-5.5375,124.8580,0.0000
2520,1,0,25.3403,504.3270,95.9178,0.0000,0.0000,0,-7.1764,124.8280,0.0000
2521,1,0,25.5280,511.8290,96.7153,0.0000,0.0000,0,-7.0386,124.8290,0.0000
2567,1,0,25.4343,508.0780,96.3139,0.0000,0.0000,0,-7.0773,124.7900,0.0000
2568,1,0,25.4155,507.3280,96.6552,0.0000,0.0000,0,-6.9994,124.7900,0.0000
2578,1,0,25.3967,506.5780,97.9360,0.0000,0.0000,0,-6.6776,124.7710,0.0000
2579,1,0,25.4155,507.3280,97.8611,0.0000,0.0000,0,-6.5998,124.7720,0.0000
2580,1,0,25.6896,518.3300,97.6119,0.0000,0.0000,0,-6.4310,124.7720,0.0000
2581,1,0,25.7144,519.3300,97.5114,0.0000,0.0000,0,-6.3530,124.7730,0.0000
2582,1,0,25.6462,516.5790,98.2403,0.0000,0.0000,0,-6.1845,124.7740,0.0000
2583,1,0,25.6896,518.3300,97.0883,0.0000,0.0000,0,-6.1064,124.7740,0.0000
2584,1,0,25.5467,512.5790,99.2645,0.0000,0.0000,0,-5.9376,124.7750,0.0000
2585,1,0,25.4155,507.3280,98.2100,0.0000,0.0000,0,-5.8595,124.7750,0.0000
2586,1,0,25.5965,514.5790,96.9070,0.0000,0.0000,0,-5.6905,124.7760,0.0000
2587,1,0,25.5405,512.3290,96.7605,0.0000,0.0000,0,-5.6124,124.7760,0.0000
2588,1,0,25.6648,517.3290,94.9072,0.0000,0.0000,0,-5.4433,124.7770,0.0000
2620,1,0,25.4093,507.0780,95.7773,0.0000,0.0000,0,-7.0382,124.7510,0.0000
2621,1,0,25.3779,505.8280,94.2689,0.0000,0.0000,0,-7.1762,124.7500,0.0000
2665,1,0,25.4343,508.0780,98.2902,0.0000,0.0000,0,-6.7619,124.7470,0.0000
2674,1,0,25.3466,504.5770,96.7180,0.0000,0.0000,0,-6.9380,124.7290,0.0000
2685,1,0,25.3905,506.3280,97.6089,0.0000,0.0000,0,-6.6774,124.7230,0.0000
2686,1,0,25.3717,505.5780,97.9745,0.0000,0.0000,0,-6.5994,124.7240,0.0000
2687,1,0,25.5031,510.8280,98.0689,0.0000,0.0000,0,-6.4308,124.7250,0.0000
2688,1,0,25.4093,507.0780,98.2801,0.0000,0.0000,0,-6.3528,124.7250,0.0000
2689,1,0,25.5654,513.3290,97.3103,0.0000,0.0000,0,-6.1842,124.7260,0.0000
2690,1,0,25.6090,515.0790,97.6288,0.0000,0.0000,0,-6.1062,124.7260,0.0000
2691,1,0,25.5343,512.0790,98.4533,0.0000,0.0000,0,-5.9374,124.7270,0.0000
2692,1,0,25.4531,508.8280,96.3566,0.0000,0.0000,0,-5.8593,124.7270,0.0000
2693,1,0,25.5903,514.3290,95.5333,0.0000,0.0000,0,-5.6903,124.7280,0.0000
2694,1,0,25.6276,515.8290,96.3110,0.0000,0.0000,0,-5.6122,124.7280,0.0000
2695,1,0,25.6090,515.0790,96.5444,0.0000,0.0000,0,-5.4432,124.7290,0.0000
2757,1,0,25.5280,511.8290,97.0171,0.0000,0.0000,0,-6.2686,124.7070,0.0000
2758,1,0,25.4531,508.8280,96.0715,0.0000,0.0000,0,-5.7748,124.7090,0.0000
2769,1,0,25.3842,506.0780,97.3998,0.0000,0.0000,0,-6.8007,124.6940,0.0000
2770,1,0,25.3905,506.3280,96.8562,0.0000,0.0000,0,-6.7228,124.6940,0.0000
2771,1,0,25.4843,510.0780,97.3108,0.0000,0.0000,0,-6.5540,124.6950,0.0000
2772,1,0,25.4155,507.3280,97.9963,0.0000,0.0000,0,-6.4760,124.6950,0.0000
2773,1,0,25.4781,509.8280,97.7215,0.0000,0.0000,0,-6.0607,124.6970,0.0000
2774,1,0,25.5592,513.0790,97.8446,0.0000,0.0000,0,-5.9827,124.6980,0.0000
2775,1,0,25.6648,517.3290,95.2531,0.0000,0.0000,0,-5.5666,124.6990,0.0000
2776,1,0,25.6400,516.3290,95.8672,0.0000,0.0000,0,-5.4885,124.7000,0.0000
2797,1,0,25.4656,509.3280,95.7930,0.0000,0.0000,0,-6.8989,124.6900,0.0000
2800,1,0,25.5592,513.0790,97.8446,0.0000,0.0000,0,-5.9827,124.6980,0.0000
2844,1,0,25.3340,504.0770,96.7391,0.0000,0.0000,0,-6.9378,124.6510,0.0000
2846,1,0,25.5031,510.8280,96.7977,0.0000,0.0000,0,-6.0605,124.6500,0.0000
2855,1,0,25.4155,507.3280,97.1719,0.0000,0.0000,0,-6.8005,124.6460,0.0000
2856,1,0,25.4843,510.0780,97.3193,0.0000,0.0000,0,-6.7225,124.6460,0.0000
2857,1,0,25.5031,510.8280,97.2794,0.0000,0.0000,0,-6.5538,124.6470,0.0000
2858,1,0,25.5156,511.3290,96.7014,0.0000,0.0000,0,-6.4758,124.6470,0.0000
2859,1,0,25.5218,511.5790,96.6838,0.0000,0.0000,0,-5.9825,124.6500,0.0000
2860,1,0,25.7701,521.5800,94.8515,0.0000,0.0000,0,-5.5664,124.6520,0.0000
2861,1,0,25.6710,517.5790,95.6955,0.0000,0.0000,0,-5.4883,124.6520,0.0000
2919,1,0,25.5218,511.5790,97.4703,0.0000,0.0000,0,-6.2683,124.6380,0.0000
2920,1,0,25.4468,508.5780,96.6503,0.0000,0.0000,0,-5.7745,124.6400,0.0000
2927,1,0,25.6958,518.5800,95.1067,0.0000,0.0000,0,-7.0376,124.6290,0.0000
2939,1,0,25.4406,508.3280,94.7688,0.0000,0.0000,0,-7.1757,124.6150,0.0000
2940,1,0,25.4030,506.8280,97.3060,0.0000,0.0000,0,-6.6770,124.6170,0.0000
2941,1,0,25.4468,508.5780,97.2073,0.0000,0.0000,0,-6.5991,124.6180,0.0000
2942,1,0,25.4656,509.3280,97.8768,0.0000,0.0000,0,-6.4304,124.6180,0.0000
2943,1,0,25.4281,507.8280,98.2657,0.0000,0.0000,0,-6.3524,124.6190,0.0000
2944,1,0,25.4656,509.3280,96.9184,0.0000,0.0000,0,-6.1838,124.6200,0.0000
2945,1,0,25.4843,510.0780,97.6184,0.0000,0.0000,0,-6.1058,124.6200,0.0000
2946,1,0,25.4719,509.5780,96.5134,0.0000,0.0000,0,-5.9369,124.6210,0.0000
2947,1,0,25.4906,510.3280,96.9084,0.0000,0.0000,0,-5.8589,124.6210,0.0000
2948,1,0,25.5779,513.8290,95.8846,0.0000,0.0000,0,-5.6899,124.6220,0.0000
2949,1,0,25.5841,514.0790,95.7294,0.0000,0.0000,0,-5.6118,124.6220,0.0000
2950,1,0,25.7020,518.8300,94.0321,0.0000,0.0000,0,-5.4427,124.6230,0.0000
2982,1,0,25.4906,510.3280,96.9084,0.0000,0.0000,0,-5.8589,124.6210,0.0000
3025,1,0,25.3842,506.0780,96.7680,0.0000,0.0000,0,-6.7613,124.5930,0.0000
3031,1,0,25.4906,510.3280,95.5471,0.0000,0.0000,0,-7.0764,124.5900,0.0000
3032,1,0,25.4218,507.5780,96.1925,0.0000,0.0000,0,-6.9986,124.5900,0.0000
3049,1,0,25.4968,510.5780,96.4581,0.0000,0.0000,0,-6.6769,124.5690,0.0000
3050,1,0,25.3088,503.0770,98.0115,0.0000,0.0000,0,-6.5989,124.5700,0.0000
3051,1,0,25.3842,506.0780,96.9088,0.0000,0.0000,0,-6.4301,124.5700,0.0000
3052,1,0,25.4468,508.5780,98.7544,0.0000,0.0000,0,-6.3521,124.5710,0.0000
3053,1,0,25.4593,509.0780,96.5032,0.0000,0.0000,0,-6.1836,124.5720,0.0000
3054,1,0,25.4155,507.3280,96.7927,0.0000,0.0000,0,-6.1055,124.5720,0.0000
3055,1,0,25.5716,513.5790,96.3662,0.0000,0.0000,0,-5.9367,124.5730,0.0000
3056,1,0,25.5218,511.5790,96.2691,0.0000,0.0000,0,-5.8586,124.5730,0.0000
3057,1,0,25.6648,517.3290,95.4988,0.0000,0.0000,0,-5.6897,124.5740,0.0000
3058,1,0,25.5218,511.5790,96.0586,0.0000,0.0000,0,-5.6116,124.5740,0.0000
3059,1,0,25.7082,519.0800,94.6230,0.0000,0.0000,0,-5.4425,124.5750,0.0000
3116,1,0,25.4906,510.3280,95.6028,0.0000,0.0000,0,-7.0374,124.5510,0.0000
3118,1,0,25.3842,506.0780,96.8454,0.0000,0.0000,0,-6.0211,124.5540,0.0000
3119,1,0,25.4531,508.8280,94.8876,0.0000,0.0000,0,-5.5269,124.5560,0.0000
3124,1,0,25.3842,506.0780,96.8454,0.0000,0.0000,0,-6.0211,124.5540,0.0000
3131,1,0,25.3717,505.5780,96.4982,0.0000,0.0000,0,-6.8001,124.5400,0.0000
3132,1,0,25.5467,512.5790,96.3155,0.0000,0.0000,0,-6.7220,124.5400,0.0000
3133,1,0,25.6586,517.0790,97.4114,0.0000,0.0000,0,-6.3068,124.5420,0.0000
3134,1,0,25.5841,514.0790,97.4124,0.0000,0.0000,0,-6.2288,124.5430,0.0000
3135,1,0,25.6338,516.0790,95.6118,0.0000,0.0000,0,-5.8130,124.5440,0.0000
3136,1,0,25.6400,516.3290,96.1665,0.0000,0.0000,0,-5.7350,124.5450,0.0000
3161,1,0,25.5965,514.5790,94.2358,0.0000,0.0000,0,-7.1753,124.5370,0.0000
3163,1,0,25.4781,509.8280,94.8658,0.0000,0.0000,0,-6.9373,124.5290,0.0000
3200,1,0,25.5218,511.5790,97.0181,0.0000,0.0000,0,-6.6766,124.5160,0.0000
3217,1,0,25.5218,511.5790,93.4634,0.0000,0.0000,0,-7.1750,124.4890,0.0000
3218,1,0,25.4719,509.5780,94.2896,0.0000,0.0000,0,-6.9760,124.4900,0.0000
3219,1,0,25.4781,509.8280,96.1502,0.0000,0.0000,0,-6.8982,124.4900,0.0000
3220,1,0,25.4468,508.5780,96.1382,0.0000,0.0000,0,-6.7998,124.4920,0.0000
3221,1,0,25.5280,511.8290,96.0104,0.0000,0.0000,0,-6.7219,124.4920,0.0000
3222,1,0,25.8441,524.5810,95.8741,0.0000,0.0000,0,-6.3066,124.4950,0.0000
3223,1,0,25.5592,513.0790,96.6133,0.0000,0.0000,0,-6.2286,124.4950,0.0000
3224,1,0,25.6648,517.3290,94.9957,0.0000,0.0000,0,-5.8128,124.4970,0.0000
3225,1,0,25.5716,513.5790,95.7116,0.0000,0.0000,0,-5.7347,124.4970,0.0000
3287,1,0,25.5218,511.5790,95.7075,0.0000,0.0000,0,-6.0207,124.4850,0.0000
3288,1,0,25.5716,513.5790,94.7659,0.0000,0.0000,0,-5.5266,124.4870,0.0000
3301,1,0,25.4218,507.5780,96.0540,0.0000,0.0000,0,-6.6764,124.4630,0.0000
3302,1,0,25.3528,504.8270,96.0805,0.0000,0.0000,0,-6.5983,124.4640,0.0000
3303,1,0,25.4218,507.5780,96.4882,0.0000,0.0000,0,-6.4296,124.4640,0.0000
3304,1,0,25.3842,506.0780,96.6722,0.0000,0.0000,0,-6.3517,124.4650,0.0000
3305,1,0,25.4843,510.0780,96.5270,0.0000,0.0000,0,-6.1831,124.4660,0.0000
3306,1,0,25.3654,505.3280,95.7111,0.0000,0.0000,0,-6.1050,124.4660,0.0000
3307,1,0,25.5343,512.0790,96.6250,0.0000,0.0000,0,-5.9362,124.4670,0.0000
3308,1,0,25.6400,516.3290,95.4843,0.0000,0.0000,0,-5.8581,124.4670,0.0000
3309,1,0,25.6648,517.3290,94.4033,0.0000,0.0000,0,-5.6891,124.4680,0.0000
3310,1,0,25.5031,510.8280,94.3532,0.0000,0.0000,0,-5.6110,124.4680,0.0000
3311,1,0,25.6152,515.3290,93.2374,0.0000,0.0000,0,-5.4420,124.4690,0.0000
3343,1,0,25.5093,511.0780,94.5803,0.0000,0.0000,0,-6.9369,124.4510,0.0000
3388,1,0,25.4281,507.8280,95.5175,0.0000,0.0000,0,-6.7606,124.4390,0.0000
3394,1,0,25.6276,515.8290,94.0846,0.0000,0.0000,0,-7.0368,124.4290,0.0000
3411,1,0,25.4468,508.5780,95.6128,0.0000,0.0000,0,-6.6761,124.4150,0.0000
3412,1,0,25.3842,506.0780,94.8199,0.0000,0.0000,0,-6.5981,124.4160,0.0000
3413,1,0,25.4468,508.5780,96.4834,0.0000,0.0000,0,-6.4294,124.4170,0.0000
3414,1,0,25.5280,511.8290,96.8518,0.0000,0.0000,0,-6.3513,124.4170,0.0000
3415,1,0,25.5530,512.8290,96.3193,0.0000,0.0000,0,-6.1828,124.4180,0.0000
3416,1,0,25.5280,511.8290,96.4380,0.0000,0.0000,0,-6.1048,124.4180,0.0000
3417,1,0,25.6400,516.3290,95.3252,0.0000,0.0000,0,-5.9359,124.4190,0.0000
3418,1,0,25.4218,507.5780,95.5949,0.0000,0.0000,0,-5.8578,124.4190,0.0000
3419,1,0,25.5903,514.3290,94.5830,0.0000,0.0000,0,-5.6889,124.4200,0.0000
3420,1,0,25.6214,515.5790,94.6568,0.0000,0.0000,0,-5.6108,124.4200,0.0000
3421,1,0,25.7577,521.0800,93.6104,0.0000,0.0000,0,-5.4418,124.4210,0.0000
3448,1,0,25.5343,512.0790,93.3521,0.0000,0.0000,0,-7.1747,124.4110,0.0000
3484,1,0,25.4843,510.0780,95.7677,0.0000,0.0000,0,-6.2671,124.3990,0.0000
3485,1,0,25.5467,512.5790,95.4741,0.0000,0.0000,0,-5.7733,124.4010,0.0000
3493,1,0,25.5280,511.8290,93.5194,0.0000,0.0000,0,-7.0756,124.3890,0.0000
3494,1,0,25.6090,515.0790,94.0196,0.0000,0.0000,0,-6.9977,124.3900,0.0000
3503,1,0,25.4093,507.0780,94.4687,0.0000,0.0000,0,-6.7993,124.3860,0.0000
3504,1,0,25.5654,513.3290,95.5801,0.0000,0.0000,0,-6.7214,124.3860,0.0000
3505,1,0,25.4093,507.0780,95.5249,0.0000,0.0000,0,-6.5526,124.3870,0.0000
3506,1,0,25.3967,506.5780,95.3591,0.0000,0.0000,0,-6.4747,124.3870,0.0000
3507,1,0,25.5218,511.5790,96.3970,0.0000,0.0000,0,-6.0592,124.3900,0.0000
3508,1,0,25.5965,514.5790,96.0983,0.0000,0.0000,0,-5.9812,124.3900,0.0000
3509,1,0,25.6896,518.3300,93.7749,0.0000,0.0000,0,-5.5653,124.3910,0.0000
3510,1,0,25.6586,517.0790,93.6055,0.0000,0.0000,0,-5.4871,124.3920,0.0000
3534,1,0,25.4843,510.0780,93.9504,0.0000,0.0000,0,-7.1745,124.3630,0.0000
3565,1,0,25.4593,509.0780,96.3864,0.0000,0.0000,0,-6.6759,124.3630,0.0000
3580,1,0,25.6152,515.3290,92.5592,0.0000,0.0000,0,-7.0365,124.3510,0.0000
3585,1,0,25.5343,512.0790,94.6882,0.0000,0.0000,0,-6.7991,124.3380,0.0000
3586,1,0,25.5530,512.8290,95.4515,0.0000,0.0000,0,-6.7211,124.3380,0.0000
3587,1,0,25.5467,512.5790,94.6150,0.0000,0.0000,0,-6.5524,124.3390,0.0000
3588,1,0,25.4906,510.3280,96.1776,0.0000,0.0000,0,-6.4744,124.3390,0.0000
3589,1,0,25.5903,514.3290,96.0494,0.0000,0.0000,0,-6.0589,124.3420,0.0000
3590,1,0,25.5592,513.0790,93.8975,0.0000,0.0000,0,-5.9810,124.3420,0.0000
3591,1,0,25.7762,521.8300,93.7705,0.0000,0.0000,0,-5.5650,124.3440,0.0000
3592,1,0,25.7453,520.5800,92.4929,0.0000,0.0000,0,-5.4869,124.3440,0.0000
3655,1,0,25.5716,513.5790,95.0430,0.0000,0.0000,0,-6.9363,124.3290,0.0000
3658,1,0,25.6896,518.3300,95.0642,0.0000,0.0000,0,-6.2668,124.3300,0.0000
3659,1,0,25.4968,510.5780,94.3742,0.0000,0.0000,0,-5.7730,124.3320,0.0000
3672,1,0,25.5343,512.0790,94.6391,0.0000,0.0000,0,-6.6756,124.3090,0.0000
3673,1,0,25.4843,510.0780,94.5934,0.0000,0.0000,0,-6.5976,124.3100,0.0000
3674,1,0,25.5218,511.5790,96.3910,0.0000,0.0000,0,-6.4288,124.3110,0.0000
3675,1,0,25.5343,512.0790,95.8684,0.0000,0.0000,0,-6.3508,124.3110,0.0000
3676,1,0,25.5592,513.0790,95.4438,0.0000,0.0000,0,-6.1823,124.3120,0.0000
3677,1,0,25.5467,512.5790,94.4769,0.0000,0.0000,0,-6.1043,124.3120,0.0000
3678,1,0,25.5779,513.8290,93.3520,0.0000,0.0000,0,-5.9353,124.3130,0.0000
3679,1,0,25.5530,512.8290,93.9422,0.0000,0.0000,0,-5.8574,124.3130,0.0000
3680,1,0,25.6586,517.0790,93.5322,0.0000,0.0000,0,-5.6884,124.3140,0.0000
3681,1,0,25.6524,516.8290,93.0242,0.0000,0.0000,0,-5.6103,124.3140,0.0000
3682,1,0,25.7824,522.0800,92.8018,0.0000,0.0000,0,-5.4413,124.3150,0.0000
3717,1,0,25.5716,513.5790,93.1312,0.0000,0.0000,0,-6.8971,124.2900,0.0000
3720,1,0,25.5716,513.5790,92.3031,0.0000,0.0000,0,-7.1741,124.2850,0.0000
3763,1,0,25.4343,508.0780,94.8314,0.0000,0.0000,0,-6.7600,124.2850,0.0000
3780,1,0,25.5031,510.8280,94.6963,0.0000,0.0000,0,-6.6754,124.2620,0.0000
3781,1,0,25.4781,509.8280,93.8109,0.0000,0.0000,0,-6.5974,124.2620,0.0000
3782,1,0,25.5031,510.8280,94.3985,0.0000,0.0000,0,-6.4286,124.2630,0.0000
3783,1,0,25.6090,515.0790,96.0813,0.0000,0.0000,0,-6.3506,124.2630,0.0000
3784,1,0,25.5716,513.5790,94.5595,0.0000,0.0000,0,-6.1821,124.2640,0.0000
3785,1,0,25.4906,510.3280,94.4795,0.0000,0.0000,0,-6.1041,124.2640,0.0000
3786,1,0,25.4656,509.3280,94.0594,0.0000,0.0000,0,-5.9352,124.2650,0.0000
3787,1,0,25.5965,514.5790,94.2893,0.0000,0.0000,0,-5.8571,124.2650,0.0000
3788,1,0,25.6027,514.8290,94.2837,0.0000,0.0000,0,-5.6882,124.2660,0.0000
3789,1,0,25.6586,517.0790,94.2632,0.0000,0.0000,0,-5.6101,124.2660,0.0000
3790,1,0,25.7268,519.8300,92.2360,0.0000,0.0000,0,-5.4411,124.2670,0.0000
3850,1,0,25.4719,509.5780,93.3868,0.0000,0.0000,0,-6.9360,124.2510,0.0000
3853,1,0,25.4093,507.0780,94.5621,0.0000,0.0000,0,-6.5129,124.2430,0.0000
3854,1,0,25.5343,512.0790,94.4716,0.0000,0.0000,0,-6.0195,124.2460,0.0000
3855,1,0,25.6214,515.5790,92.1487,0.0000,0.0000,0,-5.5255,124.2480,0.0000
3862,1,0,25.6772,517.8290,91.8233,0.0000,0.0000,0,-7.1739,124.2340,0.0000
3869,1,0,25.4968,510.5780,94.4678,0.0000,0.0000,0,-6.7986,124.2320,0.0000
3870,1,0,25.6152,515.3290,94.2213,0.0000,0.0000,0,-6.7206,124.2320,0.0000
3871,1,0,26.0710,533.8320,93.4187,0.0000,0.0000,0,-6.3053,124.2340,0.0000
3872,1,0,25.7392,520.3300,94.4437,0.0000,0.0000,0,-6.2273,124.2350,0.0000
3873,1,0,25.5841,514.0790,93.0408,0.0000,0.0000,0,-5.8116,124.2360,0.0000
3874,1,0,25.6958,518.5800,93.1524,0.0000,0.0000,0,-5.7335,124.2370,0.0000
3890,1,0,25.7392,520.3300,92.7756,0.0000,0.0000,0,-7.0359,124.2280,0.0000
3933,1,0,25.5280,511.8290,94.1948,0.0000,0.0000,0,-6.6752,124.2080,0.0000
3946,1,0,25.6400,516.3290,91.4409,0.0000,0.0000,0,-7.0746,124.1890,0.0000
3947,1,0,25.7020,518.8300,91.8614,0.0000,0.0000,0,-6.9967,124.1900,0.0000
3956,1,0,25.5779,513.8290,92.9927,0.0000,0.0000,0,-6.7984,124.1840,0.0000
3957,1,0,25.6214,515.5790,94.5070,0.0000,0.0000,0,-6.7204,124.1840,0.0000
3958,1,0,26.0649,533.5820,93.6752,0.0000,0.0000,0,-6.3052,124.1860,0.0000
3959,1,0,25.7144,519.3300,92.9587,0.0000,0.0000,0,-6.2271,124.1870,0.0000
3960,1,0,25.6772,517.8290,92.6221,0.0000,0.0000,0,-5.8113,124.1890,0.0000
3961,1,0,25.8071,523.0800,93.1765,0.0000,0.0000,0,-5.7332,124.1890,0.0000
4027,1,0,25.6524,516.8290,93.8378,0.0000,0.0000,0,-6.0191,124.1770,0.0000
4028,1,0,25.7020,518.8300,91.4100,0.0000,0.0000,0,-5.5252,124.1790,0.0000
4034,1,0,25.6834,518.0800,91.3415,0.0000,0.0000,0,-7.1735,124.1560,0.0000
4040,1,0,25.5592,513.0790,92.7738,0.0000,0.0000,0,-6.6749,124.1550,0.0000
4042,1,0,25.5592,513.0790,93.5360,0.0000,0.0000,0,-6.4281,124.1570,0.0000

File: 실험데이터/B3_정점정밀화_3런/B3-1_kV60.0_R0.5_F64_W4/DieLevel/WBA_DieResult_0228_4007.csv
BumpId,Flag,Failure,Diameter,Area,Roundness,VoidFraction,LargestVoidFraction,VoidNumber,Centre_X,Centre_Y,LargestVoidDiameterFraction
286,1,0,25.6400,516.3290,91.9029,0.0000,0.0000,0,5.7049,13.3685,0.0000
287,1,0,25.7268,519.8300,91.7131,0.0000,0.0000,0,5.8170,13.3688,0.0000
293,1,0,25.7701,521.5800,96.5778,0.0000,0.0000,0,6.3513,13.3226,0.0000
294,1,0,25.7515,520.8300,95.6840,0.0000,0.0000,0,6.3991,13.3227,0.0000
295,1,0,25.6772,517.8290,97.3343,0.0000,0.0000,0,6.6111,13.3241,0.0000
296,1,0,25.7762,521.8300,96.0582,0.0000,0.0000,0,6.6591,13.3242,0.0000
337,1,0,25.5965,514.5790,94.2643,0.0000,0.0000,0,5.9805,13.3088,0.0000
338,1,0,25.5405,512.3290,95.2813,0.0000,0.0000,0,6.1803,13.3096,0.0000
339,1,0,25.6958,518.5800,94.3056,0.0000,0.0000,0,7.1787,13.3142,0.0000
340,1,0,25.7948,522.5800,93.1281,0.0000,0.0000,0,7.3790,13.3152,0.0000
367,1,0,25.7392,520.3300,95.8289,0.0000,0.0000,0,5.9808,13.2308,0.0000
368,1,0,25.5405,512.3290,96.2419,0.0000,0.0000,0,6.1805,13.2315,0.0000
369,1,0,25.7701,521.5800,95.2396,0.0000,0.0000,0,7.1790,13.2362,0.0000
373,1,0,25.7330,520.0800,92.8105,0.0000,0.0000,0,7.3792,13.2370,0.0000
380,1,0,25.7020,518.8300,95.9038,0.0000,0.0000,0,6.8685,13.2287,0.0000
381,1,0,25.6958,518.5800,95.5706,0.0000,0.0000,0,6.9223,13.2289,0.0000
434,1,0,25.6152,515.3290,92.9239,0.0000,0.0000,0,5.7057,13.1972,0.0000
435,1,0,25.6400,516.3290,94.3431,0.0000,0.0000,0,5.8176,13.1977,0.0000
441,1,0,25.5654,513.3290,95.1197,0.0000,0.0000,0,5.9811,13.1638,0.0000
442,1,0,25.6958,518.5800,96.7050,0.0000,0.0000,0,7.1791,13.1690,0.0000
468,1,0,25.5841,514.0790,96.2898,0.0000,0.0000,0,5.9813,13.0858,0.0000
469,1,0,25.7639,521.3300,96.5120,0.0000,0.0000,0,7.1793,13.0910,0.0000
497,1,0,25.5841,514.0790,96.1848,0.0000,0.0000,0,5.8183,13.0437,0.0000
499,1,0,25.6710,517.5790,93.9955,0.0000,0.0000,0,5.7062,13.0432,0.0000
500,1,0,25.6524,516.8290,97.2167,0.0000,0.0000,0,6.8070,13.0428,0.0000
501,1,0,25.6400,516.3290,98.4846,0.0000,0.0000,0,6.8550,13.0431,0.0000
502,1,0,25.7577,521.0800,97.1080,0.0000,0.0000,0,6.9371,13.0433,0.0000
503,1,0,25.7639,521.3300,98.4177,0.0000,0.0000,0,6.9850,13.0435,0.0000
535,1,0,25.5654,513.3290,97.0581,0.0000,0.0000,0,5.9816,13.0138,0.0000
536,1,0,25.5965,514.5790,96.9951,0.0000,0.0000,0,6.1814,13.0145,0.0000
537,1,0,25.7144,519.3300,96.8645,0.0000,0.0000,0,7.1796,13.0190,0.0000
538,1,0,25.8872,526.3310,95.8392,0.0000,0.0000,0,7.3798,13.0197,0.0000
547,1,0,25.5093,511.0780,97.6672,0.0000,0.0000,0,6.3114,12.9949,0.0000
548,1,0,25.7020,518.8300,97.1258,0.0000,0.0000,0,6.7011,12.9969,0.0000
549,1,0,25.7206,519.5800,94.3498,0.0000,0.0000,0,7.5103,13.0005,0.0000
575,1,0,25.7392,520.3300,98.1344,0.0000,0.0000,0,6.9819,12.9683,0.0000
591,1,0,25.6152,515.3290,97.0057,0.0000,0.0000,0,5.9819,12.9357,0.0000
592,1,0,25.5530,512.8290,97.7705,0.0000,0.0000,0,6.1817,12.9365,0.0000
593,1,0,25.7206,519.5800,96.8630,0.0000,0.0000,0,7.1799,12.9410,0.0000
594,1,0,25.7268,519.8300,95.6141,0.0000,0.0000,0,7.3802,12.9418,0.0000
600,1,0,25.7206,519.5800,98.0223,0.0000,0.0000,0,6.4176,12.9307,0.0000
601,1,0,25.7453,520.5800,97.8712,0.0000,0.0000,0,6.4655,12.9309,0.0000
602,1,0,25.7515,520.8300,97.7651,0.0000,0.0000,0,6.5476,12.9312,0.0000
603,1,0,25.7392,520.3300,96.8392,0.0000,0.0000,0,6.5955,12.9316,0.0000
604,1,0,25.7020,518.8300,98.7644,0.0000,0.0000,0,6.9430,12.9291,0.0000
605,1,0,25.7453,520.5800,98.1267,0.0000,0.0000,0,7.0211,12.9295,0.0000
656,1,0,25.5903,514.3290,96.9096,0.0000,0.0000,0,6.3116,12.9170,0.0000
657,1,0,25.8071,523.0800,98.0363,0.0000,0.0000,0,6.7015,12.9188,0.0000
658,1,0,25.7020,518.8300,95.2452,0.0000,0.0000,0,7.5106,12.9223,0.0000
684,1,0,25.7886,522.3300,94.8847,0.0000,0.0000,0,5.7306,12.8964,0.0000
694,1,0,25.7144,519.3300,97.7915,0.0000,0.0000,0,6.9821,12.8904,0.0000
700,1,0,25.5093,511.0780,98.5813,0.0000,0.0000,0,5.9700,12.8703,0.0000
701,1,0,25.6896,518.3300,97.3543,0.0000,0.0000,0,7.1680,12.8756,0.0000
702,1,0,25.6772,517.8290,98.0782,0.0000,0.0000,0,6.3120,12.8650,0.0000
703,1,0,25.8256,523.8300,99.0750,0.0000,0.0000,0,6.4226,12.8653,0.0000
704,1,0,25.8441,524.5810,98.3474,0.0000,0.0000,0,6.4705,12.8656,0.0000
705,1,0,25.9486,528.8310,98.3737,0.0000,0.0000,0,6.5432,12.8658,0.0000
706,1,0,25.8318,524.0810,97.3804,0.0000,0.0000,0,6.5910,12.8661,0.0000
707,1,0,25.9240,527.8310,97.7414,0.0000,0.0000,0,6.7017,12.8669,0.0000
708,1,0,25.9976,530.8320,97.3798,0.0000,0.0000,0,6.8820,12.8678,0.0000
709,1,0,25.7144,519.3300,94.9108,0.0000,0.0000,0,7.5107,12.8705,0.0000
731,1,0,25.7020,518.8300,94.3473,0.0000,0.0000,0,5.6920,12.8573,0.0000
732,1,0,25.7330,520.0800,95.6691,0.0000,0.0000,0,5.7696,12.8576,0.0000
786,1,0,25.6648,517.3290,97.6789,0.0000,0.0000,0,6.0433,12.8438,0.0000
787,1,0,25.5218,511.5790,98.6232,0.0000,0.0000,0,6.1554,12.8442,0.0000
788,1,0,25.6834,518.0800,96.6579,0.0000,0.0000,0,7.2414,12.8491,0.0000
789,1,0,25.5716,513.5790,96.8735,0.0000,0.0000,0,7.3539,12.8496,0.0000
798,1,0,25.9915,530.5810,98.7998,0.0000,0.0000,0,6.8433,12.8286,0.0000
799,1,0,25.9363,528.3310,97.8675,0.0000,0.0000,0,6.9213,12.8290,0.0000
832,1,0,25.6524,516.8290,96.0574,0.0000,0.0000,0,5.7309,12.8184,0.0000
834,1,0,25.6834,518.0800,96.8768,0.0000,0.0000,0,5.8568,12.7956,0.0000
835,1,0,25.9117,527.3310,97.3283,0.0000,0.0000,0,6.5914,12.7881,0.0000
848,1,0,25.8379,524.3310,98.5384,0.0000,0.0000,0,6.3123,12.7869,0.0000
849,1,0,26.0037,531.0820,98.3460,0.0000,0.0000,0,6.4229,12.7873,0.0000
850,1,0,26.0037,531.0820,99.1129,0.0000,0.0000,0,6.4708,12.7875,0.0000
851,1,0,25.9854,530.3310,99.2266,0.0000,0.0000,0,6.5435,12.7878,0.0000
852,1,0,25.8810,526.0810,98.1648,0.0000,0.0000,0,6.7020,12.7888,0.0000
853,1,0,26.0037,531.0820,98.1016,0.0000,0.0000,0,6.8824,12.7898,0.0000
854,1,0,25.7392,520.3300,95.2795,0.0000,0.0000,0,7.5111,12.7924,0.0000
926,1,0,25.9976,530.8320,98.1376,0.0000,0.0000,0,6.9827,12.7681,0.0000
935,1,0,25.7144,519.3300,96.8253,0.0000,0.0000,0,5.8182,12.7564,0.0000
936,1,0,25.6524,516.8290,97.3548,0.0000,0.0000,0,5.8960,12.7567,0.0000
939,1,0,26.0098,531.3320,98.6165,0.0000,0.0000,0,6.9439,12.7290,0.0000
940,1,0,26.0527,533.0820,99.0971,0.0000,0.0000,0,7.0217,12.7293,0.0000
977,1,0,25.6524,516.8290,97.4076,0.0000,0.0000,0,5.8572,12.7176,0.0000
978,1,0,25.7268,519.8300,96.8078,0.0000,0.0000,0,5.7315,12.6961,0.0000
980,1,0,26.0954,534.8320,98.9187,0.0000,0.0000,0,6.9829,12.6902,0.0000
1000,1,0,26.1806,538.3330,98.5261,0.0000,0.0000,0,6.2827,12.6648,0.0000
1001,1,0,25.9424,528.5810,99.6223,0.0000,0.0000,0,6.4828,12.6655,0.0000
1002,1,0,25.9547,529.0810,99.9210,0.0000,0.0000,0,6.6827,12.6668,0.0000
1003,1,0,26.0588,533.3320,99.2700,0.0000,0.0000,0,6.8829,12.6676,0.0000
1039,1,0,25.6276,515.8290,96.6553,0.0000,0.0000,0,5.6928,12.6569,0.0000
1040,1,0,25.5903,514.3290,96.5756,0.0000,0.0000,0,5.7705,12.6573,0.0000
1042,1,0,25.9792,530.0810,98.6975,0.0000,0.0000,0,6.2440,12.6257,0.0000
1043,1,0,25.9670,529.5810,99.5825,0.0000,0.0000,0,6.3218,12.6260,0.0000
1044,1,0,25.8749,525.8310,99.2920,0.0000,0.0000,0,6.4439,12.6264,0.0000
1045,1,0,25.7886,522.3300,99.1932,0.0000,0.0000,0,6.5219,12.6268,0.0000
1046,1,0,25.7453,520.5800,99.6279,0.0000,0.0000,0,6.6439,12.6277,0.0000
1047,1,0,25.7948,522.5800,99.0890,0.0000,0.0000,0,6.7219,12.6280,0.0000
1048,1,0,25.8379,524.3310,98.9147,0.0000,0.0000,0,6.8440,12.6285,0.0000
1049,1,0,25.9976,530.8320,99.5128,0.0000,0.0000,0,6.9220,12.6288,0.0000
1050,1,0,25.8133,523.3300,96.1993,0.0000,0.0000,0,7.4800,12.6312,0.0000
1142,1,0,26.0893,534.5820,99.0176,0.0000,0.0000,0,6.2831,12.5868,0.0000
1143,1,0,25.9915,530.5810,99.3630,0.0000,0.0000,0,6.8833,12.5897,0.0000
1144,1,0,25.7268,519.8300,96.2998,0.0000,0.0000,0,7.5192,12.5924,0.0000
1157,1,0,25.8626,525.3310,99.3864,0.0000,0.0000,0,6.4832,12.5876,0.0000
1158,1,0,25.7577,521.0800,99.6819,0.0000,0.0000,0,6.6830,12.5889,0.0000
1193,1,0,25.7948,522.5800,96.6755,0.0000,0.0000,0,5.7320,12.5806,0.0000
1196,1,0,25.9486,528.8310,99.4619,0.0000,0.0000,0,6.3832,12.5651,0.0000
1197,1,0,25.7762,521.8300,99.3744,0.0000,0.0000,0,6.5834,12.5659,0.0000
1198,1,0,25.7824,522.0800,99.4157,0.0000,0.0000,0,6.7832,12.5671,0.0000
1199,1,0,25.9302,528.0810,99.0605,0.0000,0.0000,0,6.9835,12.5680,0.0000
1233,1,0,25.6027,514.8290,98.5913,0.0000,0.0000,0,6.0633,12.5533,0.0000
1234,1,0,25.6338,516.0790,97.8637,0.0000,0.0000,0,7.2612,12.5586,0.0000
1240,1,0,25.7082,519.0800,95.9049,0.0000,0.0000,0,5.6932,12.5416,0.0000
1241,1,0,25.7639,521.3300,96.2647,0.0000,0.0000,0,5.7711,12.5418,0.0000
1259,1,0,25.8995,526.8310,98.8491,0.0000,0.0000,0,6.3445,12.5260,0.0000
1260,1,0,25.8009,522.8300,99.2429,0.0000,0.0000,0,6.4223,12.5264,0.0000
1261,1,0,25.8995,526.8310,99.2298,0.0000,0.0000,0,6.5445,12.5268,0.0000
1262,1,0,25.7886,522.3300,99.8689,0.0000,0.0000,0,6.6222,12.5276,0.0000
1263,1,0,25.7206,519.5800,99.2519,0.0000,0.0000,0,6.7444,12.5280,0.0000
1264,1,0,25.7206,519.5800,99.2889,0.0000,0.0000,0,6.8223,12.5284,0.0000
1265,1,0,25.9363,528.3310,99.2591,0.0000,0.0000,0,6.9446,12.5289,0.0000
1266,1,0,26.1137,535.5820,99.2383,0.0000,0.0000,0,7.0226,12.5292,0.0000
1334,1,0,25.5530,512.8290,97.9430,0.0000,0.0000,0,5.9587,12.4949,0.0000
1335,1,0,25.9792,530.0810,99.1716,0.0000,0.0000,0,6.1685,12.4957,0.0000
1336,1,0,25.8379,524.3310,98.4573,0.0000,0.0000,0,7.1563,12.5001,0.0000
1337,1,0,25.7020,518.8300,96.8212,0.0000,0.0000,0,7.3666,12.5011,0.0000
1343,1,0,25.9363,528.3310,99.4208,0.0000,0.0000,0,6.3835,12.4872,0.0000
1344,1,0,25.8379,524.3310,98.9268,0.0000,0.0000,0,6.5837,12.4880,0.0000
1345,1,0,25.6462,516.5790,99.2021,0.0000,0.0000,0,6.7835,12.4893,0.0000
1346,1,0,25.8502,524.8310,99.0307,0.0000,0.0000,0,6.9838,12.4901,0.0000
1388,1,0,25.8502,524.8310,96.3126,0.0000,0.0000,0,5.7325,12.4704,0.0000
1390,1,0,26.0282,532.0820,99.7811,0.0000,0.0000,0,6.2836,12.4647,0.0000
1391,1,0,25.7948,522.5800,99.7114,0.0000,0.0000,0,6.4836,12.4655,0.0000
1392,1,0,25.7392,520.3300,99.7375,0.0000,0.0000,0,6.6835,12.4667,0.0000
1393,1,0,25.7762,521.8300,99.6887,0.0000,0.0000,0,6.8838,12.4675,0.0000
1435,1,0,25.6524,516.8290,96.6724,0.0000,0.0000,0,5.6937,12.4313,0.0000
1436,1,0,25.8009,522.8300,97.3661,0.0000,0.0000,0,5.7716,12.4316,0.0000
1441,1,0,25.9056,527.0810,99.8943,0.0000,0.0000,0,6.2449,12.4255,0.0000
1442,1,0,25.8687,525.5810,99.0871,0.0000,0.0000,0,6.3227,12.4258,0.0000
1443,1,0,25.7762,521.8300,99.7270,0.0000,0.0000,0,6.4449,12.4263,0.0000
1444,1,0,25.7701,521.5800,99.7525,0.0000,0.0000,0,6.5228,12.4266,0.0000
1445,1,0,25.7206,519.5800,99.8316,0.0000,0.0000,0,6.6448,12.4275,0.0000
1446,1,0,25.7701,521.5800,98.9243,0.0000,0.0000,0,6.7227,12.4279,0.0000
1447,1,0,25.8071,523.0800,99.7055,0.0000,0.0000,0,6.8449,12.4284,0.0000
1448,1,0,25.8441,524.5810,99.2252,0.0000,0.0000,0,6.9228,12.4287,0.0000
1449,1,0,25.7330,520.0800,96.5851,0.0000,0.0000,0,7.4807,12.4311,0.0000
1519,1,0,25.6276,515.8290,98.3621,0.0000,0.0000,0,6.0639,12.4203,0.0000
1520,1,0,25.5965,514.5790,98.5382,0.0000,0.0000,0,7.2616,12.4256,0.0000
1522,1,0,25.5467,512.5790,98.6223,0.0000,0.0000,0,5.9590,12.4169,0.0000
1523,1,0,26.0282,532.0820,99.1570,0.0000,0.0000,0,6.1687,12.4177,0.0000
1524,1,0,25.8194,523.5800,99.0182,0.0000,0.0000,0,7.1565,12.4221,0.0000
1525,1,0,25.5716,513.5790,98.4912,0.0000,0.0000,0,7.3668,12.4231,0.0000
1543,1,0,25.7639,521.3300,97.1494,0.0000,0.0000,0,5.7329,12.3925,0.0000
1544,1,0,25.8071,523.0800,99.5949,0.0000,0.0000,0,6.2839,12.3868,0.0000
1545,1,0,25.7886,522.3300,99.3832,0.0000,0.0000,0,6.4840,12.3875,0.0000
1546,1,0,25.5779,513.8290,99.4383,0.0000,0.0000,0,6.6839,12.3888,0.0000
1547,1,0,25.7948,522.5800,99.8278,0.0000,0.0000,0,6.8840,12.3896,0.0000
1588,1,0,25.8933,526.5810,99.5752,0.0000,0.0000,0,6.3841,12.3650,0.0000
1599,1,0,25.8564,525.0810,98.7822,0.0000,0.0000,0,6.9843,12.3679,0.0000
1626,1,0,25.5467,512.5790,98.2801,0.0000,0.0000,0,5.9593,12.3449,0.0000
1627,1,0,26.0160,531.5820,99.4519,0.0000,0.0000,0,6.1689,12.3457,0.0000
1628,1,0,25.8379,524.3310,99.2243,0.0000,0.0000,0,7.1569,12.3502,0.0000
1629,1,0,25.6214,515.5790,96.5293,0.0000,0.0000,0,7.3671,12.3511,0.0000
1646,1,0,25.6400,516.3290,97.0224,0.0000,0.0000,0,6.3453,12.3261,0.0000
1647,1,0,25.4719,509.5780,97.8569,0.0000,0.0000,0,6.4231,12.3263,0.0000
1648,1,0,25.5654,513.3290,99.2467,0.0000,0.0000,0,6.5453,12.3267,0.0000
1649,1,0,25.5654,513.3290,99.7315,0.0000,0.0000,0,6.6229,12.3274,0.0000
1650,1,0,25.7020,518.8300,98.9890,0.0000,0.0000,0,6.7453,12.3279,0.0000
1651,1,0,25.5965,514.5790,99.2512,0.0000,0.0000,0,6.8231,12.3282,0.0000
1652,1,0,25.7948,522.5800,99.5112,0.0000,0.0000,0,6.9454,12.3287,0.0000
1653,1,0,25.8256,523.8300,99.3113,0.0000,0.0000,0,7.0234,12.3291,0.0000
1717,1,0,25.4218,507.5780,95.0726,0.0000,0.0000,0,5.6941,12.3212,0.0000
1733,1,0,25.6710,517.5790,99.4056,0.0000,0.0000,0,6.0644,12.2876,0.0000
1734,1,0,25.6772,517.8290,98.5967,0.0000,0.0000,0,7.2623,12.2930,0.0000
1736,1,0,25.8441,524.5810,99.3504,0.0000,0.0000,0,6.3844,12.2874,0.0000
1737,1,0,25.6834,518.0800,99.9547,0.0000,0.0000,0,6.5844,12.2882,0.0000
1738,1,0,25.7762,521.8300,99.5942,0.0000,0.0000,0,6.7843,12.2895,0.0000
1783,1,0,25.5093,511.0780,98.4748,0.0000,0.0000,0,5.9595,12.2672,0.0000
1784,1,0,25.8933,526.5810,99.3900,0.0000,0.0000,0,6.1694,12.2681,0.0000
1785,1,0,25.8687,525.5810,98.6571,0.0000,0.0000,0,7.1571,12.2726,0.0000
1786,1,0,25.6834,518.0800,97.9506,0.0000,0.0000,0,7.3674,12.2735,0.0000
1788,1,0,25.8564,525.0810,99.6938,0.0000,0.0000,0,6.2845,12.2649,0.0000
1789,1,0,25.8502,524.8310,99.4877,0.0000,0.0000,0,6.4845,12.2657,0.0000
1790,1,0,25.7453,520.5800,99.4662,0.0000,0.0000,0,6.6844,12.2669,0.0000
1791,1,0,25.8872,526.3310,98.7804,0.0000,0.0000,0,6.8845,12.2677,0.0000
1838,1,0,25.9608,529.3310,99.5575,0.0000,0.0000,0,6.2457,12.2257,0.0000
1839,1,0,25.8564,525.0810,99.0715,0.0000,0.0000,0,6.3235,12.2261,0.0000
1840,1,0,25.7392,520.3300,99.7530,0.0000,0.0000,0,6.4457,12.2266,0.0000
1841,1,0,25.8194,523.5800,99.4468,0.0000,0.0000,0,6.5235,12.2269,0.0000
1842,1,0,25.7206,519.5800,99.1235,0.0000,0.0000,0,6.6455,12.2278,0.0000
1843,1,0,25.7330,520.0800,99.2216,0.0000,0.0000,0,6.7234,12.2281,0.0000
1844,1,0,25.8318,524.0810,98.5686,0.0000,0.0000,0,6.8457,12.2287,0.0000
1845,1,0,25.8194,523.5800,99.7235,0.0000,0.0000,0,6.9237,12.2290,0.0000
1846,1,0,25.7948,522.5800,95.7381,0.0000,0.0000,0,7.4816,12.2313,0.0000
1916,1,0,25.5093,511.0780,97.0685,0.0000,0.0000,0,5.6947,12.2108,0.0000
1917,1,0,25.7020,518.8300,98.5625,0.0000,0.0000,0,6.0647,12.2095,0.0000
1918,1,0,25.7392,520.3300,97.7821,0.0000,0.0000,0,7.2626,12.2150,0.0000
1933,1,0,25.8379,524.3310,98.6490,0.0000,0.0000,0,6.2848,12.1870,0.0000
1934,1,0,25.8502,524.8310,99.6189,0.0000,0.0000,0,6.6846,12.1890,0.0000
1935,1,0,25.8502,524.8310,99.5982,0.0000,0.0000,0,6.8849,12.1899,0.0000
1936,1,0,25.7268,519.8300,96.7460,0.0000,0.0000,0,7.5208,12.1926,0.0000
1946,1,0,25.8502,524.8310,98.8662,0.0000,0.0000,0,6.4848,12.1877,0.0000
1979,1,0,25.8009,522.8300,99.4454,0.0000,0.0000,0,6.3849,12.1652,0.0000
1980,1,0,25.8256,523.8300,99.3580,0.0000,0.0000,0,6.7848,12.1674,0.0000
2035,1,0,25.9302,528.0810,98.4296,0.0000,0.0000,0,6.3462,12.1261,0.0000
2036,1,0,25.8318,524.0810,98.9828,0.0000,0.0000,0,6.4240,12.1264,0.0000
2037,1,0,25.7392,520.3300,99.4424,0.0000,0.0000,0,6.5462,12.1270,0.0000
2038,1,0,25.8318,524.0810,99.7942,0.0000,0.0000,0,6.6238,12.1276,0.0000
2039,1,0,25.8133,523.3300,99.4339,0.0000,0.0000,0,6.7460,12.1282,0.0000
2040,1,0,25.8009,522.8300,99.5774,0.0000,0.0000,0,6.8240,12.1285,0.0000
2041,1,0,25.9363,528.3310,98.7188,0.0000,0.0000,0,6.9463,12.1290,0.0000
2042,1,0,25.9608,529.3310,98.2362,0.0000,0.0000,0,7.0243,12.1294,0.0000
2108,1,0,25.6090,515.0790,96.8886,0.0000,0.0000,0,5.6953,12.1007,0.0000
2114,1,0,25.8256,523.8300,98.7069,0.0000,0.0000,0,6.3853,12.0873,0.0000
2115,1,0,25.5965,514.5790,96.3051,0.0000,0.0000,0,6.5852,12.0881,0.0000
2116,1,0,25.7082,519.0800,98.9330,0.0000,0.0000,0,6.7852,12.0895,0.0000
2117,1,0,25.8626,525.3310,98.2670,0.0000,0.0000,0,6.9854,12.0902,0.0000
2158,1,0,25.6400,516.3290,98.4152,0.0000,0.0000,0,5.8854,12.0631,0.0000
2159,1,0,25.7453,520.5800,98.4734,0.0000,0.0000,0,6.0854,12.0639,0.0000
2160,1,0,25.8133,523.3300,99.5704,0.0000,0.0000,0,6.4854,12.0655,0.0000
2161,1,0,25.9670,529.5810,98.9962,0.0000,0.0000,0,6.8854,12.0676,0.0000
2162,1,0,25.8009,522.8300,97.2046,0.0000,0.0000,0,7.2862,12.0693,0.0000
2196,1,0,25.6400,516.3290,96.9915,0.0000,0.0000,0,5.7343,12.0298,0.0000
2197,1,0,25.6214,515.5790,97.1872,0.0000,0.0000,0,5.8467,12.0239,0.0000
2198,1,0,25.5965,514.5790,96.8925,0.0000,0.0000,0,5.9244,12.0242,0.0000
2199,1,0,25.4843,510.0780,98.5380,0.0000,0.0000,0,6.0466,12.0247,0.0000
2200,1,0,25.6958,518.5800,99.1118,0.0000,0.0000,0,6.1245,12.0251,0.0000
2201,1,0,25.8810,526.0810,98.0796,0.0000,0.0000,0,6.2465,12.0256,0.0000
2202,1,0,25.8933,526.5810,99.1951,0.0000,0.0000,0,6.3244,12.0259,0.0000
2203,1,0,25.7515,520.8300,98.8661,0.0000,0.0000,0,6.4466,12.0265,0.0000
2204,1,0,25.7948,522.5800,99.0571,0.0000,0.0000,0,6.5245,12.0267,0.0000
2205,1,0,25.8009,522.8300,99.3456,0.0000,0.0000,0,6.6464,12.0277,0.0000
2206,1,0,25.7453,520.5800,99.5024,0.0000,0.0000,0,6.7244,12.0281,0.0000
2207,1,0,25.7762,521.8300,99.3993,0.0000,0.0000,0,6.8466,12.0285,0.0000
2208,1,0,25.8687,525.5810,98.8697,0.0000,0.0000,0,6.9246,12.0289,0.0000
2209,1,0,25.8933,526.5810,98.1065,0.0000,0.0000,0,7.0468,12.0294,0.0000
2210,1,0,25.6152,515.3290,98.4908,0.0000,0.0000,0,7.1249,12.0298,0.0000
2211,1,0,25.6400,516.3290,97.2206,0.0000,0.0000,0,7.2472,12.0301,0.0000
2212,1,0,25.6400,516.3290,96.9346,0.0000,0.0000,0,7.3252,12.0307,0.0000
2213,1,0,25.6586,517.0790,96.4821,0.0000,0.0000,0,7.4823,12.0311,0.0000
2300,1,0,25.5405,512.3290,95.3983,0.0000,0.0000,0,5.6956,11.9906,0.0000
2301,1,0,25.5903,514.3290,96.6909,0.0000,0.0000,0,5.7734,11.9909,0.0000
2304,1,0,25.5903,514.3290,97.8135,0.0000,0.0000,0,5.8858,11.9850,0.0000
2305,1,0,25.9240,527.8310,98.7635,0.0000,0.0000,0,6.2857,11.9868,0.0000
2306,1,0,25.8564,525.0810,99.8240,0.0000,0.0000,0,6.6856,11.9889,0.0000
2307,1,0,25.7268,519.8300,98.3200,0.0000,0.0000,0,7.0860,11.9906,0.0000
2308,1,0,25.7701,521.5800,96.3488,0.0000,0.0000,0,7.5217,11.9923,0.0000
2342,1,0,25.6214,515.5790,98.1716,0.0000,0.0000,0,5.9858,11.9634,0.0000
2343,1,0,25.9670,529.5810,99.2664,0.0000,0.0000,0,6.3858,11.9651,0.0000
2344,1,0,25.7701,521.5800,98.7366,0.0000,0.0000,0,6.5858,11.9659,0.0000
2345,1,0,26.0343,532.3320,98.4475,0.0000,0.0000,0,6.7858,11.9671,0.0000
2346,1,0,25.9424,528.5810,98.8220,0.0000,0.0000,0,6.9860,11.9681,0.0000
2347,1,0,25.7330,520.0800,98.0413,0.0000,0.0000,0,7.1864,11.9688,0.0000
2348,1,0,25.7392,520.3300,96.9096,0.0000,0.0000,0,7.3867,11.9697,0.0000
2390,1,0,25.6462,516.5790,95.4041,0.0000,0.0000,0,5.7346,11.9519,0.0000
2394,1,0,26.0037,531.0820,98.7116,0.0000,0.0000,0,6.8249,11.9284,0.0000
2395,1,0,25.9670,529.5810,98.6159,0.0000,0.0000,0,6.9471,11.9289,0.0000
2404,1,0,25.6896,518.3300,97.6683,0.0000,0.0000,0,6.0249,11.9245,0.0000
2405,1,0,25.9670,529.5810,98.5746,0.0000,0.0000,0,6.3470,11.9261,0.0000
2406,1,0,25.9915,530.5810,98.5756,0.0000,0.0000,0,6.4249,11.9262,0.0000
2407,1,0,25.8933,526.5810,99.1320,0.0000,0.0000,0,6.5470,11.9269,0.0000
2408,1,0,25.9731,529.8310,99.2437,0.0000,0.0000,0,6.6247,11.9275,0.0000
2409,1,0,25.9179,527.5810,99.1710,0.0000,0.0000,0,6.7470,11.9280,0.0000
2410,1,0,25.8872,526.3310,98.3135,0.0000,0.0000,0,7.0251,11.9293,0.0000
2411,1,0,25.6710,517.5790,97.8825,0.0000,0.0000,0,7.1475,11.9296,0.0000
2412,1,0,25.7206,519.5800,97.6558,0.0000,0.0000,0,7.2255,11.9300,0.0000
2413,1,0,25.7762,521.8300,96.1912,0.0000,0.0000,0,7.3479,11.9306,0.0000
2414,1,0,25.8318,524.0810,96.0817,0.0000,0.0000,0,7.4260,11.9308,0.0000
2492,1,0,25.5903,514.3290,97.1050,0.0000,0.0000,0,5.9862,11.8855,0.0000
2493,1,0,25.9424,528.5810,99.0963,0.0000,0.0000,0,6.3861,11.8872,0.0000
2494,1,0,25.8379,524.3310,98.5342,0.0000,0.0000,0,6.5860,11.8881,0.0000
2495,1,0,26.0954,534.8320,99.2877,0.0000,0.0000,0,6.7861,11.8893,0.0000
2496,1,0,25.8626,525.3310,97.6523,0.0000,0.0000,0,6.9862,11.8901,0.0000
2497,1,0,25.6276,515.8290,98.7065,0.0000,0.0000,0,7.1866,11.8910,0.0000
2498,1,0,25.6710,517.5790,96.1828,0.0000,0.0000,0,7.3871,11.8917,0.0000
2520,1,0,25.5467,512.5790,95.4848,0.0000,0.0000,0,5.7483,11.8614,0.0000
2521,1,0,25.6958,518.5800,97.1664,0.0000,0.0000,0,5.8863,11.8629,0.0000
2567,1,0,25.6027,514.8290,96.2685,0.0000,0.0000,0,5.8476,11.8237,0.0000
2568,1,0,25.6462,516.5790,97.1091,0.0000,0.0000,0,5.9254,11.8240,0.0000
2578,1,0,25.6462,516.5790,97.6021,0.0000,0.0000,0,6.2470,11.8052,0.0000
2579,1,0,25.6524,516.8290,98.0680,0.0000,0.0000,0,6.3249,11.8055,0.0000
2580,1,0,25.8009,522.8300,96.7888,0.0000,0.0000,0,6.4936,11.8063,0.0000
2581,1,0,25.6710,517.5790,97.4999,0.0000,0.0000,0,6.5717,11.8066,0.0000
2582,1,0,25.8626,525.3310,97.7929,0.0000,0.0000,0,6.7402,11.8077,0.0000
2583,1,0,25.7824,522.0800,98.2882,0.0000,0.0000,0,6.8182,11.8080,0.0000
2584,1,0,25.7392,520.3300,99.0211,0.0000,0.0000,0,6.9870,11.8087,0.0000
2585,1,0,25.6462,516.5790,97.7349,0.0000,0.0000,0,7.0652,11.8090,0.0000
2586,1,0,25.7392,520.3300,97.6091,0.0000,0.0000,0,7.2341,11.8097,0.0000
2587,1,0,25.8379,524.3310,95.7786,0.0000,0.0000,0,7.3122,11.8100,0.0000
2588,1,0,25.7639,521.3300,95.6917,0.0000,0.0000,0,7.4813,11.8107,0.0000
2620,1,0,25.5779,513.8290,96.7046,0.0000,0.0000,0,5.8866,11.7849,0.0000
2621,1,0,25.5467,512.5790,95.9709,0.0000,0.0000,0,5.7486,11.7836,0.0000
2665,1,0,25.5280,511.8290,98.7700,0.0000,0.0000,0,6.1628,11.7809,0.0000
2674,1,0,25.4218,507.5780,97.8005,0.0000,0.0000,0,5.9866,11.7632,0.0000
2685,1,0,25.5592,513.0790,97.4664,0.0000,0.0000,0,6.2471,11.7573,0.0000
2686,1,0,25.5467,512.5790,98.3652,0.0000,0.0000,0,6.3252,11.7576,0.0000
2687,1,0,25.6648,517.3290,98.7042,0.0000,0.0000,0,6.4938,11.7584,0.0000
2688,1,0,25.6586,517.0790,97.5668,0.0000,0.0000,0,6.5718,11.7587,0.0000
2689,1,0,25.7639,521.3300,98.3026,0.0000,0.0000,0,6.7404,11.7598,0.0000
2690,1,0,25.7330,520.0800,98.3830,0.0000,0.0000,0,6.8185,11.7601,0.0000
2691,1,0,25.6772,517.8290,97.2678,0.0000,0.0000,0,6.9873,11.7608,0.0000
2692,1,0,25.6214,515.5790,97.6489,0.0000,0.0000,0,7.0653,11.7611,0.0000
2693,1,0,25.6834,518.0800,96.6881,0.0000,0.0000,0,7.2343,11.7618,0.0000
2694,1,0,25.7082,519.0800,96.4298,0.0000,0.0000,0,7.3125,11.7620,0.0000
2695,1,0,25.7762,521.8300,96.9099,0.0000,0.0000,0,7.4816,11.7627,0.0000
2757,1,0,25.6958,518.5800,97.9305,0.0000,0.0000,0,6.6560,11.7407,0.0000
2758,1,0,25.5779,513.8290,98.0613,0.0000,0.0000,0,7.1499,11.7427,0.0000
2769,1,0,25.5654,513.3290,97.2861,0.0000,0.0000,0,6.1240,11.7277,0.0000
2770,1,0,25.6958,518.5800,96.8930,0.0000,0.0000,0,6.2019,11.7280,0.0000
2771,1,0,25.6276,515.8290,96.8806,0.0000,0.0000,0,6.3705,11.7288,0.0000
2772,1,0,25.6462,516.5790,96.9221,0.0000,0.0000,0,6.4486,11.7291,0.0000
2773,1,0,25.7701,521.5800,97.8452,0.0000,0.0000,0,6.8639,11.7313,0.0000
2774,1,0,25.7020,518.8300,98.1876,0.0000,0.0000,0,6.9420,11.7315,0.0000
2775,1,0,25.8749,525.8310,96.4645,0.0000,0.0000,0,7.3581,11.7332,0.0000
2776,1,0,25.8379,524.3310,96.7966,0.0000,0.0000,0,7.4362,11.7335,0.0000
2797,1,0,25.6834,518.0800,97.6531,0.0000,0.0000,0,6.0258,11.7244,0.0000
2800,1,0,25.7020,518.8300,98.1876,0.0000,0.0000,0,6.9420,11.7315,0.0000
2844,1,0,25.5654,513.3290,95.6789,0.0000,0.0000,0,5.9870,11.6853,0.0000
2846,1,0,25.6338,516.0790,96.9601,0.0000,0.0000,0,6.8641,11.6833,0.0000
2855,1,0,25.5654,513.3290,96.5908,0.0000,0.0000,0,6.1242,11.6798,0.0000
2856,1,0,25.5841,514.0790,97.0069,0.0000,0.0000,0,6.2021,11.6800,0.0000
2857,1,0,25.6338,516.0790,98.0913,0.0000,0.0000,0,6.3707,11.6809,0.0000
2858,1,0,25.5218,511.5790,98.3680,0.0000,0.0000,0,6.4487,11.6810,0.0000
2859,1,0,25.6400,516.3290,96.8487,0.0000,0.0000,0,6.9422,11.6836,0.0000
2860,1,0,25.8626,525.3310,96.3403,0.0000,0.0000,0,7.3582,11.6853,0.0000
2861,1,0,25.6772,517.8290,95.8337,0.0000,0.0000,0,7.4364,11.6856,0.0000
2919,1,0,25.6772,517.8290,97.1660,0.0000,0.0000,0,6.6564,11.6722,0.0000
2920,1,0,25.5405,512.3290,95.8852,0.0000,0.0000,0,7.1503,11.6743,0.0000
2927,1,0,25.7082,519.0800,96.8246,0.0000,0.0000,0,5.8871,11.6627,0.0000
2939,1,0,25.7701,521.5800,94.1366,0.0000,0.0000,0,5.7492,11.6488,0.0000
2940,1,0,25.6214,515.5790,96.8446,0.0000,0.0000,0,6.2476,11.6512,0.0000
2941,1,0,25.6400,516.3290,97.1877,0.0000,0.0000,0,6.3256,11.6516,0.0000
2942,1,0,25.6772,517.8290,97.4327,0.0000,0.0000,0,6.4943,11.6522,0.0000
2943,1,0,25.5654,513.3290,97.2507,0.0000,0.0000,0,6.5723,11.6526,0.0000
2944,1,0,25.6276,515.8290,97.6932,0.0000,0.0000,0,6.7409,11.6537,0.0000
2945,1,0,25.7082,519.0800,97.4792,0.0000,0.0000,0,6.8189,11.6541,0.0000
2946,1,0,25.6958,518.5800,96.5030,0.0000,0.0000,0,6.9878,11.6548,0.0000
2947,1,0,25.6152,515.3290,96.6967,0.0000,0.0000,0,7.0659,11.6550,0.0000
2948,1,0,25.8009,522.8300,96.3725,0.0000,0.0000,0,7.2349,11.6557,0.0000
2949,1,0,25.8502,524.8310,96.0698,0.0000,0.0000,0,7.3129,11.6560,0.0000
2950,1,0,25.8749,525.8310,93.5536,0.0000,0.0000,0,7.4821,11.6567,0.0000
2982,1,0,25.6152,515.3290,96.6967,0.0000,0.0000,0,7.0659,11.6550,0.0000
3025,1,0,25.5530,512.8290,96.8198,0.0000,0.0000,0,6.1634,11.6269,0.0000
3031,1,0,25.6896,518.3300,95.2245,0.0000,0.0000,0,5.8484,11.6236,0.0000
3032,1,0,25.7020,518.8300,95.3956,0.0000,0.0000,0,5.9262,11.6240,0.0000
3049,1,0,25.7144,519.3300,96.5444,0.0000,0.0000,0,6.2478,11.6032,0.0000
3050,1,0,25.5841,514.0790,97.1242,0.0000,0.0000,0,6.3258,11.6036,0.0000
3051,1,0,25.5156,511.3290,97.8004,0.0000,0.0000,0,6.4944,11.6044,0.0000
3052,1,0,25.6338,516.0790,97.0233,0.0000,0.0000,0,6.5725,11.6046,0.0000
3053,1,0,25.6958,518.5800,96.3561,0.0000,0.0000,0,6.7411,11.6057,0.0000
3054,1,0,25.5530,512.8290,96.9014,0.0000,0.0000,0,6.8192,11.6060,0.0000
3055,1,0,25.6958,518.5800,96.5752,0.0000,0.0000,0,6.9880,11.6067,0.0000
3056,1,0,25.6958,518.5800,95.6437,0.0000,0.0000,0,7.0660,11.6071,0.0000
3057,1,0,25.6896,518.3300,97.4989,0.0000,0.0000,0,7.2350,11.6078,0.0000
3058,1,0,25.6586,517.0790,95.5317,0.0000,0.0000,0,7.3131,11.6081,0.0000
3059,1,0,25.8071,523.0800,94.7637,0.0000,0.0000,0,7.4822,11.6087,0.0000
3116,1,0,25.5093,511.0780,95.9738,0.0000,0.0000,0,5.8874,11.5848,0.0000
3118,1,0,25.5093,511.0780,97.3124,0.0000,0.0000,0,6.9036,11.5876,0.0000
3119,1,0,25.6276,515.8290,94.9059,0.0000,0.0000,0,7.3978,11.5896,0.0000
3124,1,0,25.5093,511.0780,97.3124,0.0000,0.0000,0,6.9036,11.5876,0.0000
3131,1,0,25.6648,517.3290,95.8479,0.0000,0.0000,0,6.1246,11.5737,0.0000
3132,1,0,25.7762,521.8300,97.7820,0.0000,0.0000,0,6.2027,11.5740,0.0000
3133,1,0,26.0282,532.0820,95.4661,0.0000,0.0000,0,6.6178,11.5763,0.0000
3134,1,0,25.7206,519.5800,98.1519,0.0000,0.0000,0,6.6959,11.5766,0.0000
3135,1,0,25.8009,522.8300,95.9322,0.0000,0.0000,0,7.1116,11.5782,0.0000
3136,1,0,25.7144,519.3300,96.8838,0.0000,0.0000,0,7.1898,11.5785,0.0000
3161,1,0,25.6338,516.0790,95.0226,0.0000,0.0000,0,5.7495,11.5707,0.0000
3163,1,0,25.5965,514.5790,95.6823,0.0000,0.0000,0,5.9875,11.5630,0.0000
3200,1,0,25.8379,524.3310,96.7812,0.0000,0.0000,0,6.2480,11.5503,0.0000
3217,1,0,25.6834,518.0800,94.5680,0.0000,0.0000,0,5.7497,11.5228,0.0000
3218,1,0,25.6586,517.0790,94.6870,0.0000,0.0000,0,5.9487,11.5239,0.0000
3219,1,0,25.6586,517.0790,95.1001,0.0000,0.0000,0,6.0265,11.5242,0.0000
3220,1,0,25.5280,511.8290,95.8642,0.0000,0.0000,0,6.1249,11.5257,0.0000
3221,1,0,25.6586,517.0790,96.9178,0.0000,0.0000,0,6.2028,11.5261,0.0000
3222,1,0,26.0221,531.8320,96.6889,0.0000,0.0000,0,6.6180,11.5283,0.0000
3223,1,0,25.7824,522.0800,96.0151,0.0000,0.0000,0,6.6961,11.5287,0.0000
3224,1,0,25.7824,522.0800,95.4654,0.0000,0.0000,0,7.1118,11.5302,0.0000
3225,1,0,25.7206,519.5800,95.8795,0.0000,0.0000,0,7.1900,11.5306,0.0000
3287,1,0,25.5716,513.5790,96.8718,0.0000,0.0000,0,6.9040,11.5192,0.0000
3288,1,0,25.5530,512.8290,95.0701,0.0000,0.0000,0,7.3982,11.5211,0.0000
3301,1,0,25.7330,520.0800,97.1186,0.0000,0.0000,0,6.2482,11.4973,0.0000
3302,1,0,25.6090,515.0790,95.4986,0.0000,0.0000,0,6.3262,11.4976,0.0000
3303,1,0,25.6214,515.5790,97.1237,0.0000,0.0000,0,6.4950,11.4982,0.0000
3304,1,0,25.5530,512.8290,97.4547,0.0000,0.0000,0,6.5730,11.4986,0.0000
3305,1,0,25.8441,524.5810,97.0436,0.0000,0.0000,0,6.7416,11.4998,0.0000
3306,1,0,25.7082,519.0800,96.8493,0.0000,0.0000,0,6.8196,11.5001,0.0000
3307,1,0,25.6524,516.8290,96.2312,0.0000,0.0000,0,6.9885,11.5008,0.0000
3308,1,0,25.7206,519.5800,96.8654,0.0000,0.0000,0,7.0666,11.5010,0.0000
3309,1,0,25.8071,523.0800,95.1346,0.0000,0.0000,0,7.2356,11.5017,0.0000
3310,1,0,25.7330,520.0800,95.7631,0.0000,0.0000,0,7.3136,11.5021,0.0000
3311,1,0,25.7453,520.5800,94.8762,0.0000,0.0000,0,7.4827,11.5026,0.0000
3343,1,0,25.6834,518.0800,95.3300,0.0000,0.0000,0,5.9877,11.4850,0.0000
3388,1,0,25.5779,513.8290,96.4373,0.0000,0.0000,0,6.1640,11.4729,0.0000
3394,1,0,25.8133,523.3300,94.5281,0.0000,0.0000,0,5.8879,11.4626,0.0000
3411,1,0,25.8009,522.8300,95.7599,0.0000,0.0000,0,6.2484,11.4492,0.0000
3412,1,0,25.6276,515.8290,95.9595,0.0000,0.0000,0,6.3265,11.4497,0.0000
3413,1,0,25.5903,514.3290,95.9669,0.0000,0.0000,0,6.4952,11.4503,0.0000
3414,1,0,25.5031,510.8280,96.2366,0.0000,0.0000,0,6.5732,11.4507,0.0000
3415,1,0,25.6462,516.5790,95.4086,0.0000,0.0000,0,6.7418,11.4518,0.0000
3416,1,0,25.7082,519.0800,95.7116,0.0000,0.0000,0,6.8198,11.4521,0.0000
3417,1,0,25.6896,518.3300,95.7178,0.0000,0.0000,0,6.9887,11.4528,0.0000
3418,1,0,25.5716,513.5790,94.8453,0.0000,0.0000,0,7.0668,11.4531,0.0000
3419,1,0,25.8071,523.0800,95.2495,0.0000,0.0000,0,7.2359,11.4537,0.0000
3420,1,0,25.8810,526.0810,94.8229,0.0000,0.0000,0,7.3139,11.4541,0.0000
3421,1,0,25.8687,525.5810,94.3534,0.0000,0.0000,0,7.4830,11.4546,0.0000
3448,1,0,25.7515,520.8300,94.2154,0.0000,0.0000,0,5.7501,11.4447,0.0000
3484,1,0,25.7762,521.8300,95.9415,0.0000,0.0000,0,6.6575,11.4327,0.0000
3485,1,0,25.5903,514.3290,94.9366,0.0000,0.0000,0,7.1514,11.4346,0.0000
3493,1,0,25.6710,517.5790,95.6212,0.0000,0.0000,0,5.8492,11.4234,0.0000
3494,1,0,25.7268,519.8300,94.6993,0.0000,0.0000,0,5.9270,11.4237,0.0000
3503,1,0,25.6958,518.5800,94.8001,0.0000,0.0000,0,6.1253,11.4197,0.0000
3504,1,0,25.9240,527.8310,95.9015,0.0000,0.0000,0,6.2033,11.4201,0.0000
3505,1,0,25.7020,518.8300,96.2814,0.0000,0.0000,0,6.3719,11.4208,0.0000
3506,1,0,25.5654,513.3290,96.1699,0.0000,0.0000,0,6.4500,11.4211,0.0000
3507,1,0,25.7392,520.3300,97.1249,0.0000,0.0000,0,6.8654,11.4232,0.0000
3508,1,0,25.7824,522.0800,95.5220,0.0000,0.0000,0,6.9435,11.4235,0.0000
3509,1,0,25.6958,518.5800,94.3144,0.0000,0.0000,0,7.3595,11.4251,0.0000
3510,1,0,25.8933,526.5810,94.0890,0.0000,0.0000,0,7.4376,11.4254,0.0000
3534,1,0,25.7453,520.5800,93.9602,0.0000,0.0000,0,5.7502,11.3968,0.0000
3565,1,0,25.7948,522.5800,96.2578,0.0000,0.0000,0,6.2487,11.3963,0.0000
3580,1,0,25.6400,516.3290,93.3573,0.0000,0.0000,0,5.8882,11.3846,0.0000
3585,1,0,25.6772,517.8290,94.7757,0.0000,0.0000,0,6.1256,11.3718,0.0000
3586,1,0,25.7330,520.0800,95.2941,0.0000,0.0000,0,6.2035,11.3721,0.0000
3587,1,0,25.6400,516.3290,94.8947,0.0000,0.0000,0,6.3721,11.3728,0.0000
3588,1,0,25.5841,514.0790,95.5207,0.0000,0.0000,0,6.4502,11.3732,0.0000
3589,1,0,25.6400,516.3290,96.0652,0.0000,0.0000,0,6.8656,11.3752,0.0000
3590,1,0,25.6648,517.3290,95.9475,0.0000,0.0000,0,6.9437,11.3756,0.0000
3591,1,0,25.7762,521.8300,93.0610,0.0000,0.0000,0,7.3598,11.3771,0.0000
3592,1,0,25.7020,518.8300,93.4235,0.0000,0.0000,0,7.4379,11.3774,0.0000
3655,1,0,25.6338,516.0790,94.9088,0.0000,0.0000,0,5.9884,11.3629,0.0000
3658,1,0,25.7886,522.3300,96.1744,0.0000,0.0000,0,6.6577,11.3642,0.0000
3659,1,0,25.5343,512.0790,94.9283,0.0000,0.0000,0,7.1518,11.3661,0.0000
3672,1,0,25.7206,519.5800,94.8813,0.0000,0.0000,0,6.2490,11.3432,0.0000
3673,1,0,25.6834,518.0800,94.6565,0.0000,0.0000,0,6.3270,11.3435,0.0000
3674,1,0,25.5654,513.3290,95.4905,0.0000,0.0000,0,6.4958,11.3443,0.0000
3675,1,0,25.5841,514.0790,96.1895,0.0000,0.0000,0,6.5737,11.3445,0.0000
3676,1,0,25.6958,518.5800,95.0058,0.0000,0.0000,0,6.7423,11.3457,0.0000
3677,1,0,25.8009,522.8300,95.6348,0.0000,0.0000,0,6.8203,11.3460,0.0000
3678,1,0,25.8071,523.0800,94.5655,0.0000,0.0000,0,6.9893,11.3466,0.0000
3679,1,0,25.6958,518.5800,95.1030,0.0000,0.0000,0,7.0673,11.3470,0.0000
3680,1,0,25.7701,521.5800,95.4120,0.0000,0.0000,0,7.2363,11.3476,0.0000
3681,1,0,25.8256,523.8300,94.7326,0.0000,0.0000,0,7.3144,11.3479,0.0000
3682,1,0,25.8872,526.3310,93.2805,0.0000,0.0000,0,7.4836,11.3485,0.0000
3717,1,0,25.6276,515.8290,94.8961,0.0000,0.0000,0,6.0274,11.3240,0.0000
3720,1,0,25.6958,518.5800,93.2341,0.0000,0.0000,0,5.7507,11.3186,0.0000
3763,1,0,25.5716,513.5790,95.5233,0.0000,0.0000,0,6.1647,11.3189,0.0000
3780,1,0,25.7515,520.8300,94.5097,0.0000,0.0000,0,6.2492,11.2952,0.0000
3781,1,0,25.6834,518.0800,94.6488,0.0000,0.0000,0,6.3271,11.2957,0.0000
3782,1,0,25.5965,514.5790,95.1503,0.0000,0.0000,0,6.4960,11.2963,0.0000
3783,1,0,25.6276,515.8290,95.9181,0.0000,0.0000,0,6.5740,11.2966,0.0000
3784,1,0,25.7701,521.5800,94.3774,0.0000,0.0000,0,6.7425,11.2977,0.0000
3785,1,0,25.6027,514.8290,93.7059,0.0000,0.0000,0,6.8206,11.2981,0.0000
3786,1,0,25.6648,517.3290,94.5340,0.0000,0.0000,0,6.9896,11.2987,0.0000
3787,1,0,25.8194,523.5800,93.9634,0.0000,0.0000,0,7.0676,11.2990,0.0000
3788,1,0,25.7020,518.8300,94.2596,0.0000,0.0000,0,7.2365,11.2996,0.0000
3789,1,0,25.7330,520.0800,94.0432,0.0000,0.0000,0,7.3147,11.2999,0.0000
3790,1,0,25.8318,524.0810,91.5918,0.0000,0.0000,0,7.4837,11.3005,0.0000
3850,1,0,25.6772,517.8290,93.0270,0.0000,0.0000,0,5.9887,11.2848,0.0000
3853,1,0,25.5405,512.3290,95.1348,0.0000,0.0000,0,6.4115,11.2772,0.0000
3854,1,0,25.5779,513.8290,95.6997,0.0000,0.0000,0,6.9052,11.2796,0.0000
3855,1,0,25.7453,520.5800,93.1062,0.0000,0.0000,0,7.3993,11.2814,0.0000
3862,1,0,25.7886,522.3300,92.4610,0.0000,0.0000,0,5.7508,11.2677,0.0000
3869,1,0,25.7577,521.0800,93.5925,0.0000,0.0000,0,6.1260,11.2656,0.0000
3870,1,0,25.8564,525.0810,95.0155,0.0000,0.0000,0,6.2040,11.2661,0.0000
3871,1,0,26.2353,540.5830,93.3014,0.0000,0.0000,0,6.6192,11.2683,0.0000
3872,1,0,25.9240,527.8310,94.8639,0.0000,0.0000,0,6.6973,11.2685,0.0000
3873,1,0,25.7020,518.8300,94.2583,0.0000,0.0000,0,7.1132,11.2701,0.0000
3874,1,0,25.7824,522.0800,93.8795,0.0000,0.0000,0,7.1913,11.2703,0.0000
3890,1,0,25.8502,524.8310,93.1141,0.0000,0.0000,0,5.8887,11.2624,0.0000
3933,1,0,25.7453,520.5800,94.1004,0.0000,0.0000,0,6.2495,11.2423,0.0000
3946,1,0,25.8502,524.8310,92.0261,0.0000,0.0000,0,5.8501,11.2232,0.0000
3947,1,0,25.8379,524.3310,93.2959,0.0000,0.0000,0,5.9279,11.2234,0.0000
3956,1,0,25.8009,522.8300,93.4734,0.0000,0.0000,0,6.1263,11.2178,0.0000
3957,1,0,25.8133,523.3300,94.3872,0.0000,0.0000,0,6.2044,11.2182,0.0000
3958,1,0,26.3322,544.5840,93.8643,0.0000,0.0000,0,6.6195,11.2202,0.0000
3959,1,0,25.7948,522.5800,93.6571,0.0000,0.0000,0,6.6975,11.2205,0.0000
3960,1,0,25.7144,519.3300,94.0903,0.0000,0.0000,0,7.1134,11.2221,0.0000
3961,1,0,25.7515,520.8300,94.2542,0.0000,0.0000,0,7.1915,11.2224,0.0000
4027,1,0,25.6276,515.8290,94.7708,0.0000,0.0000,0,6.9055,11.2110,0.0000
4028,1,0,25.8872,526.3310,92.2892,0.0000,0.0000,0,7.3996,11.2129,0.0000
4034,1,0,25.6710,517.5790,93.0245,0.0000,0.0000,0,5.7512,11.1895,0.0000
4040,1,0,25.7762,521.8300,94.0562,0.0000,0.0000,0,6.2497,11.1892,0.0000
4042,1,0,25.6896,518.3300,95.1016,0.0000,0.0000,0,6.4965,11.1902,0.0000
