Repository: kimminkuy70-coder/Parameter

# B3 — kV 정점 정밀화 (26µm, 3런)

`../../공정모델링/B3_정점정밀화_DOE.xlsx` 설계를 실행한 결과입니다. R0.5·F64·W4 고정, kV만 0.5 간격.
(자재 라벨 D26B, RunID 4007~4009 — kV60 Q가 기존 D26과 일치해 동일 자재로 판단)

## 폴더 ↔ 조건

| 폴더 | kV | RunID | 측정직경(µm) | Q_dia | 직경 게이트(0.97~1.03) |
|---|---|---|---|---|---|
| B3-2_kV59.5_R0.5_F64_W4 | 59.5 | 4008 | 24.842 | 0.9555 | ❌ 탈락 |
| **B3-1_kV60.0_R0.5_F64_W4** | **60.0** | 4007 | **25.619** | **0.9854** | ✅ **통과** |
| B3-3_kV60.5_R0.5_F64_W4 | 60.5 | 4009 | 23.603 | 0.9078 | ❌ 탈락 |

## 결론 — "결과 A": 정점은 60, 그리고 창이 매우 좁고 비대칭

- **포물선 정점 kV\* = 59.89 ≈ 60** (1차 회귀 kv*=59.96과 일치) → **레시피 kV\*≈60 확정, 보정 불필요.**
- **정점 최대 Q = 0.988** → 26µm은 약 1.2% 언더사이즈가 구조적 한계(정점에서도 100% 못 맞춤).

File: 실험데이터/B3_정점정밀화_3런/B3-1_kV60.0_R0.5_F64_W4/DieLevel/WBA_DieResult_0252_4007.csv
BumpId,Flag,Failure,Diameter,Area,Roundness,VoidFraction,LargestVoidFraction,VoidNumber,Centre_X,Centre_Y,LargestVoidDiameterFraction
286,1,0,25.4218,507.5780,93.3655,0.0000,0.0000,0,-7.2313,-2.7685,0.0000
287,1,0,25.4843,510.0780,93.0866,0.0000,0.0000,0,-7.1192,-2.7683,0.0000
293,1,0,25.5093,511.0780,96.7747,0.0000,0.0000,0,-6.5850,-2.8144,0.0000
294,1,0,25.3528,504.8270,97.1117,0.0000,0.0000,0,-6.5370,-2.8143,0.0000
295,1,0,25.5156,511.3290,97.7202,0.0000,0.0000,0,-6.3252,-2.8131,0.0000
296,1,0,25.3905,506.3280,98.3708,0.0000,0.0000,0,-6.2772,-2.8128,0.0000
337,1,0,25.3214,503.5770,94.7729,0.0000,0.0000,0,-6.9557,-2.8282,0.0000
338,1,0,25.2522,500.8270,97.3551,0.0000,0.0000,0,-6.7560,-2.8274,0.0000
339,1,0,25.3842,506.0780,95.9166,0.0000,0.0000,0,-5.7576,-2.8230,0.0000
340,1,0,25.3779,505.8280,93.6886,0.0000,0.0000,0,-5.5573,-2.8220,0.0000
367,1,0,25.3591,505.0780,96.0413,0.0000,0.0000,0,-6.9554,-2.9062,0.0000
368,1,0,25.3528,504.8270,96.6537,0.0000,0.0000,0,-6.7557,-2.9055,0.0000
369,1,0,25.5093,511.0780,95.8212,0.0000,0.0000,0,-5.7574,-2.9010,0.0000
373,1,0,25.3779,505.8280,95.1797,0.0000,0.0000,0,-5.5571,-2.9001,0.0000
380,1,0,25.4843,510.0780,97.0302,0.0000,0.0000,0,-6.0677,-2.9082,0.0000
381,1,0,25.3905,506.3280,96.5584,0.0000,0.0000,0,-6.0140,-2.9080,0.0000
434,1,0,25.3528,504.8270,93.6890,0.0000,0.0000,0,-7.2306,-2.9397,0.0000
435,1,0,25.1954,498.5770,94.8906,0.0000,0.0000,0,-7.1186,-2.9393,0.0000
441,1,0,25.2585,501.0770,95.8602,0.0000,0.0000,0,-6.9552,-2.9733,0.0000
442,1,0,25.4281,507.8280,95.9676,0.0000,0.0000,0,-5.7572,-2.9680,0.0000
468,1,0,25.3277,503.8270,96.5853,0.0000,0.0000,0,-6.9549,-3.0513,0.0000
469,1,0,25.3905,506.3280,96.6831,0.0000,0.0000,0,-5.7568,-3.0461,0.0000
497,1,0,25.2143,499.3270,96.9989,0.0000,0.0000,0,-7.1180,-3.0933,0.0000
499,1,0,25.3842,506.0780,94.8934,0.0000,0.0000,0,-7.2299,-3.0938,0.0000
500,1,0,25.3717,505.5780,98.8630,0.0000,0.0000,0,-6.1292,-3.0942,0.0000
501,1,0,25.4093,507.0780,97.4934,0.0000,0.0000,0,-6.0812,-3.0940,0.0000
502,1,0,25.3340,504.0770,98.7686,0.0000,0.0000,0,-5.9992,-3.0936,0.0000
503,1,0,25.4593,509.0780,98.0730,0.0000,0.0000,0,-5.9512,-3.0935,0.0000
535,1,0,25.2270,499.8270,96.7084,0.0000,0.0000,0,-6.9545,-3.1233,0.0000
536,1,0,25.3151,503.3270,97.9943,0.0000,0.0000,0,-6.7548,-3.1225,0.0000
537,1,0,25.3654,505.3280,97.4232,0.0000,0.0000,0,-5.7566,-3.1181,0.0000
538,1,0,25.3654,505.3280,96.4300,0.0000,0.0000,0,-5.5563,-3.1171,0.0000
547,1,0,25.2963,502.5770,97.2161,0.0000,0.0000,0,-6.6248,-3.1421,0.0000
548,1,0,25.3403,504.3270,99.0364,0.0000,0.0000,0,-6.2351,-3.1401,0.0000
549,1,0,25.4593,509.0780,95.4657,0.0000,0.0000,0,-5.4260,-3.1367,0.0000
575,1,0,25.4093,507.0780,98.2868,0.0000,0.0000,0,-5.9543,-3.1688,0.0000
591,1,0,25.2080,499.0770,97.0083,0.0000,0.0000,0,-6.9542,-3.2012,0.0000
592,1,0,25.3340,504.0770,98.0925,0.0000,0.0000,0,-6.7545,-3.2005,0.0000
593,1,0,25.4155,507.3280,97.5831,0.0000,0.0000,0,-5.7563,-3.1961,0.0000
594,1,0,25.4218,507.5780,95.4920,0.0000,0.0000,0,-5.5561,-3.1952,0.0000
600,1,0,25.4656,509.3280,99.1888,0.0000,0.0000,0,-6.5185,-3.2062,0.0000
601,1,0,25.5654,513.3290,99.4453,0.0000,0.0000,0,-6.4707,-3.2061,0.0000
602,1,0,25.6276,515.8290,99.4624,0.0000,0.0000,0,-6.3885,-3.2058,0.0000
603,1,0,25.4843,510.0780,96.1265,0.0000,0.0000,0,-6.3408,-3.2054,0.0000
604,1,0,25.4343,508.0780,98.9748,0.0000,0.0000,0,-5.9932,-3.2078,0.0000
605,1,0,25.5218,511.5790,97.3458,0.0000,0.0000,0,-5.9152,-3.2075,0.0000
656,1,0,25.4343,508.0780,98.1943,0.0000,0.0000,0,-6.6245,-3.2201,0.0000
657,1,0,25.5218,511.5790,98.3165,0.0000,0.0000,0,-6.2348,-3.2181,0.0000
658,1,0,25.4719,509.5780,96.1264,0.0000,0.0000,0,-5.4257,-3.2147,0.0000
684,1,0,25.4406,508.3280,97.1453,0.0000,0.0000,0,-7.2057,-3.2405,0.0000
694,1,0,25.4781,509.8280,99.0275,0.0000,0.0000,0,-5.9540,-3.2466,0.0000
700,1,0,25.2459,500.5770,97.9908,0.0000,0.0000,0,-6.9662,-3.2667,0.0000
701,1,0,25.4719,509.5780,97.7677,0.0000,0.0000,0,-5.7684,-3.2615,0.0000
702,1,0,25.3151,503.3270,97.9713,0.0000,0.0000,0,-6.6243,-3.2721,0.0000
703,1,0,25.5903,514.3290,99.4311,0.0000,0.0000,0,-6.5136,-3.2716,0.0000
704,1,0,25.7020,518.8300,99.1791,0.0000,0.0000,0,-6.4657,-3.2715,0.0000
705,1,0,25.7268,519.8300,99.4858,0.0000,0.0000,0,-6.3930,-3.2712,0.0000
706,1,0,25.6710,517.5790,98.2818,0.0000,0.0000,0,-6.3452,-3.2709,0.0000
707,1,0,25.6152,515.3290,98.9990,0.0000,0.0000,0,-6.2345,-3.2701,0.0000
708,1,0,25.6586,517.0790,98.9835,0.0000,0.0000,0,-6.0542,-3.2693,0.0000
709,1,0,25.5779,513.8290,96.4188,0.0000,0.0000,0,-5.4255,-3.2666,0.0000
731,1,0,25.4531,508.8280,95.7911,0.0000,0.0000,0,-7.2443,-3.2796,0.0000
732,1,0,25.4030,506.8280,96.8334,0.0000,0.0000,0,-7.1667,-3.2793,0.0000
786,1,0,25.3340,504.0770,97.9443,0.0000,0.0000,0,-6.8929,-3.2932,0.0000
787,1,0,25.2900,502.3270,97.5718,0.0000,0.0000,0,-6.7808,-3.2928,0.0000
788,1,0,25.3466,504.5770,97.2164,0.0000,0.0000,0,-5.6950,-3.2879,0.0000
789,1,0,25.4406,508.3280,97.0292,0.0000,0.0000,0,-5.5824,-3.2874,0.0000
798,1,0,25.8071,523.0800,98.9872,0.0000,0.0000,0,-6.0929,-3.3084,0.0000
799,1,0,25.6834,518.0800,98.7823,0.0000,0.0000,0,-6.0150,-3.3080,0.0000
832,1,0,25.3466,504.5770,97.1132,0.0000,0.0000,0,-7.2053,-3.3185,0.0000
834,1,0,25.3466,504.5770,97.8870,0.0000,0.0000,0,-7.0794,-3.3414,0.0000
835,1,0,25.6524,516.8290,97.3763,0.0000,0.0000,0,-6.3449,-3.3489,0.0000
848,1,0,25.5093,511.0780,98.6781,0.0000,0.0000,0,-6.6240,-3.3501,0.0000
849,1,0,25.8071,523.0800,99.0215,0.0000,0.0000,0,-6.5133,-3.3496,0.0000
850,1,0,25.7453,520.5800,98.7654,0.0000,0.0000,0,-6.4654,-3.3494,0.0000
851,1,0,25.8071,523.0800,99.7556,0.0000,0.0000,0,-6.3927,-3.3492,0.0000
852,1,0,25.6772,517.8290,99.3963,0.0000,0.0000,0,-6.2342,-3.3481,0.0000
853,1,0,25.8379,524.3310,98.0462,0.0000,0.0000,0,-6.0538,-3.3472,0.0000
854,1,0,25.4843,510.0780,96.4475,0.0000,0.0000,0,-5.4251,-3.3446,0.0000
926,1,0,25.7082,519.0800,97.7736,0.0000,0.0000,0,-5.9535,-3.3689,0.0000
935,1,0,25.3088,503.0770,98.1053,0.0000,0.0000,0,-7.1180,-3.3806,0.0000
936,1,0,25.3591,505.0780,97.3154,0.0000,0.0000,0,-7.0404,-3.3802,0.0000
939,1,0,25.8379,524.3310,99.0828,0.0000,0.0000,0,-5.9924,-3.4080,0.0000
940,1,0,25.7206,519.5800,98.8549,0.0000,0.0000,0,-5.9145,-3.4077,0.0000
977,1,0,25.4468,508.5780,97.2442,0.0000,0.0000,0,-7.0790,-3.4194,0.0000
978,1,0,25.2900,502.3270,96.3761,0.0000,0.0000,0,-7.2047,-3.4409,0.0000
980,1,0,25.9608,529.3310,98.6815,0.0000,0.0000,0,-5.9533,-3.4469,0.0000
1000,1,0,25.8256,523.8300,98.2661,0.0000,0.0000,0,-6.6534,-3.4722,0.0000
1001,1,0,25.6648,517.3290,98.9077,0.0000,0.0000,0,-6.4534,-3.4715,0.0000
1002,1,0,25.6772,517.8290,99.4220,0.0000,0.0000,0,-6.2535,-3.4703,0.0000
1003,1,0,25.7144,519.3300,99.3953,0.0000,0.0000,0,-6.0534,-3.4694,0.0000
1039,1,0,25.3088,503.0770,97.5715,0.0000,0.0000,0,-7.2435,-3.4801,0.0000
1040,1,0,25.2711,501.5770,97.2767,0.0000,0.0000,0,-7.1658,-3.4797,0.0000
1042,1,0,25.8194,523.5800,99.2408,0.0000,0.0000,0,-6.6922,-3.5114,0.0000
1043,1,0,25.8009,522.8300,99.7687,0.0000,0.0000,0,-6.6144,-3.5110,0.0000
1044,1,0,25.7206,519.5800,99.9002,0.0000,0.0000,0,-6.4922,-3.5105,0.0000
1045,1,0,25.5592,513.0790,99.7052,0.0000,0.0000,0,-6.4143,-3.5102,0.0000
1046,1,0,25.5592,513.0790,99.7011,0.0000,0.0000,0,-6.2923,-3.5093,0.0000
1047,1,0,25.5530,512.8290,99.4972,0.0000,0.0000,0,-6.2144,-3.5089,0.0000
1048,1,0,25.6586,517.0790,99.7532,0.0000,0.0000,0,-6.0921,-3.5084,0.0000
1049,1,0,25.7330,520.0800,99.0884,0.0000,0.0000,0,-6.0142,-3.5081,0.0000
1050,1,0,25.6214,515.5790,97.7443,0.0000,0.0000,0,-5.4563,-3.5058,0.0000
1142,1,0,25.8564,525.0810,99.6479,0.0000,0.0000,0,-6.6531,-3.5501,0.0000
1143,1,0,25.6276,515.8290,99.1428,0.0000,0.0000,0,-6.0530,-3.5473,0.0000
1144,1,0,25.4906,510.3280,97.2272,0.0000,0.0000,0,-5.4170,-3.5446,0.0000
1157,1,0,25.6090,515.0790,98.9597,0.0000,0.0000,0,-6.4531,-3.5494,0.0000
1158,1,0,25.4719,509.5780,99.1452,0.0000,0.0000,0,-6.2532,-3.5480,0.0000
1193,1,0,25.3654,505.3280,96.2554,0.0000,0.0000,0,-7.2042,-3.5563,0.0000
1196,1,0,25.5965,514.5790,99.4409,0.0000,0.0000,0,-6.5530,-3.5719,0.0000
1197,1,0,25.5592,513.0790,98.9488,0.0000,0.0000,0,-6.3529,-3.5711,0.0000
1198,1,0,25.6090,515.0790,99.1037,0.0000,0.0000,0,-6.1531,-3.5699,0.0000
1199,1,0,25.7330,520.0800,99.2525,0.0000,0.0000,0,-5.9528,-3.5690,0.0000
1233,1,0,25.3403,504.3270,98.6960,0.0000,0.0000,0,-6.8730,-3.5837,0.0000
1234,1,0,25.4281,507.8280,98.1811,0.0000,0.0000,0,-5.6750,-3.5783,0.0000
1240,1,0,25.3905,506.3280,96.5745,0.0000,0.0000,0,-7.2430,-3.5954,0.0000
1241,1,0,25.3340,504.0770,97.1872,0.0000,0.0000,0,-7.1652,-3.5951,0.0000
1259,1,0,25.7020,518.8300,99.4806,0.0000,0.0000,0,-6.5917,-3.6110,0.0000
1260,1,0,25.5530,512.8290,98.9182,0.0000,0.0000,0,-6.5139,-3.6106,0.0000
1261,1,0,25.5779,513.8290,99.6950,0.0000,0.0000,0,-6.3917,-3.6102,0.0000
1262,1,0,25.6400,516.3290,99.4982,0.0000,0.0000,0,-6.3141,-3.6095,0.0000
1263,1,0,25.6027,514.8290,99.5094,0.0000,0.0000,0,-6.1918,-3.6089,0.0000
1264,1,0,25.4093,507.0780,98.8665,0.0000,0.0000,0,-6.1138,-3.6086,0.0000
1265,1,0,25.6090,515.0790,99.1036,0.0000,0.0000,0,-5.9916,-3.6081,0.0000
1266,1,0,25.7577,521.0800,99.0539,0.0000,0.0000,0,-5.9136,-3.6078,0.0000
1334,1,0,25.2900,502.3270,98.5506,0.0000,0.0000,0,-6.9776,-3.6421,0.0000
1335,1,0,25.6772,517.8290,99.1456,0.0000,0.0000,0,-6.7679,-3.6412,0.0000
1336,1,0,25.6648,517.3290,97.5860,0.0000,0.0000,0,-5.7800,-3.6368,0.0000
1337,1,0,25.4093,507.0780,97.4492,0.0000,0.0000,0,-5.5697,-3.6360,0.0000
1343,1,0,25.7020,518.8300,99.4169,0.0000,0.0000,0,-6.5527,-3.6497,0.0000
1344,1,0,25.6338,516.0790,99.7353,0.0000,0.0000,0,-6.3526,-3.6489,0.0000
1345,1,0,25.5343,512.0790,98.9540,0.0000,0.0000,0,-6.1527,-3.6478,0.0000
1346,1,0,25.6586,517.0790,99.1855,0.0000,0.0000,0,-5.9524,-3.6469,0.0000
1388,1,0,25.5779,513.8290,97.0805,0.0000,0.0000,0,-7.2038,-3.6666,0.0000
1390,1,0,25.5965,514.5790,98.9041,0.0000,0.0000,0,-6.6526,-3.6723,0.0000
1391,1,0,25.5218,511.5790,99.5060,0.0000,0.0000,0,-6.4526,-3.6715,0.0000
1392,1,0,25.3905,506.3280,99.6560,0.0000,0.0000,0,-6.2528,-3.6703,0.0000
1393,1,0,25.5716,513.5790,99.0034,0.0000,0.0000,0,-6.0525,-3.6695,0.0000
1435,1,0,25.4343,508.0780,96.6601,0.0000,0.0000,0,-7.2425,-3.7056,0.0000
1436,1,0,25.2963,502.5770,96.9204,0.0000,0.0000,0,-7.1647,-3.7054,0.0000
1441,1,0,25.6400,516.3290,99.1811,0.0000,0.0000,0,-6.6914,-3.7114,0.0000
1442,1,0,25.5218,511.5790,98.7819,0.0000,0.0000,0,-6.6135,-3.7112,0.0000
1443,1,0,25.5405,512.3290,98.9519,0.0000,0.0000,0,-6.4914,-3.7106,0.0000
1444,1,0,25.5716,513.5790,99.7859,0.0000,0.0000,0,-6.4135,-3.7103,0.0000
1445,1,0,25.4719,509.5780,99.4820,0.0000,0.0000,0,-6.2915,-3.7093,0.0000
1446,1,0,25.4656,509.3280,99.7988,0.0000,0.0000,0,-6.2136,-3.7091,0.0000
1447,1,0,25.5031,510.8280,99.4117,0.0000,0.0000,0,-6.0913,-3.7086,0.0000
1448,1,0,25.3842,506.0780,99.6960,0.0000,0.0000,0,-6.0133,-3.7083,0.0000
1449,1,0,25.4281,507.8280,96.0793,0.0000,0.0000,0,-5.4554,-3.7059,0.0000
1519,1,0,25.3654,505.3280,99.1702,0.0000,0.0000,0,-6.8724,-3.7167,0.0000
1520,1,0,25.3277,503.8270,98.7272,0.0000,0.0000,0,-5.6745,-3.7114,0.0000
1522,1,0,25.2711,501.5770,98.6605,0.0000,0.0000,0,-6.9773,-3.7201,0.0000
1523,1,0,25.6524,516.8290,98.5360,0.0000,0.0000,0,-6.7676,-3.7192,0.0000
1524,1,0,25.7392,520.3300,98.2229,0.0000,0.0000,0,-5.7797,-3.7148,0.0000
1525,1,0,25.4719,509.5780,96.5487,0.0000,0.0000,0,-5.5694,-3.7138,0.0000
1543,1,0,25.4406,508.3280,98.3319,0.0000,0.0000,0,-7.2035,-3.7445,0.0000
1544,1,0,25.5280,511.8290,98.9310,0.0000,0.0000,0,-6.6523,-3.7503,0.0000
1545,1,0,25.6090,515.0790,99.3350,0.0000,0.0000,0,-6.4522,-3.7494,0.0000
1546,1,0,25.2963,502.5770,99.4779,0.0000,0.0000,0,-6.2524,-3.7482,0.0000
1547,1,0,25.5343,512.0790,99.6279,0.0000,0.0000,0,-6.0522,-3.7474,0.0000
1588,1,0,25.5654,513.3290,99.3316,0.0000,0.0000,0,-6.5522,-3.7720,0.0000
1599,1,0,25.6090,515.0790,99.1231,0.0000,0.0000,0,-5.9520,-3.7691,0.0000
1626,1,0,25.3340,504.0770,97.7597,0.0000,0.0000,0,-6.9770,-3.7921,0.0000
1627,1,0,25.6896,518.3300,98.8245,0.0000,0.0000,0,-6.7672,-3.7912,0.0000
1628,1,0,25.6214,515.5790,98.2138,0.0000,0.0000,0,-5.7793,-3.7868,0.0000
1629,1,0,25.3779,505.8280,97.7971,0.0000,0.0000,0,-5.5690,-3.7859,0.0000
1646,1,0,25.3905,506.3280,98.5310,0.0000,0.0000,0,-6.5909,-3.8110,0.0000
1647,1,0,25.4218,507.5780,97.8538,0.0000,0.0000,0,-6.5131,-3.8107,0.0000
1648,1,0,25.3466,504.5770,96.9010,0.0000,0.0000,0,-6.3910,-3.8102,0.0000
1649,1,0,25.2270,499.8270,98.5700,0.0000,0.0000,0,-6.3133,-3.8095,0.0000
1650,1,0,25.4218,507.5780,98.8968,0.0000,0.0000,0,-6.1910,-3.8090,0.0000
1651,1,0,25.4468,508.5780,98.8630,0.0000,0.0000,0,-6.1131,-3.8087,0.0000
1652,1,0,25.4218,507.5780,99.5971,0.0000,0.0000,0,-5.9908,-3.8082,0.0000
1653,1,0,25.6834,518.0800,99.0558,0.0000,0.0000,0,-5.9128,-3.8079,0.0000
1717,1,0,24.9797,490.0750,95.8194,0.0000,0.0000,0,-7.2420,-3.8158,0.0000
1733,1,0,25.4155,507.3280,99.1360,0.0000,0.0000,0,-6.8719,-3.8493,0.0000
1734,1,0,25.3717,505.5780,97.8524,0.0000,0.0000,0,-5.6740,-3.8440,0.0000
1736,1,0,25.6214,515.5790,99.3442,0.0000,0.0000,0,-6.5518,-3.8495,0.0000
1737,1,0,25.4781,509.8280,99.3835,0.0000,0.0000,0,-6.3517,-3.8487,0.0000
1738,1,0,25.4468,508.5780,98.1890,0.0000,0.0000,0,-6.1518,-3.8475,0.0000
1783,1,0,25.2774,501.8270,98.5680,0.0000,0.0000,0,-6.9766,-3.8697,0.0000
1784,1,0,25.5965,514.5790,99.4077,0.0000,0.0000,0,-6.7668,-3.8689,0.0000
1785,1,0,25.6896,518.3300,97.9323,0.0000,0.0000,0,-5.7791,-3.8644,0.0000
1786,1,0,25.3340,504.0770,97.4940,0.0000,0.0000,0,-5.5687,-3.8635,0.0000
1788,1,0,25.5592,513.0790,98.9329,0.0000,0.0000,0,-6.6518,-3.8721,0.0000
1789,1,0,25.5903,514.3290,99.7738,0.0000,0.0000,0,-6.4516,-3.8713,0.0000
1790,1,0,25.5716,513.5790,99.9001,0.0000,0.0000,0,-6.2519,-3.8701,0.0000
1791,1,0,25.5280,511.8290,99.5158,0.0000,0.0000,0,-6.0517,-3.8693,0.0000
1838,1,0,25.6400,516.3290,98.9254,0.0000,0.0000,0,-6.6905,-3.9112,0.0000
1839,1,0,25.5903,514.3290,99.7201,0.0000,0.0000,0,-6.6127,-3.9109,0.0000
1840,1,0,25.5156,511.3290,99.8534,0.0000,0.0000,0,-6.4905,-3.9104,0.0000
1841,1,0,25.5530,512.8290,99.6761,0.0000,0.0000,0,-6.4127,-3.9101,0.0000
1842,1,0,25.5716,513.5790,98.9205,0.0000,0.0000,0,-6.2907,-3.9091,0.0000
1843,1,0,25.4968,510.5780,99.2365,0.0000,0.0000,0,-6.2128,-3.9088,0.0000
1844,1,0,25.6090,515.0790,98.7016,0.0000,0.0000,0,-6.0905,-3.9083,0.0000
1845,1,0,25.6462,516.5790,99.4350,0.0000,0.0000,0,-6.0126,-3.9080,0.0000
1846,1,0,25.5654,513.3290,97.4192,0.0000,0.0000,0,-5.4546,-3.9057,0.0000
1916,1,0,25.1954,498.5770,96.6211,0.0000,0.0000,0,-7.2415,-3.9261,0.0000
1917,1,0,25.3466,504.5770,98.3755,0.0000,0.0000,0,-6.8715,-3.9273,0.0000
1918,1,0,25.5156,511.3290,98.3678,0.0000,0.0000,0,-5.6737,-3.9220,0.0000
1933,1,0,25.6027,514.8290,98.9472,0.0000,0.0000,0,-6.6514,-3.9501,0.0000
1934,1,0,25.6586,517.0790,98.7217,0.0000,0.0000,0,-6.2515,-3.9480,0.0000
1935,1,0,25.5592,513.0790,98.9904,0.0000,0.0000,0,-6.0513,-3.9472,0.0000
1936,1,0,25.5467,512.5790,95.3706,0.0000,0.0000,0,-5.4154,-3.9446,0.0000
1946,1,0,25.4531,508.8280,99.0344,0.0000,0.0000,0,-6.4513,-3.9491,0.0000
1979,1,0,25.4531,508.8280,99.7448,0.0000,0.0000,0,-6.5512,-3.9719,0.0000
1980,1,0,25.5280,511.8290,99.5957,0.0000,0.0000,0,-6.1514,-3.9697,0.0000
2035,1,0,25.6090,515.0790,99.3964,0.0000,0.0000,0,-6.5900,-4.0109,0.0000
2036,1,0,25.4656,509.3280,99.4029,0.0000,0.0000,0,-6.5122,-4.0105,0.0000
2037,1,0,25.5218,511.5790,99.4028,0.0000,0.0000,0,-6.3900,-4.0100,0.0000
2038,1,0,25.5592,513.0790,99.2888,0.0000,0.0000,0,-6.3123,-4.0094,0.0000
2039,1,0,25.6152,515.3290,99.0724,0.0000,0.0000,0,-6.1901,-4.0088,0.0000
2040,1,0,25.5343,512.0790,99.6327,0.0000,0.0000,0,-6.1122,-4.0085,0.0000
2041,1,0,25.6896,518.3300,98.9039,0.0000,0.0000,0,-5.9900,-4.0080,0.0000
2042,1,0,25.6896,518.3300,99.4083,0.0000,0.0000,0,-5.9120,-4.0076,0.0000
2108,1,0,25.2080,499.0770,97.6263,0.0000,0.0000,0,-7.2411,-4.0362,0.0000
2114,1,0,25.5841,514.0790,99.5409,0.0000,0.0000,0,-6.5510,-4.0497,0.0000
2115,1,0,25.5156,511.3290,99.0868,0.0000,0.0000,0,-6.3509,-4.0488,0.0000
2116,1,0,25.6400,516.3290,99.3915,0.0000,0.0000,0,-6.1510,-4.0476,0.0000
2117,1,0,25.7639,521.3300,98.9696,0.0000,0.0000,0,-5.9508,-4.0467,0.0000
2158,1,0,25.2459,500.5770,98.3103,0.0000,0.0000,0,-7.0508,-4.0739,0.0000
2159,1,0,25.2711,501.5770,98.7823,0.0000,0.0000,0,-6.8509,-4.0732,0.0000
2160,1,0,25.5467,512.5790,99.0355,0.0000,0.0000,0,-6.4508,-4.0714,0.0000
2161,1,0,25.6586,517.0790,98.3738,0.0000,0.0000,0,-6.0508,-4.0694,0.0000
2162,1,0,25.4906,510.3280,98.2623,0.0000,0.0000,0,-5.6501,-4.0677,0.0000
2196,1,0,25.2017,498.8270,98.8586,0.0000,0.0000,0,-7.2020,-4.1072,0.0000
2197,1,0,25.2900,502.3270,97.8729,0.0000,0.0000,0,-7.0896,-4.1130,0.0000
2198,1,0,25.1954,498.5770,98.0720,0.0000,0.0000,0,-7.0118,-4.1127,0.0000
2199,1,0,25.3214,503.5770,97.8723,0.0000,0.0000,0,-6.8897,-4.1122,0.0000
2200,1,0,25.3214,503.5770,99.2511,0.0000,0.0000,0,-6.8118,-4.1118,0.0000
2201,1,0,25.5467,512.5790,99.0770,0.0000,0.0000,0,-6.6897,-4.1113,0.0000
2202,1,0,25.7144,519.3300,99.2378,0.0000,0.0000,0,-6.6118,-4.1110,0.0000
2203,1,0,25.5779,513.8290,98.9917,0.0000,0.0000,0,-6.4896,-4.1105,0.0000
2204,1,0,25.4719,509.5780,99.3702,0.0000,0.0000,0,-6.4118,-4.1102,0.0000
2205,1,0,25.5530,512.8290,99.7820,0.0000,0.0000,0,-6.2898,-4.1092,0.0000
2206,1,0,25.5467,512.5790,99.4512,0.0000,0.0000,0,-6.2119,-4.1090,0.0000
2207,1,0,25.6586,517.0790,98.8559,0.0000,0.0000,0,-6.0896,-4.1084,0.0000
2208,1,0,25.7330,520.0800,99.0421,0.0000,0.0000,0,-6.0117,-4.1081,0.0000
2209,1,0,25.6462,516.5790,97.8830,0.0000,0.0000,0,-5.8894,-4.1076,0.0000
2210,1,0,25.5031,510.8280,98.3985,0.0000,0.0000,0,-5.8113,-4.1073,0.0000
2211,1,0,25.4343,508.0780,97.9205,0.0000,0.0000,0,-5.6890,-4.1068,0.0000
2212,1,0,25.4468,508.5780,97.3534,0.0000,0.0000,0,-5.6110,-4.1064,0.0000
2213,1,0,25.4968,510.5780,96.3523,0.0000,0.0000,0,-5.4539,-4.1059,0.0000
2300,1,0,25.3340,504.0770,95.7451,0.0000,0.0000,0,-7.2406,-4.1463,0.0000
2301,1,0,25.2585,501.0770,98.7324,0.0000,0.0000,0,-7.1629,-4.1460,0.0000
2304,1,0,25.2963,502.5770,96.7305,0.0000,0.0000,0,-7.0505,-4.1519,0.0000
2305,1,0,25.6648,517.3290,98.9895,0.0000,0.0000,0,-6.6506,-4.1501,0.0000
2306,1,0,25.6524,516.8290,98.6159,0.0000,0.0000,0,-6.2507,-4.1481,0.0000
2307,1,0,25.6090,515.0790,98.2189,0.0000,0.0000,0,-5.8502,-4.1464,0.0000
2308,1,0,25.5093,511.0780,97.5576,0.0000,0.0000,0,-5.4145,-4.1447,0.0000
2342,1,0,25.3403,504.3270,98.7856,0.0000,0.0000,0,-6.9505,-4.1736,0.0000
2343,1,0,25.7948,522.5800,99.2131,0.0000,0.0000,0,-6.5504,-4.1719,0.0000
2344,1,0,25.5592,513.0790,99.5155,0.0000,0.0000,0,-6.3505,-4.1711,0.0000
2345,1,0,25.7701,521.5800,99.4761,0.0000,0.0000,0,-6.1505,-4.1698,0.0000
2346,1,0,25.7639,521.3300,98.8614,0.0000,0.0000,0,-5.9502,-4.1690,0.0000
2347,1,0,25.4468,508.5780,97.7203,0.0000,0.0000,0,-5.7500,-4.1683,0.0000
2348,1,0,25.3905,506.3280,97.6805,0.0000,0.0000,0,-5.5495,-4.1674,0.0000
2390,1,0,25.3214,503.5770,96.2173,0.0000,0.0000,0,-7.2016,-4.1852,0.0000
2394,1,0,25.8194,523.5800,98.5786,0.0000,0.0000,0,-6.1113,-4.2086,0.0000
2395,1,0,25.7639,521.3300,98.5830,0.0000,0.0000,0,-5.9891,-4.2080,0.0000
2404,1,0,25.1891,498.3270,98.1498,0.0000,0.0000,0,-6.9113,-4.2124,0.0000
2405,1,0,25.6896,518.3300,99.0151,0.0000,0.0000,0,-6.5892,-4.2110,0.0000
2406,1,0,25.7206,519.5800,99.5416,0.0000,0.0000,0,-6.5112,-4.2107,0.0000
2407,1,0,25.7515,520.8300,99.5792,0.0000,0.0000,0,-6.3892,-4.2101,0.0000
2408,1,0,25.7392,520.3300,99.2112,0.0000,0.0000,0,-6.3115,-4.2094,0.0000
2409,1,0,25.7392,520.3300,99.1175,0.0000,0.0000,0,-6.1893,-4.2089,0.0000
2410,1,0,25.5280,511.8290,97.2721,0.0000,0.0000,0,-5.9111,-4.2078,0.0000
2411,1,0,25.5343,512.0790,98.7511,0.0000,0.0000,0,-5.7887,-4.2073,0.0000
2412,1,0,25.4468,508.5780,97.8868,0.0000,0.0000,0,-5.7106,-4.2070,0.0000
2413,1,0,25.4406,508.3280,98.2654,0.0000,0.0000,0,-5.5883,-4.2064,0.0000
2414,1,0,25.4906,510.3280,96.6252,0.0000,0.0000,0,-5.5101,-4.2063,0.0000
2492,1,0,25.3151,503.3270,97.4034,0.0000,0.0000,0,-6.9501,-4.2515,0.0000
2493,1,0,25.7206,519.5800,99.2370,0.0000,0.0000,0,-6.5501,-4.2498,0.0000
2494,1,0,25.6214,515.5790,98.1706,0.0000,0.0000,0,-6.3501,-4.2489,0.0000
2495,1,0,25.7515,520.8300,99.8624,0.0000,0.0000,0,-6.1500,-4.2477,0.0000
2496,1,0,25.5031,510.8280,98.5238,0.0000,0.0000,0,-5.9498,-4.2467,0.0000
2497,1,0,25.5093,511.0780,98.1455,0.0000,0.0000,0,-5.7496,-4.2461,0.0000
2498,1,0,25.4719,509.5780,96.5783,0.0000,0.0000,0,-5.5491,-4.2453,0.0000
2520,1,0,25.2396,500.3270,96.7476,0.0000,0.0000,0,-7.1879,-4.2754,0.0000
2521,1,0,25.2900,502.3270,98.2093,0.0000,0.0000,0,-7.0500,-4.2741,0.0000
2567,1,0,25.3026,502.8270,97.5598,0.0000,0.0000,0,-7.0887,-4.3132,0.0000
2568,1,0,25.2143,499.3270,99.2148,0.0000,0.0000,0,-7.0109,-4.3129,0.0000
2578,1,0,25.2774,501.8270,99.1446,0.0000,0.0000,0,-6.6893,-4.3318,0.0000
2579,1,0,25.2396,500.3270,99.0944,0.0000,0.0000,0,-6.6113,-4.3315,0.0000
2580,1,0,25.4906,510.3280,99.1012,0.0000,0.0000,0,-6.4426,-4.3306,0.0000
2581,1,0,25.4968,510.5780,98.1424,0.0000,0.0000,0,-6.3645,-4.3304,0.0000
2582,1,0,25.5779,513.8290,98.2687,0.0000,0.0000,0,-6.1961,-4.3292,0.0000
2583,1,0,25.4406,508.3280,98.2319,0.0000,0.0000,0,-6.1180,-4.3289,0.0000
2584,1,0,25.2837,502.0770,98.6572,0.0000,0.0000,0,-5.9492,-4.3282,0.0000
2585,1,0,25.4155,507.3280,97.9975,0.0000,0.0000,0,-5.8711,-4.3280,0.0000
2586,1,0,25.4531,508.8280,97.1593,0.0000,0.0000,0,-5.7020,-4.3274,0.0000
2587,1,0,25.4719,509.5780,97.9482,0.0000,0.0000,0,-5.6239,-4.3269,0.0000
2588,1,0,25.4656,509.3280,95.8252,0.0000,0.0000,0,-5.4549,-4.3263,0.0000
2620,1,0,25.2963,502.5770,97.1815,0.0000,0.0000,0,-7.0496,-4.3521,0.0000
2621,1,0,25.2080,499.0770,96.6055,0.0000,0.0000,0,-7.1876,-4.3534,0.0000
2665,1,0,25.1764,497.8260,98.9771,0.0000,0.0000,0,-6.7735,-4.3562,0.0000
2674,1,0,25.1891,498.3270,97.5213,0.0000,0.0000,0,-6.9496,-4.3738,0.0000
2685,1,0,25.2711,501.5770,97.9171,0.0000,0.0000,0,-6.6891,-4.3798,0.0000
2686,1,0,25.2711,501.5770,98.8046,0.0000,0.0000,0,-6.6111,-4.3794,0.0000
2687,1,0,25.4155,507.3280,97.9412,0.0000,0.0000,0,-6.4424,-4.3786,0.0000
2688,1,0,25.5031,510.8280,98.3592,0.0000,0.0000,0,-6.3644,-4.3784,0.0000
2689,1,0,25.5156,511.3290,98.1803,0.0000,0.0000,0,-6.1958,-4.3772,0.0000
2690,1,0,25.4656,509.3280,97.9817,0.0000,0.0000,0,-6.1178,-4.3769,0.0000
2691,1,0,25.4093,507.0780,98.4485,0.0000,0.0000,0,-5.9489,-4.3762,0.0000
2692,1,0,25.3779,505.8280,98.3586,0.0000,0.0000,0,-5.8708,-4.3758,0.0000
2693,1,0,25.4593,509.0780,95.4211,0.0000,0.0000,0,-5.7018,-4.3753,0.0000
2694,1,0,25.4343,508.0780,97.0364,0.0000,0.0000,0,-5.6237,-4.3750,0.0000
2695,1,0,25.4968,510.5780,95.8693,0.0000,0.0000,0,-5.4547,-4.3743,0.0000
2757,1,0,25.5218,511.5790,97.4218,0.0000,0.0000,0,-6.2803,-4.3963,0.0000
2758,1,0,25.4531,508.8280,97.4465,0.0000,0.0000,0,-5.7863,-4.3943,0.0000
2769,1,0,25.3214,503.5770,97.8407,0.0000,0.0000,0,-6.8121,-4.4093,0.0000
2770,1,0,25.3340,504.0770,97.9010,0.0000,0.0000,0,-6.7343,-4.4089,0.0000
2771,1,0,25.3591,505.0780,98.0203,0.0000,0.0000,0,-6.5656,-4.4082,0.0000
2772,1,0,25.4218,507.5780,97.5939,0.0000,0.0000,0,-6.4876,-4.4079,0.0000
2773,1,0,25.4406,508.3280,98.0069,0.0000,0.0000,0,-6.0723,-4.4057,0.0000
2774,1,0,25.4781,509.8280,98.8009,0.0000,0.0000,0,-5.9942,-4.4055,0.0000
2775,1,0,25.4719,509.5780,96.4986,0.0000,0.0000,0,-5.5781,-4.4037,0.0000
2776,1,0,25.5654,513.3290,96.5858,0.0000,0.0000,0,-5.5000,-4.4035,0.0000
2797,1,0,25.2900,502.3270,97.6598,0.0000,0.0000,0,-6.9105,-4.4126,0.0000
2800,1,0,25.4781,509.8280,98.8009,0.0000,0.0000,0,-5.9942,-4.4055,0.0000
2844,1,0,25.4155,507.3280,96.1721,0.0000,0.0000,0,-6.9492,-4.4518,0.0000
2846,1,0,25.3905,506.3280,98.4369,0.0000,0.0000,0,-6.0721,-4.4537,0.0000
2855,1,0,25.2206,499.5770,98.2288,0.0000,0.0000,0,-6.8121,-4.4573,0.0000
2856,1,0,25.3088,503.0770,97.6108,0.0000,0.0000,0,-6.7341,-4.4569,0.0000
2857,1,0,25.2837,502.0770,97.3219,0.0000,0.0000,0,-6.5654,-4.4562,0.0000
2858,1,0,25.2963,502.5770,99.2348,0.0000,0.0000,0,-6.4875,-4.4559,0.0000
2859,1,0,25.4218,507.5780,98.3428,0.0000,0.0000,0,-5.9940,-4.4534,0.0000
2860,1,0,25.4343,508.0780,96.8388,0.0000,0.0000,0,-5.5779,-4.4517,0.0000
2861,1,0,25.5093,511.0780,95.7103,0.0000,0.0000,0,-5.4998,-4.4514,0.0000
2919,1,0,25.4531,508.8280,98.4645,0.0000,0.0000,0,-6.2799,-4.4648,0.0000
2920,1,0,25.3528,504.8270,97.7848,0.0000,0.0000,0,-5.7860,-4.4629,0.0000
2927,1,0,25.4343,508.0780,95.8521,0.0000,0.0000,0,-7.0492,-4.4742,0.0000
2939,1,0,25.2900,502.3270,95.9931,0.0000,0.0000,0,-7.1872,-4.4883,0.0000
2940,1,0,25.2206,499.5770,98.0006,0.0000,0.0000,0,-6.6887,-4.4858,0.0000
2941,1,0,25.2080,499.0770,98.9586,0.0000,0.0000,0,-6.6107,-4.4854,0.0000
2942,1,0,25.3151,503.3270,98.8340,0.0000,0.0000,0,-6.4420,-4.4847,0.0000
2943,1,0,25.2270,499.8270,97.3375,0.0000,0.0000,0,-6.3640,-4.4844,0.0000
2944,1,0,25.3214,503.5770,98.8713,0.0000,0.0000,0,-6.1953,-4.4832,0.0000
2945,1,0,25.3591,505.0780,98.4331,0.0000,0.0000,0,-6.1173,-4.4829,0.0000
2946,1,0,25.3717,505.5780,97.6591,0.0000,0.0000,0,-5.9484,-4.4822,0.0000
2947,1,0,25.4781,509.8280,96.9983,0.0000,0.0000,0,-5.8705,-4.4819,0.0000
2948,1,0,25.3967,506.5780,96.9762,0.0000,0.0000,0,-5.7013,-4.4812,0.0000
2949,1,0,25.5156,511.3290,96.5038,0.0000,0.0000,0,-5.6232,-4.4810,0.0000
2950,1,0,25.4593,509.0780,96.2320,0.0000,0.0000,0,-5.4541,-4.4804,0.0000
2982,1,0,25.4781,509.8280,96.9983,0.0000,0.0000,0,-5.8705,-4.4819,0.0000
3025,1,0,25.2143,499.3270,97.8638,0.0000,0.0000,0,-6.7729,-4.5102,0.0000
3031,1,0,25.3088,503.0770,96.3616,0.0000,0.0000,0,-7.0879,-4.5134,0.0000
3032,1,0,25.2711,501.5770,95.2651,0.0000,0.0000,0,-7.0102,-4.5130,0.0000
3049,1,0,25.2017,498.8270,97.6300,0.0000,0.0000,0,-6.6884,-4.5337,0.0000
3050,1,0,25.3905,506.3280,99.6897,0.0000,0.0000,0,-6.6105,-4.5333,0.0000
3051,1,0,25.3340,504.0770,96.9537,0.0000,0.0000,0,-6.4417,-4.5326,0.0000
3052,1,0,25.2459,500.5770,98.6513,0.0000,0.0000,0,-6.3637,-4.5323,0.0000
3053,1,0,25.4468,508.5780,97.1736,0.0000,0.0000,0,-6.1951,-4.5312,0.0000
3054,1,0,25.2963,502.5770,96.7763,0.0000,0.0000,0,-6.1171,-4.5308,0.0000
3055,1,0,25.2963,502.5770,97.1735,0.0000,0.0000,0,-5.9483,-4.5301,0.0000
3056,1,0,25.4906,510.3280,96.8565,0.0000,0.0000,0,-5.8702,-4.5299,0.0000
3057,1,0,25.4468,508.5780,96.6527,0.0000,0.0000,0,-5.7012,-4.5292,0.0000
3058,1,0,25.4906,510.3280,95.5120,0.0000,0.0000,0,-5.6231,-4.5289,0.0000
3059,1,0,25.5031,510.8280,95.5426,0.0000,0.0000,0,-5.4539,-4.5283,0.0000
3116,1,0,25.2522,500.8270,96.3922,0.0000,0.0000,0,-7.0487,-4.5522,0.0000
3118,1,0,25.3088,503.0770,97.7444,0.0000,0.0000,0,-6.0326,-4.5492,0.0000
3119,1,0,25.3214,503.5770,96.5084,0.0000,0.0000,0,-5.5384,-4.5474,0.0000
3124,1,0,25.3088,503.0770,97.7444,0.0000,0.0000,0,-6.0326,-4.5492,0.0000
3131,1,0,25.3717,505.5780,96.7162,0.0000,0.0000,0,-6.8116,-4.5633,0.0000
3132,1,0,25.4781,509.8280,96.9187,0.0000,0.0000,0,-6.7336,-4.5630,0.0000
3133,1,0,25.7392,520.3300,96.5250,0.0000,0.0000,0,-6.3184,-4.5607,0.0000
3134,1,0,25.3779,505.8280,97.8905,0.0000,0.0000,0,-6.2404,-4.5604,0.0000
3135,1,0,25.4843,510.0780,96.1476,0.0000,0.0000,0,-5.8245,-4.5588,0.0000
3136,1,0,25.4906,510.3280,98.0061,0.0000,0.0000,0,-5.7464,-4.5584,0.0000
3161,1,0,25.3151,503.3270,94.9885,0.0000,0.0000,0,-7.1868,-4.5663,0.0000
3163,1,0,25.1701,497.5760,96.9781,0.0000,0.0000,0,-6.9489,-4.5740,0.0000
3200,1,0,25.3403,504.3270,97.2113,0.0000,0.0000,0,-6.6882,-4.5867,0.0000
3217,1,0,25.3905,506.3280,94.1103,0.0000,0.0000,0,-7.1865,-4.6143,0.0000
3218,1,0,25.3842,506.0780,95.9763,0.0000,0.0000,0,-6.9875,-4.6131,0.0000
3219,1,0,25.3717,505.5780,96.5571,0.0000,0.0000,0,-6.9097,-4.6128,0.0000
3220,1,0,25.2143,499.3270,96.4451,0.0000,0.0000,0,-6.8114,-4.6113,0.0000
3221,1,0,25.4406,508.3280,96.3300,0.0000,0.0000,0,-6.7334,-4.6109,0.0000
3222,1,0,25.6276,515.8290,96.9947,0.0000,0.0000,0,-6.3183,-4.6086,0.0000
3223,1,0,25.5093,511.0780,97.4276,0.0000,0.0000,0,-6.2402,-4.6084,0.0000
3224,1,0,25.4218,507.5780,97.2536,0.0000,0.0000,0,-5.8243,-4.6067,0.0000
3225,1,0,25.4406,508.3280,97.0545,0.0000,0.0000,0,-5.7462,-4.6064,0.0000
3287,1,0,25.3591,505.0780,96.4797,0.0000,0.0000,0,-6.0323,-4.6178,0.0000
3288,1,0,25.3591,505.0780,96.2704,0.0000,0.0000,0,-5.5381,-4.6159,0.0000
3301,1,0,25.3340,504.0770,96.8873,0.0000,0.0000,0,-6.6879,-4.6398,0.0000
3302,1,0,25.2017,498.8270,97.3481,0.0000,0.0000,0,-6.6100,-4.6395,0.0000
3303,1,0,25.1891,498.3270,97.0250,0.0000,0.0000,0,-6.4412,-4.6386,0.0000
3304,1,0,25.3842,506.0780,97.6274,0.0000,0.0000,0,-6.3631,-4.6383,0.0000
3305,1,0,25.4155,507.3280,98.2290,0.0000,0.0000,0,-6.1946,-4.6372,0.0000
3306,1,0,25.4030,506.8280,97.4580,0.0000,0.0000,0,-6.1166,-4.6369,0.0000
3307,1,0,25.3403,504.3270,97.1872,0.0000,0.0000,0,-5.9477,-4.6363,0.0000
3308,1,0,25.4218,507.5780,97.9819,0.0000,0.0000,0,-5.8696,-4.6360,0.0000
3309,1,0,25.4906,510.3280,94.9454,0.0000,0.0000,0,-5.7006,-4.6354,0.0000
3310,1,0,25.4155,507.3280,96.2646,0.0000,0.0000,0,-5.6225,-4.6349,0.0000
3311,1,0,25.4843,510.0780,94.8361,0.0000,0.0000,0,-5.4535,-4.6344,0.0000
3343,1,0,25.3088,503.0770,96.3297,0.0000,0.0000,0,-6.9485,-4.6519,0.0000
3388,1,0,25.2711,501.5770,96.7900,0.0000,0.0000,0,-6.7721,-4.6641,0.0000
3394,1,0,25.3967,506.5780,94.9102,0.0000,0.0000,0,-7.0484,-4.6745,0.0000
3411,1,0,25.1891,498.3270,96.3570,0.0000,0.0000,0,-6.6878,-4.6878,0.0000
3412,1,0,25.2522,500.8270,96.1341,0.0000,0.0000,0,-6.6096,-4.6874,0.0000
3413,1,0,25.3340,504.0770,97.5235,0.0000,0.0000,0,-6.4410,-4.6866,0.0000
3414,1,0,25.3026,502.8270,97.2020,0.0000,0.0000,0,-6.3630,-4.6864,0.0000
3415,1,0,25.3466,504.5770,97.2284,0.0000,0.0000,0,-6.1944,-4.6851,0.0000
3416,1,0,25.4656,509.3280,95.8953,0.0000,0.0000,0,-6.1163,-4.6849,0.0000
3417,1,0,25.3403,504.3270,97.0891,0.0000,0.0000,0,-5.9474,-4.6842,0.0000
3418,1,0,25.2774,501.8270,96.0626,0.0000,0.0000,0,-5.8694,-4.6839,0.0000
3419,1,0,25.3528,504.8270,96.0625,0.0000,0.0000,0,-5.7004,-4.6833,0.0000
3420,1,0,25.4531,508.8280,95.8673,0.0000,0.0000,0,-5.6223,-4.6830,0.0000
3421,1,0,25.4343,508.0780,94.7471,0.0000,0.0000,0,-5.4532,-4.6823,0.0000
3448,1,0,25.3277,503.8270,94.8338,0.0000,0.0000,0,-7.1862,-4.6923,0.0000
3484,1,0,25.5903,514.3290,95.3512,0.0000,0.0000,0,-6.2787,-4.7043,0.0000
3485,1,0,25.3842,506.0780,95.5878,0.0000,0.0000,0,-5.7848,-4.7023,0.0000
3493,1,0,25.2963,502.5770,95.9952,0.0000,0.0000,0,-7.0870,-4.7137,0.0000
3494,1,0,25.3591,505.0780,95.0714,0.0000,0.0000,0,-7.0092,-4.7132,0.0000
3503,1,0,25.4030,506.8280,94.5082,0.0000,0.0000,0,-6.8109,-4.7172,0.0000
3504,1,0,25.5156,511.3290,96.4901,0.0000,0.0000,0,-6.7329,-4.7169,0.0000
3505,1,0,25.2711,501.5770,97.4820,0.0000,0.0000,0,-6.5642,-4.7162,0.0000
3506,1,0,25.3591,505.0780,96.5617,0.0000,0.0000,0,-6.4862,-4.7159,0.0000
3507,1,0,25.3591,505.0780,95.7214,0.0000,0.0000,0,-6.0708,-4.7139,0.0000
3508,1,0,25.3403,504.3270,97.5245,0.0000,0.0000,0,-5.9928,-4.7135,0.0000
3509,1,0,25.4843,510.0780,94.8326,0.0000,0.0000,0,-5.5767,-4.7118,0.0000
3510,1,0,25.4843,510.0780,94.5976,0.0000,0.0000,0,-5.4985,-4.7116,0.0000
3534,1,0,25.4030,506.8280,93.5507,0.0000,0.0000,0,-7.1860,-4.7402,0.0000
3565,1,0,25.4155,507.3280,97.0675,0.0000,0.0000,0,-6.6875,-4.7406,0.0000
3580,1,0,25.4093,507.0780,94.7415,0.0000,0.0000,0,-7.0480,-4.7524,0.0000
3585,1,0,25.3842,506.0780,95.8164,0.0000,0.0000,0,-6.8107,-4.7652,0.0000
3586,1,0,25.4281,507.8280,95.8186,0.0000,0.0000,0,-6.7326,-4.7650,0.0000
3587,1,0,25.2522,500.8270,96.3960,0.0000,0.0000,0,-6.5639,-4.7642,0.0000
3588,1,0,25.1891,498.3270,97.7771,0.0000,0.0000,0,-6.4860,-4.7638,0.0000
3589,1,0,25.3842,506.0780,97.2051,0.0000,0.0000,0,-6.0706,-4.7618,0.0000
3590,1,0,25.3654,505.3280,95.3505,0.0000,0.0000,0,-5.9925,-4.7615,0.0000
3591,1,0,25.4093,507.0780,94.3390,0.0000,0.0000,0,-5.5764,-4.7599,0.0000
3592,1,0,25.5156,511.3290,94.0633,0.0000,0.0000,0,-5.4982,-4.7597,0.0000
3655,1,0,25.3026,502.8270,95.2646,0.0000,0.0000,0,-6.9479,-4.7742,0.0000
3658,1,0,25.5841,514.0790,96.4464,0.0000,0.0000,0,-6.2784,-4.7728,0.0000
3659,1,0,25.2774,501.8270,96.9264,0.0000,0.0000,0,-5.7845,-4.7709,0.0000
3672,1,0,25.4093,507.0780,95.2803,0.0000,0.0000,0,-6.6872,-4.7937,0.0000
3673,1,0,25.2333,500.0770,95.8535,0.0000,0.0000,0,-6.6092,-4.7935,0.0000
3674,1,0,25.3340,504.0770,96.8070,0.0000,0.0000,0,-6.4405,-4.7928,0.0000
3675,1,0,25.2270,499.8270,97.1652,0.0000,0.0000,0,-6.3625,-4.7924,0.0000
3676,1,0,25.3403,504.3270,96.9817,0.0000,0.0000,0,-6.1939,-4.7913,0.0000
3677,1,0,25.5031,510.8280,96.4588,0.0000,0.0000,0,-6.1158,-4.7910,0.0000
3678,1,0,25.3967,506.5780,95.7089,0.0000,0.0000,0,-5.9468,-4.7904,0.0000
3679,1,0,25.3654,505.3280,96.2072,0.0000,0.0000,0,-5.8688,-4.7901,0.0000
3680,1,0,25.3717,505.5780,94.6862,0.0000,0.0000,0,-5.6999,-4.7894,0.0000
3681,1,0,25.3717,505.5780,95.1016,0.0000,0.0000,0,-5.6216,-4.7891,0.0000
3682,1,0,25.5965,514.5790,92.6194,0.0000,0.0000,0,-5.4526,-4.7885,0.0000
3717,1,0,25.3466,504.5770,95.2396,0.0000,0.0000,0,-6.9088,-4.8130,0.0000
3720,1,0,25.3088,503.0770,93.7772,0.0000,0.0000,0,-7.1857,-4.8183,0.0000
3763,1,0,25.2396,500.3270,95.0740,0.0000,0.0000,0,-6.7715,-4.8181,0.0000
3780,1,0,25.3905,506.3280,94.7050,0.0000,0.0000,0,-6.6870,-4.8418,0.0000
3781,1,0,25.1827,498.0760,94.5431,0.0000,0.0000,0,-6.6091,-4.8414,0.0000
3782,1,0,25.3340,504.0770,95.1338,0.0000,0.0000,0,-6.4403,-4.8407,0.0000
3783,1,0,25.2396,500.3270,96.2115,0.0000,0.0000,0,-6.3623,-4.8405,0.0000
3784,1,0,25.3088,503.0770,96.4685,0.0000,0.0000,0,-6.1936,-4.8394,0.0000
3785,1,0,25.4218,507.5780,95.7332,0.0000,0.0000,0,-6.1156,-4.8390,0.0000
3786,1,0,25.3779,505.8280,95.1832,0.0000,0.0000,0,-5.9467,-4.8384,0.0000
3787,1,0,25.4656,509.3280,94.9146,0.0000,0.0000,0,-5.8685,-4.8381,0.0000
3788,1,0,25.4030,506.8280,95.4445,0.0000,0.0000,0,-5.6997,-4.8374,0.0000
3789,1,0,25.4155,507.3280,94.5980,0.0000,0.0000,0,-5.6215,-4.8371,0.0000
3790,1,0,25.4343,508.0780,95.5498,0.0000,0.0000,0,-5.4524,-4.8366,0.0000
3850,1,0,25.2333,500.0770,94.5847,0.0000,0.0000,0,-6.9476,-4.8521,0.0000
3853,1,0,25.1068,495.0760,96.5154,0.0000,0.0000,0,-6.5246,-4.8598,0.0000
3854,1,0,25.2522,500.8270,96.6429,0.0000,0.0000,0,-6.0311,-4.8575,0.0000
3855,1,0,25.4093,507.0780,94.4150,0.0000,0.0000,0,-5.5369,-4.8557,0.0000
3862,1,0,25.4218,507.5780,93.4557,0.0000,0.0000,0,-7.1855,-4.8694,0.0000
3869,1,0,25.3214,503.5770,95.5567,0.0000,0.0000,0,-6.8102,-4.8714,0.0000
3870,1,0,25.3905,506.3280,95.4787,0.0000,0.0000,0,-6.7322,-4.8710,0.0000
3871,1,0,26.0649,533.5820,93.9319,0.0000,0.0000,0,-6.3169,-4.8688,0.0000
3872,1,0,25.4781,509.8280,95.7605,0.0000,0.0000,0,-6.2390,-4.8685,0.0000
3873,1,0,25.3088,503.0770,95.0013,0.0000,0.0000,0,-5.8229,-4.8670,0.0000
3874,1,0,25.4531,508.8280,94.5530,0.0000,0.0000,0,-5.7449,-4.8668,0.0000
3890,1,0,25.4719,509.5780,94.5292,0.0000,0.0000,0,-7.0475,-4.8747,0.0000
3933,1,0,25.2963,502.5770,96.8537,0.0000,0.0000,0,-6.6868,-4.8948,0.0000
3946,1,0,25.3466,504.5770,93.0762,0.0000,0.0000,0,-7.0862,-4.9139,0.0000
3947,1,0,25.3528,504.8270,95.6232,0.0000,0.0000,0,-7.0084,-4.9136,0.0000
3956,1,0,25.2900,502.3270,95.1283,0.0000,0.0000,0,-6.8101,-4.9194,0.0000
3957,1,0,25.4968,510.5780,94.9904,0.0000,0.0000,0,-6.7320,-4.9189,0.0000
3958,1,0,26.0588,533.3320,94.4497,0.0000,0.0000,0,-6.3167,-4.9168,0.0000
3959,1,0,25.4656,509.3280,96.7003,0.0000,0.0000,0,-6.2387,-4.9165,0.0000
3960,1,0,25.4906,510.3280,94.0755,0.0000,0.0000,0,-5.8227,-4.9149,0.0000
3961,1,0,25.3151,503.3270,94.9020,0.0000,0.0000,0,-5.7447,-4.9147,0.0000
4027,1,0,25.3151,503.3270,94.8797,0.0000,0.0000,0,-6.0307,-4.9260,0.0000
4028,1,0,25.3151,503.3270,94.8138,0.0000,0.0000,0,-5.5366,-4.9242,0.0000
4034,1,0,25.2963,502.5770,92.2587,0.0000,0.0000,0,-7.1852,-4.9475,0.0000
4040,1,0,25.3842,506.0780,94.6806,0.0000,0.0000,0,-6.6865,-4.9478,0.0000
4042,1,0,25.2585,501.0770,95.8743,0.0000,0.0000,0,-6.4397,-4.9469,0.0000
