Repository: kimminkuy70-coder/Parameter

# B3 — kV 정점 정밀화 (26µm, 3런)

`../../공정모델링/B3_정점정밀화_DOE.xlsx` 설계를 실행한 결과입니다. R0.5·F64·W4 고정, kV만 0.5 간격.
(자재 라벨 D26B, RunID 4007~4009 — kV60 Q가 기존 D26과 일치해 동일 자재로 판단)

## 폴더 ↔ 조건

| 폴더 | kV | RunID | 측정직경(µm) | Q_dia | 직경 게이트(0.97~1.03) |
|---|---|---|---|---|---|
| B3-2_kV59.5_R0.5_F64_W4 | 59.5 | 4008 | 24.842 | 0.9555 | ❌ 탈락 |
| **B3-1_kV60.0_R0.5_F64_W4** | **60.0** | 4007 | **25.619** | **0.9854** | ✅ **통과** |
| B3-3_kV60.5_R0.5_F64_W4 | 60.5 | 4009 | 23.603 | 0.9078 | ❌ 탈락 |

## 결론 — "결과 A": 정점은 60, 그리고 창이 매우 좁고 비대칭

- **포물선 정점 kV\* = 59.89 ≈ 60** (1차 회귀 kv*=59.96과 일치) → **레시피 kV\*≈60 확정, 보정 불필요.**
- **정점 최대 Q = 0.988** → 26µm은 약 1.2% 언더사이즈가 구조적 한계(정점에서도 100% 못 맞춤).

File: 실험데이터/B3_정점정밀화_3런/B3-1_kV60.0_R0.5_F64_W4/DieLevel/WBA_DieResult_0263_4007.csv
BumpId,Flag,Failure,Diameter,Area,Roundness,VoidFraction,LargestVoidFraction,VoidNumber,Centre_X,Centre_Y,LargestVoidDiameterFraction
286,1,0,25.7020,518.8300,91.5710,0.0000,0.0000,0,135.0480,-2.7810,0.0000
287,1,0,25.5841,514.0790,92.9771,0.0000,0.0000,0,135.1600,-2.7805,0.0000
293,1,0,25.5093,511.0780,96.7647,0.0000,0.0000,0,135.6940,-2.8265,0.0000
294,1,0,25.8256,523.8300,95.8194,0.0000,0.0000,0,135.7420,-2.8264,0.0000
295,1,0,25.5965,514.5790,94.5814,0.0000,0.0000,0,135.9540,-2.8250,0.0000
296,1,0,25.5716,513.5790,97.3338,0.0000,0.0000,0,136.0020,-2.8247,0.0000
337,1,0,25.6400,516.3290,92.9816,0.0000,0.0000,0,135.3230,-2.8404,0.0000
338,1,0,25.4781,509.8280,95.6890,0.0000,0.0000,0,135.5230,-2.8396,0.0000
339,1,0,25.6152,515.3290,94.1439,0.0000,0.0000,0,136.5220,-2.8347,0.0000
340,1,0,25.6648,517.3290,93.6429,0.0000,0.0000,0,136.7220,-2.8337,0.0000
367,1,0,25.5280,511.8290,95.2882,0.0000,0.0000,0,135.3230,-2.9184,0.0000
368,1,0,25.5716,513.5790,96.0194,0.0000,0.0000,0,135.5230,-2.9176,0.0000
369,1,0,25.5405,512.3290,95.5125,0.0000,0.0000,0,136.5220,-2.9129,0.0000
373,1,0,25.5467,512.5790,92.9506,0.0000,0.0000,0,136.7220,-2.9118,0.0000
380,1,0,25.4906,510.3280,97.3896,0.0000,0.0000,0,136.2110,-2.9202,0.0000
381,1,0,25.5218,511.5790,96.7843,0.0000,0.0000,0,136.2650,-2.9200,0.0000
434,1,0,25.6772,517.8290,93.2242,0.0000,0.0000,0,135.0480,-2.9520,0.0000
435,1,0,25.5467,512.5790,94.0633,0.0000,0.0000,0,135.1600,-2.9516,0.0000
441,1,0,25.5280,511.8290,94.1241,0.0000,0.0000,0,135.3240,-2.9855,0.0000
442,1,0,25.5654,513.3290,96.9041,0.0000,0.0000,0,136.5220,-2.9799,0.0000
468,1,0,25.5467,512.5790,95.3318,0.0000,0.0000,0,135.3240,-3.0634,0.0000
469,1,0,25.6090,515.0790,95.4150,0.0000,0.0000,0,136.5220,-3.0580,0.0000
497,1,0,25.5280,511.8290,94.5064,0.0000,0.0000,0,135.1610,-3.1056,0.0000
499,1,0,25.4406,508.3280,94.7828,0.0000,0.0000,0,135.0490,-3.1061,0.0000
500,1,0,25.4593,509.0780,99.2146,0.0000,0.0000,0,136.1500,-3.1063,0.0000
501,1,0,25.5467,512.5790,98.2256,0.0000,0.0000,0,136.1980,-3.1060,0.0000
502,1,0,25.4968,510.5780,97.3778,0.0000,0.0000,0,136.2800,-3.1057,0.0000
503,1,0,25.5467,512.5790,97.8775,0.0000,0.0000,0,136.3280,-3.1055,0.0000
535,1,0,25.5530,512.8290,96.3475,0.0000,0.0000,0,135.3240,-3.1354,0.0000
536,1,0,25.4781,509.8280,96.6668,0.0000,0.0000,0,135.5240,-3.1347,0.0000
537,1,0,25.5716,513.5790,96.2735,0.0000,0.0000,0,136.5220,-3.1300,0.0000
538,1,0,25.6586,517.0790,94.9643,0.0000,0.0000,0,136.7230,-3.1291,0.0000
547,1,0,25.3967,506.5780,97.7543,0.0000,0.0000,0,135.6540,-3.1542,0.0000
548,1,0,25.4781,509.8280,97.9024,0.0000,0.0000,0,136.0440,-3.1521,0.0000
549,1,0,25.4593,509.0780,95.9743,0.0000,0.0000,0,136.8530,-3.1484,0.0000
575,1,0,25.5218,511.5790,98.1908,0.0000,0.0000,0,136.3250,-3.1807,0.0000
591,1,0,25.4406,508.3280,97.4178,0.0000,0.0000,0,135.3250,-3.2135,0.0000
592,1,0,25.4906,510.3280,98.3458,0.0000,0.0000,0,135.5240,-3.2129,0.0000
593,1,0,25.4968,510.5780,97.1128,0.0000,0.0000,0,136.5230,-3.2079,0.0000
594,1,0,25.5343,512.0790,96.0089,0.0000,0.0000,0,136.7230,-3.2071,0.0000
600,1,0,25.6152,515.3290,98.3098,0.0000,0.0000,0,135.7600,-3.2184,0.0000
601,1,0,25.6027,514.8290,98.8165,0.0000,0.0000,0,135.8080,-3.2182,0.0000
602,1,0,25.6462,516.5790,97.7905,0.0000,0.0000,0,135.8900,-3.2179,0.0000
603,1,0,25.6027,514.8290,97.2450,0.0000,0.0000,0,135.9380,-3.2177,0.0000
604,1,0,25.5592,513.0790,98.2566,0.0000,0.0000,0,136.2860,-3.2198,0.0000
605,1,0,25.5841,514.0790,97.9439,0.0000,0.0000,0,136.3640,-3.2195,0.0000
656,1,0,25.3905,506.3280,97.5335,0.0000,0.0000,0,135.6540,-3.2322,0.0000
657,1,0,25.5903,514.3290,97.6989,0.0000,0.0000,0,136.0440,-3.2302,0.0000
658,1,0,25.4968,510.5780,95.2970,0.0000,0.0000,0,136.8540,-3.2265,0.0000
684,1,0,25.6524,516.8290,94.5417,0.0000,0.0000,0,135.0730,-3.2528,0.0000
694,1,0,25.4968,510.5780,97.7617,0.0000,0.0000,0,136.3250,-3.2586,0.0000
700,1,0,25.5592,513.0790,96.5803,0.0000,0.0000,0,135.3130,-3.2789,0.0000
701,1,0,25.5530,512.8290,96.8364,0.0000,0.0000,0,136.5110,-3.2734,0.0000
702,1,0,25.5841,514.0790,97.5727,0.0000,0.0000,0,135.6550,-3.2842,0.0000
703,1,0,25.7082,519.0800,98.4134,0.0000,0.0000,0,135.7650,-3.2837,0.0000
704,1,0,25.8256,523.8300,98.8179,0.0000,0.0000,0,135.8130,-3.2836,0.0000
705,1,0,25.8071,523.0800,98.2991,0.0000,0.0000,0,135.8860,-3.2832,0.0000
706,1,0,26.0588,533.3320,99.1473,0.0000,0.0000,0,135.9340,-3.2831,0.0000
707,1,0,25.7515,520.8300,98.6087,0.0000,0.0000,0,136.0440,-3.2822,0.0000
708,1,0,25.7824,522.0800,98.0032,0.0000,0.0000,0,136.2250,-3.2813,0.0000
709,1,0,25.5903,514.3290,96.5418,0.0000,0.0000,0,136.8540,-3.2785,0.0000
731,1,0,25.5405,512.3290,94.7444,0.0000,0.0000,0,135.0350,-3.2919,0.0000
732,1,0,25.4781,509.8280,96.2724,0.0000,0.0000,0,135.1120,-3.2917,0.0000
786,1,0,25.3214,503.5770,97.7544,0.0000,0.0000,0,135.3860,-3.3054,0.0000
787,1,0,25.5031,510.8280,97.3918,0.0000,0.0000,0,135.4980,-3.3049,0.0000
788,1,0,25.4719,509.5780,96.9479,0.0000,0.0000,0,136.5840,-3.3000,0.0000
789,1,0,25.6524,516.8290,95.8225,0.0000,0.0000,0,136.6970,-3.2995,0.0000
798,1,0,25.8194,523.5800,99.2194,0.0000,0.0000,0,136.1860,-3.3204,0.0000
799,1,0,25.7453,520.5800,97.8775,0.0000,0.0000,0,136.2640,-3.3201,0.0000
832,1,0,25.4968,510.5780,95.2337,0.0000,0.0000,0,135.0740,-3.3307,0.0000
834,1,0,25.4719,509.5780,95.8448,0.0000,0.0000,0,135.2000,-3.3536,0.0000
835,1,0,25.9424,528.5810,99.3643,0.0000,0.0000,0,135.9340,-3.3610,0.0000
848,1,0,25.6834,518.0800,98.1926,0.0000,0.0000,0,135.6550,-3.3622,0.0000
849,1,0,25.9056,527.0810,99.1668,0.0000,0.0000,0,135.7650,-3.3618,0.0000
850,1,0,25.8749,525.8310,99.5930,0.0000,0.0000,0,135.8130,-3.3616,0.0000
851,1,0,25.8810,526.0810,98.6619,0.0000,0.0000,0,135.8860,-3.3613,0.0000
852,1,0,25.7392,520.3300,98.7323,0.0000,0.0000,0,136.0450,-3.3602,0.0000
853,1,0,25.7948,522.5800,98.3000,0.0000,0.0000,0,136.2250,-3.3592,0.0000
854,1,0,25.6276,515.8290,95.5998,0.0000,0.0000,0,136.8540,-3.3566,0.0000
926,1,0,25.7948,522.5800,98.5227,0.0000,0.0000,0,136.3250,-3.3810,0.0000
935,1,0,25.4343,508.0780,96.1093,0.0000,0.0000,0,135.1610,-3.3928,0.0000
936,1,0,25.6152,515.3290,97.0484,0.0000,0.0000,0,135.2390,-3.3925,0.0000
939,1,0,25.8564,525.0810,99.6927,0.0000,0.0000,0,136.2870,-3.4202,0.0000
940,1,0,25.9056,527.0810,98.2307,0.0000,0.0000,0,136.3650,-3.4197,0.0000
977,1,0,25.4968,510.5780,96.3805,0.0000,0.0000,0,135.2000,-3.4316,0.0000
978,1,0,25.5343,512.0790,95.1265,0.0000,0.0000,0,135.0740,-3.4531,0.0000
980,1,0,25.9547,529.0810,98.5751,0.0000,0.0000,0,136.3260,-3.4589,0.0000
1000,1,0,25.9731,529.8310,99.2501,0.0000,0.0000,0,135.6250,-3.4844,0.0000
1001,1,0,25.7701,521.5800,99.7248,0.0000,0.0000,0,135.8250,-3.4836,0.0000
1002,1,0,25.7762,521.8300,99.1844,0.0000,0.0000,0,136.0250,-3.4823,0.0000
1003,1,0,25.7701,521.5800,98.8963,0.0000,0.0000,0,136.2260,-3.4815,0.0000
1039,1,0,25.4968,510.5780,96.2413,0.0000,0.0000,0,135.0360,-3.4922,0.0000
1040,1,0,25.4843,510.0780,95.6763,0.0000,0.0000,0,135.1130,-3.4919,0.0000
1042,1,0,25.9915,530.5810,98.0594,0.0000,0.0000,0,135.5870,-3.5235,0.0000
1043,1,0,26.0343,532.3320,99.6205,0.0000,0.0000,0,135.6650,-3.5232,0.0000
1044,1,0,25.8194,523.5800,98.7003,0.0000,0.0000,0,135.7870,-3.5227,0.0000
1045,1,0,25.8749,525.8310,99.5158,0.0000,0.0000,0,135.8650,-3.5224,0.0000
1046,1,0,25.6152,515.3290,99.3869,0.0000,0.0000,0,135.9860,-3.5215,0.0000
1047,1,0,25.7330,520.0800,99.1148,0.0000,0.0000,0,136.0650,-3.5211,0.0000
1048,1,0,25.6772,517.8290,99.3065,0.0000,0.0000,0,136.1870,-3.5206,0.0000
1049,1,0,25.8256,523.8300,99.6534,0.0000,0.0000,0,136.2650,-3.5203,0.0000
1050,1,0,25.8379,524.3310,96.0923,0.0000,0.0000,0,136.8230,-3.5178,0.0000
1142,1,0,25.9854,530.3310,99.1932,0.0000,0.0000,0,135.6260,-3.5624,0.0000
1143,1,0,25.7082,519.0800,99.7696,0.0000,0.0000,0,136.2260,-3.5594,0.0000
1144,1,0,25.7762,521.8300,96.7088,0.0000,0.0000,0,136.8620,-3.5567,0.0000
1157,1,0,25.7268,519.8300,99.6241,0.0000,0.0000,0,135.8260,-3.5615,0.0000
1158,1,0,25.6152,515.3290,99.4222,0.0000,0.0000,0,136.0260,-3.5603,0.0000
1193,1,0,25.5530,512.8290,96.6335,0.0000,0.0000,0,135.0750,-3.5686,0.0000
1196,1,0,25.8071,523.0800,99.1216,0.0000,0.0000,0,135.7260,-3.5841,0.0000
1197,1,0,25.7824,522.0800,99.8019,0.0000,0.0000,0,135.9260,-3.5832,0.0000
1198,1,0,25.6648,517.3290,99.2111,0.0000,0.0000,0,136.1260,-3.5820,0.0000
1199,1,0,25.7762,521.8300,99.2649,0.0000,0.0000,0,136.3260,-3.5811,0.0000
1233,1,0,25.5093,511.0780,98.6238,0.0000,0.0000,0,135.4060,-3.5958,0.0000
1234,1,0,25.4781,509.8280,97.8830,0.0000,0.0000,0,136.6040,-3.5905,0.0000
1240,1,0,25.4906,510.3280,95.8413,0.0000,0.0000,0,135.0360,-3.6076,0.0000
1241,1,0,25.4531,508.8280,96.1795,0.0000,0.0000,0,135.1140,-3.6073,0.0000
1259,1,0,25.7392,520.3300,99.1594,0.0000,0.0000,0,135.6870,-3.6232,0.0000
1260,1,0,25.7639,521.3300,98.7467,0.0000,0.0000,0,135.7650,-3.6229,0.0000
1261,1,0,25.8256,523.8300,99.7009,0.0000,0.0000,0,135.8870,-3.6224,0.0000
1262,1,0,25.7144,519.3300,99.3740,0.0000,0.0000,0,135.9650,-3.6216,0.0000
1263,1,0,25.6152,515.3290,98.9677,0.0000,0.0000,0,136.0870,-3.6212,0.0000
1264,1,0,25.5779,513.8290,98.6297,0.0000,0.0000,0,136.1650,-3.6208,0.0000
1265,1,0,25.5654,513.3290,99.0849,0.0000,0.0000,0,136.2870,-3.6203,0.0000
1266,1,0,25.8564,525.0810,99.4328,0.0000,0.0000,0,136.3650,-3.6199,0.0000
1334,1,0,25.4593,509.0780,97.3109,0.0000,0.0000,0,135.3010,-3.6542,0.0000
1335,1,0,25.8626,525.3310,98.3976,0.0000,0.0000,0,135.5110,-3.6534,0.0000
1336,1,0,25.7515,520.8300,98.4543,0.0000,0.0000,0,136.4990,-3.6490,0.0000
1337,1,0,25.5218,511.5790,97.0232,0.0000,0.0000,0,136.7100,-3.6481,0.0000
1343,1,0,25.6586,517.0790,99.5406,0.0000,0.0000,0,135.7260,-3.6620,0.0000
1344,1,0,25.6152,515.3290,99.1118,0.0000,0.0000,0,135.9260,-3.6612,0.0000
1345,1,0,25.6276,515.8290,99.9159,0.0000,0.0000,0,136.1260,-3.6599,0.0000
1346,1,0,25.7268,519.8300,99.1797,0.0000,0.0000,0,136.3270,-3.6591,0.0000
1388,1,0,25.6152,515.3290,96.0334,0.0000,0.0000,0,135.0750,-3.6788,0.0000
1390,1,0,25.7392,520.3300,98.9749,0.0000,0.0000,0,135.6260,-3.6846,0.0000
1391,1,0,25.6524,516.8290,99.7165,0.0000,0.0000,0,135.8260,-3.6837,0.0000
1392,1,0,25.6090,515.0790,99.1685,0.0000,0.0000,0,136.0260,-3.6825,0.0000
1393,1,0,25.6586,517.0790,99.4208,0.0000,0.0000,0,136.2260,-3.6816,0.0000
1435,1,0,25.4468,508.5780,96.0569,0.0000,0.0000,0,135.0370,-3.7178,0.0000
1436,1,0,25.6524,516.8290,97.1037,0.0000,0.0000,0,135.1140,-3.7176,0.0000
1441,1,0,25.7701,521.5800,98.9197,0.0000,0.0000,0,135.5870,-3.7237,0.0000
1442,1,0,25.7515,520.8300,99.4518,0.0000,0.0000,0,135.6650,-3.7233,0.0000
1443,1,0,25.6834,518.0800,99.5698,0.0000,0.0000,0,135.7870,-3.7229,0.0000
1444,1,0,25.7020,518.8300,99.3215,0.0000,0.0000,0,135.8650,-3.7225,0.0000
1445,1,0,25.4906,510.3280,99.4638,0.0000,0.0000,0,135.9870,-3.7216,0.0000
1446,1,0,25.4781,509.8280,99.8120,0.0000,0.0000,0,136.0650,-3.7213,0.0000
1447,1,0,25.5405,512.3290,99.6700,0.0000,0.0000,0,136.1880,-3.7207,0.0000
1448,1,0,25.5530,512.8290,99.0673,0.0000,0.0000,0,136.2660,-3.7204,0.0000
1449,1,0,25.6090,515.0790,96.3443,0.0000,0.0000,0,136.8240,-3.7181,0.0000
1519,1,0,25.5467,512.5790,98.1768,0.0000,0.0000,0,135.4060,-3.7289,0.0000
1520,1,0,25.5280,511.8290,97.5746,0.0000,0.0000,0,136.6050,-3.7236,0.0000
1522,1,0,25.4906,510.3280,97.3928,0.0000,0.0000,0,135.3020,-3.7323,0.0000
1523,1,0,25.8441,524.5810,99.1115,0.0000,0.0000,0,135.5110,-3.7315,0.0000
1524,1,0,25.7886,522.3300,98.0229,0.0000,0.0000,0,136.4990,-3.7270,0.0000
1525,1,0,25.5467,512.5790,97.0168,0.0000,0.0000,0,136.7100,-3.7260,0.0000
1543,1,0,25.4906,510.3280,97.4566,0.0000,0.0000,0,135.0760,-3.7567,0.0000
1544,1,0,25.6462,516.5790,99.1111,0.0000,0.0000,0,135.6270,-3.7625,0.0000
1545,1,0,25.7577,521.0800,98.5258,0.0000,0.0000,0,135.8270,-3.7616,0.0000
1546,1,0,25.4468,508.5780,99.3009,0.0000,0.0000,0,136.0260,-3.7604,0.0000
1547,1,0,25.6027,514.8290,99.5605,0.0000,0.0000,0,136.2270,-3.7596,0.0000
1588,1,0,25.7701,521.5800,99.4735,0.0000,0.0000,0,135.7270,-3.7842,0.0000
1599,1,0,25.6090,515.0790,99.8783,0.0000,0.0000,0,136.3270,-3.7812,0.0000
1626,1,0,25.4531,508.8280,97.6545,0.0000,0.0000,0,135.3020,-3.8043,0.0000
1627,1,0,25.8502,524.8310,98.9277,0.0000,0.0000,0,135.5120,-3.8035,0.0000
1628,1,0,25.8009,522.8300,97.6779,0.0000,0.0000,0,136.5000,-3.7990,0.0000
1629,1,0,25.5156,511.3290,97.0232,0.0000,0.0000,0,136.7100,-3.7981,0.0000
1646,1,0,25.5280,511.8290,98.8373,0.0000,0.0000,0,135.6880,-3.8231,0.0000
1647,1,0,25.5093,511.0780,98.6536,0.0000,0.0000,0,135.7660,-3.8228,0.0000
1648,1,0,25.4968,510.5780,98.2371,0.0000,0.0000,0,135.8880,-3.8223,0.0000
1649,1,0,25.1385,496.3260,97.8968,0.0000,0.0000,0,135.9660,-3.8216,0.0000
1650,1,0,25.2963,502.5770,97.0541,0.0000,0.0000,0,136.0880,-3.8210,0.0000
1651,1,0,25.3779,505.8280,98.8917,0.0000,0.0000,0,136.1660,-3.8208,0.0000
1652,1,0,25.3151,503.3270,98.8274,0.0000,0.0000,0,136.2880,-3.8203,0.0000
1653,1,0,25.4719,509.5780,97.8867,0.0000,0.0000,0,136.3660,-3.8199,0.0000
1717,1,0,25.2459,500.5770,95.5524,0.0000,0.0000,0,135.0370,-3.8280,0.0000
1733,1,0,25.5592,513.0790,98.6487,0.0000,0.0000,0,135.4070,-3.8615,0.0000
1734,1,0,25.5779,513.8290,97.3515,0.0000,0.0000,0,136.6050,-3.8562,0.0000
1736,1,0,25.7206,519.5800,99.5300,0.0000,0.0000,0,135.7270,-3.8618,0.0000
1737,1,0,25.6090,515.0790,99.1957,0.0000,0.0000,0,135.9270,-3.8610,0.0000
1738,1,0,25.5841,514.0790,99.1552,0.0000,0.0000,0,136.1270,-3.8596,0.0000
1783,1,0,25.4781,509.8280,98.2017,0.0000,0.0000,0,135.3020,-3.8819,0.0000
1784,1,0,25.8194,523.5800,98.6968,0.0000,0.0000,0,135.5120,-3.8811,0.0000
1785,1,0,25.7577,521.0800,98.1085,0.0000,0.0000,0,136.5000,-3.8766,0.0000
1786,1,0,25.5716,513.5790,97.9094,0.0000,0.0000,0,136.7100,-3.8757,0.0000
1788,1,0,25.7577,521.0800,99.4850,0.0000,0.0000,0,135.6270,-3.8843,0.0000
1789,1,0,25.6648,517.3290,98.0995,0.0000,0.0000,0,135.8270,-3.8835,0.0000
1790,1,0,25.6214,515.5790,99.8402,0.0000,0.0000,0,136.0270,-3.8823,0.0000
1791,1,0,25.6586,517.0790,99.4994,0.0000,0.0000,0,136.2270,-3.8814,0.0000
1838,1,0,25.8009,522.8300,99.8815,0.0000,0.0000,0,135.5880,-3.9234,0.0000
1839,1,0,25.8502,524.8310,98.5836,0.0000,0.0000,0,135.6660,-3.9231,0.0000
1840,1,0,25.5654,513.3290,99.3421,0.0000,0.0000,0,135.7880,-3.9226,0.0000
1841,1,0,25.7577,521.0800,99.5723,0.0000,0.0000,0,135.8660,-3.9223,0.0000
1842,1,0,25.6524,516.8290,99.0036,0.0000,0.0000,0,135.9880,-3.9213,0.0000
1843,1,0,25.6648,517.3290,99.6761,0.0000,0.0000,0,136.0660,-3.9211,0.0000
1844,1,0,25.6896,518.3300,99.4188,0.0000,0.0000,0,136.1880,-3.9205,0.0000
1845,1,0,25.6462,516.5790,98.9514,0.0000,0.0000,0,136.2660,-3.9202,0.0000
1846,1,0,25.6958,518.5800,96.6463,0.0000,0.0000,0,136.8250,-3.9179,0.0000
1916,1,0,25.4155,507.3280,96.3968,0.0000,0.0000,0,135.0370,-3.9383,0.0000
1917,1,0,25.4531,508.8280,98.8685,0.0000,0.0000,0,135.4070,-3.9396,0.0000
1918,1,0,25.5280,511.8290,98.2709,0.0000,0.0000,0,136.6050,-3.9343,0.0000
1933,1,0,25.8441,524.5810,99.2557,0.0000,0.0000,0,135.6270,-3.9623,0.0000
1934,1,0,25.7762,521.8300,99.4456,0.0000,0.0000,0,136.0270,-3.9602,0.0000
1935,1,0,25.6772,517.8290,99.5239,0.0000,0.0000,0,136.2270,-3.9593,0.0000
1936,1,0,25.6958,518.5800,96.4661,0.0000,0.0000,0,136.8640,-3.9568,0.0000
1946,1,0,25.6896,518.3300,99.5831,0.0000,0.0000,0,135.8270,-3.9614,0.0000
1979,1,0,25.6214,515.5790,98.6202,0.0000,0.0000,0,135.7270,-3.9840,0.0000
1980,1,0,25.6462,516.5790,99.1464,0.0000,0.0000,0,136.1280,-3.9818,0.0000
2035,1,0,25.7144,519.3300,99.4102,0.0000,0.0000,0,135.6890,-4.0230,0.0000
2036,1,0,25.5530,512.8290,99.1083,0.0000,0.0000,0,135.7670,-4.0227,0.0000
2037,1,0,25.6834,518.0800,99.4195,0.0000,0.0000,0,135.8890,-4.0223,0.0000
2038,1,0,25.6524,516.8290,99.8016,0.0000,0.0000,0,135.9670,-4.0215,0.0000
2039,1,0,25.5903,514.3290,99.2287,0.0000,0.0000,0,136.0890,-4.0210,0.0000
2040,1,0,25.5716,513.5790,99.1113,0.0000,0.0000,0,136.1670,-4.0206,0.0000
2041,1,0,25.6524,516.8290,99.2478,0.0000,0.0000,0,136.2890,-4.0202,0.0000
2042,1,0,25.8133,523.3300,98.9887,0.0000,0.0000,0,136.3670,-4.0199,0.0000
2108,1,0,25.3466,504.5770,95.2027,0.0000,0.0000,0,135.0380,-4.0484,0.0000
2114,1,0,25.7824,522.0800,99.5493,0.0000,0.0000,0,135.7280,-4.0619,0.0000
2115,1,0,25.7020,518.8300,98.7018,0.0000,0.0000,0,135.9280,-4.0611,0.0000
2116,1,0,25.6896,518.3300,99.8594,0.0000,0.0000,0,136.1280,-4.0599,0.0000
2117,1,0,25.7762,521.8300,98.9975,0.0000,0.0000,0,136.3280,-4.0591,0.0000
2158,1,0,25.4656,509.3280,97.4094,0.0000,0.0000,0,135.2280,-4.0861,0.0000
2159,1,0,25.4719,509.5780,98.2242,0.0000,0.0000,0,135.4280,-4.0853,0.0000
2160,1,0,25.7392,520.3300,98.5989,0.0000,0.0000,0,135.8280,-4.0836,0.0000
2161,1,0,25.7144,519.3300,98.7681,0.0000,0.0000,0,136.2280,-4.0815,0.0000
2162,1,0,25.6276,515.8290,96.7760,0.0000,0.0000,0,136.6290,-4.0799,0.0000
2196,1,0,25.5280,511.8290,95.4073,0.0000,0.0000,0,135.0770,-4.1194,0.0000
2197,1,0,25.3842,506.0780,97.1373,0.0000,0.0000,0,135.1890,-4.1252,0.0000
2198,1,0,25.5031,510.8280,96.3342,0.0000,0.0000,0,135.2670,-4.1249,0.0000
2199,1,0,25.4531,508.8280,97.3853,0.0000,0.0000,0,135.3890,-4.1243,0.0000
2200,1,0,25.5654,513.3290,98.9831,0.0000,0.0000,0,135.4670,-4.1240,0.0000
2201,1,0,25.7020,518.8300,99.0827,0.0000,0.0000,0,135.5890,-4.1235,0.0000
2202,1,0,25.8687,525.5810,98.5472,0.0000,0.0000,0,135.6670,-4.1232,0.0000
2203,1,0,25.7824,522.0800,98.8057,0.0000,0.0000,0,135.7890,-4.1227,0.0000
2204,1,0,25.7701,521.5800,99.4453,0.0000,0.0000,0,135.8670,-4.1224,0.0000
2205,1,0,25.7020,518.8300,99.2512,0.0000,0.0000,0,135.9890,-4.1215,0.0000
2206,1,0,25.7886,522.3300,99.2536,0.0000,0.0000,0,136.0670,-4.1211,0.0000
2207,1,0,25.7268,519.8300,98.8971,0.0000,0.0000,0,136.1890,-4.1207,0.0000
2208,1,0,25.8502,524.8310,98.8407,0.0000,0.0000,0,136.2670,-4.1203,0.0000
2209,1,0,25.7082,519.0800,98.0445,0.0000,0.0000,0,136.3900,-4.1198,0.0000
2210,1,0,25.6214,515.5790,99.4842,0.0000,0.0000,0,136.4680,-4.1195,0.0000
2211,1,0,25.5841,514.0790,98.0100,0.0000,0.0000,0,136.5900,-4.1191,0.0000
2212,1,0,25.5841,514.0790,96.4580,0.0000,0.0000,0,136.6680,-4.1188,0.0000
2213,1,0,25.5779,513.8290,95.6166,0.0000,0.0000,0,136.8250,-4.1182,0.0000
2300,1,0,25.5280,511.8290,94.8852,0.0000,0.0000,0,135.0380,-4.1585,0.0000
2301,1,0,25.5841,514.0790,96.0674,0.0000,0.0000,0,135.1160,-4.1582,0.0000
2304,1,0,25.4030,506.8280,97.5835,0.0000,0.0000,0,135.2280,-4.1641,0.0000
2305,1,0,25.8071,523.0800,98.4130,0.0000,0.0000,0,135.6280,-4.1624,0.0000
2306,1,0,25.8133,523.3300,98.7977,0.0000,0.0000,0,136.0280,-4.1603,0.0000
2307,1,0,25.6462,516.5790,98.3522,0.0000,0.0000,0,136.4290,-4.1586,0.0000
2308,1,0,25.6896,518.3300,95.6764,0.0000,0.0000,0,136.8650,-4.1571,0.0000
2342,1,0,25.4343,508.0780,98.0921,0.0000,0.0000,0,135.3280,-4.1858,0.0000
2343,1,0,25.9731,529.8310,98.4868,0.0000,0.0000,0,135.7280,-4.1841,0.0000
2344,1,0,25.8133,523.3300,99.1497,0.0000,0.0000,0,135.9280,-4.1833,0.0000
2345,1,0,25.8626,525.3310,99.1765,0.0000,0.0000,0,136.1280,-4.1821,0.0000
2346,1,0,25.7948,522.5800,98.0833,0.0000,0.0000,0,136.3290,-4.1812,0.0000
2347,1,0,25.6338,516.0790,97.3583,0.0000,0.0000,0,136.5290,-4.1805,0.0000
2348,1,0,25.5841,514.0790,96.9114,0.0000,0.0000,0,136.7300,-4.1797,0.0000
2390,1,0,25.4719,509.5780,96.3467,0.0000,0.0000,0,135.0770,-4.1973,0.0000
2394,1,0,26.0098,531.3320,99.3741,0.0000,0.0000,0,136.1680,-4.2209,0.0000
2395,1,0,25.7206,519.5800,98.0480,0.0000,0.0000,0,136.2900,-4.2204,0.0000
2404,1,0,25.5841,514.0790,97.9117,0.0000,0.0000,0,135.3680,-4.2246,0.0000
2405,1,0,25.7577,521.0800,98.1238,0.0000,0.0000,0,135.6900,-4.2232,0.0000
2406,1,0,25.9117,527.3310,98.7721,0.0000,0.0000,0,135.7680,-4.2230,0.0000
2407,1,0,25.8749,525.8310,99.0934,0.0000,0.0000,0,135.8900,-4.2224,0.0000
2408,1,0,25.9486,528.8310,98.6446,0.0000,0.0000,0,135.9670,-4.2217,0.0000
2409,1,0,25.9608,529.3310,99.4638,0.0000,0.0000,0,136.0900,-4.2213,0.0000
2410,1,0,25.7144,519.3300,97.8567,0.0000,0.0000,0,136.3680,-4.2201,0.0000
2411,1,0,25.5965,514.5790,97.2865,0.0000,0.0000,0,136.4900,-4.2196,0.0000
2412,1,0,25.5592,513.0790,97.6086,0.0000,0.0000,0,136.5680,-4.2193,0.0000
2413,1,0,25.5654,513.3290,96.6858,0.0000,0.0000,0,136.6910,-4.2189,0.0000
2414,1,0,25.6772,517.8290,96.3127,0.0000,0.0000,0,136.7690,-4.2186,0.0000
2492,1,0,25.4343,508.0780,97.5980,0.0000,0.0000,0,135.3290,-4.2637,0.0000
2493,1,0,25.8194,523.5800,98.7113,0.0000,0.0000,0,135.7290,-4.2620,0.0000
2494,1,0,25.8687,525.5810,98.8653,0.0000,0.0000,0,135.9290,-4.2612,0.0000
2495,1,0,25.8441,524.5810,99.6746,0.0000,0.0000,0,136.1290,-4.2600,0.0000
2496,1,0,25.6710,517.5790,98.4011,0.0000,0.0000,0,136.3290,-4.2591,0.0000
2497,1,0,25.6400,516.3290,97.4588,0.0000,0.0000,0,136.5300,-4.2585,0.0000
2498,1,0,25.7639,521.3300,96.2112,0.0000,0.0000,0,136.7300,-4.2577,0.0000
2520,1,0,25.3967,506.5780,95.1820,0.0000,0.0000,0,135.0910,-4.2875,0.0000
2521,1,0,25.4343,508.0780,96.6325,0.0000,0.0000,0,135.2290,-4.2862,0.0000
2567,1,0,25.5156,511.3290,95.3860,0.0000,0.0000,0,135.1900,-4.3254,0.0000
2568,1,0,25.5218,511.5790,95.3130,0.0000,0.0000,0,135.2680,-4.3251,0.0000
2578,1,0,25.3967,506.5780,97.6999,0.0000,0.0000,0,135.5900,-4.3440,0.0000
2579,1,0,25.4093,507.0780,97.2424,0.0000,0.0000,0,135.6680,-4.3436,0.0000
2580,1,0,25.5716,513.5790,98.8063,0.0000,0.0000,0,135.8360,-4.3429,0.0000
2581,1,0,25.6958,518.5800,99.4903,0.0000,0.0000,0,135.9140,-4.3426,0.0000
2582,1,0,25.6772,517.8290,98.3171,0.0000,0.0000,0,136.0830,-4.3415,0.0000
2583,1,0,25.6090,515.0790,98.6513,0.0000,0.0000,0,136.1610,-4.3412,0.0000
2584,1,0,25.4906,510.3280,98.1120,0.0000,0.0000,0,136.3300,-4.3405,0.0000
2585,1,0,25.5467,512.5790,98.8931,0.0000,0.0000,0,136.4080,-4.3402,0.0000
2586,1,0,25.5841,514.0790,98.0586,0.0000,0.0000,0,136.5770,-4.3397,0.0000
2587,1,0,25.5156,511.3290,96.7888,0.0000,0.0000,0,136.6550,-4.3394,0.0000
2588,1,0,25.6772,517.8290,95.7382,0.0000,0.0000,0,136.8250,-4.3388,0.0000
2620,1,0,25.3905,506.3280,95.1447,0.0000,0.0000,0,135.2290,-4.3643,0.0000
2621,1,0,25.4843,510.0780,94.7113,0.0000,0.0000,0,135.0910,-4.3655,0.0000
2665,1,0,25.3842,506.0780,97.5406,0.0000,0.0000,0,135.5050,-4.3683,0.0000
2674,1,0,25.4719,509.5780,96.1247,0.0000,0.0000,0,135.3290,-4.3859,0.0000
2685,1,0,25.4218,507.5780,97.5580,0.0000,0.0000,0,135.5900,-4.3920,0.0000
2686,1,0,25.4030,506.8280,98.4122,0.0000,0.0000,0,135.6680,-4.3916,0.0000
2687,1,0,25.5903,514.3290,98.4459,0.0000,0.0000,0,135.8360,-4.3909,0.0000
2688,1,0,25.5218,511.5790,98.2618,0.0000,0.0000,0,135.9140,-4.3906,0.0000
2689,1,0,25.6214,515.5790,98.4715,0.0000,0.0000,0,136.0830,-4.3895,0.0000
2690,1,0,25.5405,512.3290,98.2766,0.0000,0.0000,0,136.1610,-4.3892,0.0000
2691,1,0,25.6027,514.8290,98.3293,0.0000,0.0000,0,136.3300,-4.3886,0.0000
2692,1,0,25.5654,513.3290,97.5963,0.0000,0.0000,0,136.4080,-4.3882,0.0000
2693,1,0,25.6772,517.8290,95.9134,0.0000,0.0000,0,136.5770,-4.3877,0.0000
2694,1,0,25.5841,514.0790,95.8007,0.0000,0.0000,0,136.6550,-4.3873,0.0000
2695,1,0,25.7082,519.0800,95.6455,0.0000,0.0000,0,136.8250,-4.3868,0.0000
2757,1,0,25.5654,513.3290,98.6598,0.0000,0.0000,0,135.9990,-4.4086,0.0000
2758,1,0,25.5093,511.0780,96.0124,0.0000,0.0000,0,136.4930,-4.4067,0.0000
2769,1,0,25.4843,510.0780,97.7047,0.0000,0.0000,0,135.4670,-4.4214,0.0000
2770,1,0,25.4593,509.0780,98.1756,0.0000,0.0000,0,135.5450,-4.4211,0.0000
2771,1,0,25.5530,512.8290,97.3485,0.0000,0.0000,0,135.7130,-4.4204,0.0000
2772,1,0,25.4719,509.5780,98.3007,0.0000,0.0000,0,135.7910,-4.4201,0.0000
2773,1,0,25.5405,512.3290,98.3794,0.0000,0.0000,0,136.2070,-4.4180,0.0000
2774,1,0,25.5405,512.3290,97.1578,0.0000,0.0000,0,136.2850,-4.4178,0.0000
2775,1,0,25.7639,521.3300,95.9471,0.0000,0.0000,0,136.7010,-4.4162,0.0000
2776,1,0,25.6090,515.0790,94.7342,0.0000,0.0000,0,136.7790,-4.4161,0.0000
2797,1,0,25.6214,515.5790,96.4388,0.0000,0.0000,0,135.3680,-4.4247,0.0000
2800,1,0,25.5405,512.3290,97.1578,0.0000,0.0000,0,136.2850,-4.4178,0.0000
2844,1,0,25.4093,507.0780,95.8500,0.0000,0.0000,0,135.3300,-4.4638,0.0000
2846,1,0,25.6027,514.8290,98.5663,0.0000,0.0000,0,136.2070,-4.4660,0.0000
2855,1,0,25.3842,506.0780,96.4111,0.0000,0.0000,0,135.4670,-4.4693,0.0000
2856,1,0,25.5093,511.0780,97.6404,0.0000,0.0000,0,135.5450,-4.4691,0.0000
2857,1,0,25.5467,512.5790,97.2216,0.0000,0.0000,0,135.7130,-4.4685,0.0000
2858,1,0,25.5530,512.8290,98.3899,0.0000,0.0000,0,135.7910,-4.4680,0.0000
2859,1,0,25.7144,519.3300,96.7969,0.0000,0.0000,0,136.2850,-4.4657,0.0000
2860,1,0,25.6710,517.5790,95.8585,0.0000,0.0000,0,136.7010,-4.4643,0.0000
2861,1,0,25.7515,520.8300,94.9095,0.0000,0.0000,0,136.7790,-4.4640,0.0000
2919,1,0,25.5779,513.8290,97.8253,0.0000,0.0000,0,135.9990,-4.4772,0.0000
2920,1,0,25.5405,512.3290,97.0553,0.0000,0.0000,0,136.4930,-4.4753,0.0000
2927,1,0,25.5592,513.0790,95.5556,0.0000,0.0000,0,135.2300,-4.4864,0.0000
2939,1,0,25.4719,509.5780,94.1406,0.0000,0.0000,0,135.0920,-4.5004,0.0000
2940,1,0,25.4531,508.8280,98.0952,0.0000,0.0000,0,135.5900,-4.4979,0.0000
2941,1,0,25.3967,506.5780,97.5658,0.0000,0.0000,0,135.6680,-4.4976,0.0000
2942,1,0,25.5156,511.3290,97.9662,0.0000,0.0000,0,135.8370,-4.4969,0.0000
2943,1,0,25.4719,509.5780,97.8400,0.0000,0.0000,0,135.9150,-4.4966,0.0000
2944,1,0,25.5343,512.0790,98.2868,0.0000,0.0000,0,136.0840,-4.4955,0.0000
2945,1,0,25.5405,512.3290,97.3182,0.0000,0.0000,0,136.1620,-4.4954,0.0000
2946,1,0,25.6524,516.8290,97.4598,0.0000,0.0000,0,136.3300,-4.4946,0.0000
2947,1,0,25.5592,513.0790,97.6631,0.0000,0.0000,0,136.4090,-4.4943,0.0000
2948,1,0,25.5530,512.8290,96.5178,0.0000,0.0000,0,136.5780,-4.4937,0.0000
2949,1,0,25.6648,517.3290,96.2317,0.0000,0.0000,0,136.6560,-4.4934,0.0000
2950,1,0,25.7515,520.8300,94.1002,0.0000,0.0000,0,136.8250,-4.4929,0.0000
2982,1,0,25.5592,513.0790,97.6631,0.0000,0.0000,0,136.4090,-4.4943,0.0000
3025,1,0,25.4030,506.8280,96.4263,0.0000,0.0000,0,135.5060,-4.5223,0.0000
3031,1,0,25.5716,513.5790,94.9813,0.0000,0.0000,0,135.1910,-4.5256,0.0000
3032,1,0,25.4593,509.0780,96.3097,0.0000,0.0000,0,135.2690,-4.5252,0.0000
3049,1,0,25.5654,513.3290,95.7709,0.0000,0.0000,0,135.5900,-4.5458,0.0000
3050,1,0,25.5467,512.5790,97.6294,0.0000,0.0000,0,135.6680,-4.5456,0.0000
3051,1,0,25.4593,509.0780,97.3375,0.0000,0.0000,0,135.8370,-4.5450,0.0000
3052,1,0,25.4906,510.3280,98.2494,0.0000,0.0000,0,135.9150,-4.5446,0.0000
3053,1,0,25.5903,514.3290,97.8384,0.0000,0.0000,0,136.0840,-4.5435,0.0000
3054,1,0,25.5965,514.5790,97.1711,0.0000,0.0000,0,136.1620,-4.5432,0.0000
3055,1,0,25.4719,509.5780,97.8171,0.0000,0.0000,0,136.3310,-4.5426,0.0000
3056,1,0,25.5965,514.5790,96.0074,0.0000,0.0000,0,136.4090,-4.5424,0.0000
3057,1,0,25.6276,515.8290,96.7253,0.0000,0.0000,0,136.5780,-4.5417,0.0000
3058,1,0,25.6834,518.0800,94.2986,0.0000,0.0000,0,136.6560,-4.5415,0.0000
3059,1,0,25.6462,516.5790,94.7417,0.0000,0.0000,0,136.8250,-4.5410,0.0000
3116,1,0,25.5841,514.0790,95.5322,0.0000,0.0000,0,135.2300,-4.5644,0.0000
3118,1,0,25.4468,508.5780,97.6042,0.0000,0.0000,0,136.2460,-4.5617,0.0000
3119,1,0,25.5716,513.5790,95.5069,0.0000,0.0000,0,136.7410,-4.5599,0.0000
3124,1,0,25.4468,508.5780,97.6042,0.0000,0.0000,0,136.2460,-4.5617,0.0000
3131,1,0,25.4593,509.0780,97.2156,0.0000,0.0000,0,135.4670,-4.5755,0.0000
3132,1,0,25.5654,513.3290,96.1841,0.0000,0.0000,0,135.5450,-4.5752,0.0000
3133,1,0,25.8564,525.0810,96.4178,0.0000,0.0000,0,135.9600,-4.5731,0.0000
3134,1,0,25.7639,521.3300,96.8562,0.0000,0.0000,0,136.0380,-4.5728,0.0000
3135,1,0,25.6524,516.8290,96.1287,0.0000,0.0000,0,136.4540,-4.5712,0.0000
3136,1,0,25.5965,514.5790,96.5178,0.0000,0.0000,0,136.5330,-4.5710,0.0000
3161,1,0,25.5093,511.0780,94.8980,0.0000,0.0000,0,135.0920,-4.5784,0.0000
3163,1,0,25.5093,511.0780,95.1757,0.0000,0.0000,0,135.3300,-4.5861,0.0000
3200,1,0,25.6214,515.5790,97.5391,0.0000,0.0000,0,135.5910,-4.5989,0.0000
3217,1,0,25.6027,514.8290,94.1343,0.0000,0.0000,0,135.0920,-4.6263,0.0000
3218,1,0,25.5093,511.0780,94.6223,0.0000,0.0000,0,135.2910,-4.6252,0.0000
3219,1,0,25.5903,514.3290,96.6166,0.0000,0.0000,0,135.3690,-4.6249,0.0000
3220,1,0,25.3466,504.5770,97.3691,0.0000,0.0000,0,135.4670,-4.6234,0.0000
3221,1,0,25.5467,512.5790,96.4820,0.0000,0.0000,0,135.5450,-4.6231,0.0000
3222,1,0,25.8379,524.3310,95.8163,0.0000,0.0000,0,135.9610,-4.6210,0.0000
3223,1,0,25.7206,519.5800,95.9260,0.0000,0.0000,0,136.0390,-4.6207,0.0000
3224,1,0,25.6090,515.0790,96.0588,0.0000,0.0000,0,136.4550,-4.6192,0.0000
3225,1,0,25.6090,515.0790,95.6174,0.0000,0.0000,0,136.5330,-4.6190,0.0000
3287,1,0,25.5903,514.3290,96.4753,0.0000,0.0000,0,136.2470,-4.6303,0.0000
3288,1,0,25.5218,511.5790,94.3699,0.0000,0.0000,0,136.7410,-4.6285,0.0000
3301,1,0,25.6027,514.8290,96.4741,0.0000,0.0000,0,135.5910,-4.6519,0.0000
3302,1,0,25.4468,508.5780,97.6434,0.0000,0.0000,0,135.6690,-4.6516,0.0000
3303,1,0,25.4343,508.0780,96.9998,0.0000,0.0000,0,135.8380,-4.6510,0.0000
3304,1,0,25.4968,510.5780,97.3840,0.0000,0.0000,0,135.9160,-4.6506,0.0000
3305,1,0,25.7020,518.8300,95.9573,0.0000,0.0000,0,136.0840,-4.6497,0.0000
3306,1,0,25.5405,512.3290,97.1920,0.0000,0.0000,0,136.1620,-4.6493,0.0000
3307,1,0,25.6276,515.8290,95.8563,0.0000,0.0000,0,136.3310,-4.6487,0.0000
3308,1,0,25.5903,514.3290,96.6958,0.0000,0.0000,0,136.4090,-4.6485,0.0000
3309,1,0,25.7330,520.0800,95.2890,0.0000,0.0000,0,136.5790,-4.6478,0.0000
3310,1,0,25.6214,515.5790,94.6293,0.0000,0.0000,0,136.6570,-4.6476,0.0000
3311,1,0,25.7515,520.8300,93.8525,0.0000,0.0000,0,136.8260,-4.6471,0.0000
3343,1,0,25.6462,516.5790,96.4651,0.0000,0.0000,0,135.3300,-4.6640,0.0000
3388,1,0,25.5093,511.0780,95.7110,0.0000,0.0000,0,135.5070,-4.6763,0.0000
3394,1,0,25.6834,518.0800,93.8199,0.0000,0.0000,0,135.2310,-4.6866,0.0000
3411,1,0,25.5031,510.8280,96.3785,0.0000,0.0000,0,135.5910,-4.7000,0.0000
3412,1,0,25.4343,508.0780,95.6763,0.0000,0.0000,0,135.6690,-4.6996,0.0000
3413,1,0,25.5779,513.8290,95.9597,0.0000,0.0000,0,135.8380,-4.6989,0.0000
3414,1,0,25.5156,511.3290,96.5468,0.0000,0.0000,0,135.9160,-4.6986,0.0000
3415,1,0,25.5467,512.5790,96.0524,0.0000,0.0000,0,136.0850,-4.6976,0.0000
3416,1,0,25.4093,507.0780,95.1891,0.0000,0.0000,0,136.1630,-4.6974,0.0000
3417,1,0,25.6090,515.0790,95.4719,0.0000,0.0000,0,136.3310,-4.6967,0.0000
3418,1,0,25.6152,515.3290,94.9834,0.0000,0.0000,0,136.4100,-4.6964,0.0000
3419,1,0,25.5965,514.5790,94.1178,0.0000,0.0000,0,136.5790,-4.6958,0.0000
3420,1,0,25.6338,516.0790,94.5506,0.0000,0.0000,0,136.6570,-4.6956,0.0000
3421,1,0,25.7330,520.0800,94.1955,0.0000,0.0000,0,136.8260,-4.6951,0.0000
3448,1,0,25.6338,516.0790,92.9919,0.0000,0.0000,0,135.0930,-4.7044,0.0000
3484,1,0,25.6462,516.5790,95.9120,0.0000,0.0000,0,136.0000,-4.7167,0.0000
3485,1,0,25.4781,509.8280,95.0611,0.0000,0.0000,0,136.4940,-4.7150,0.0000
3493,1,0,25.4906,510.3280,93.9018,0.0000,0.0000,0,135.1920,-4.7257,0.0000
3494,1,0,25.5467,512.5790,93.7975,0.0000,0.0000,0,135.2700,-4.7254,0.0000
3503,1,0,25.4781,509.8280,95.1913,0.0000,0.0000,0,135.4680,-4.7295,0.0000
3504,1,0,25.4968,510.5780,96.0301,0.0000,0.0000,0,135.5460,-4.7291,0.0000
3505,1,0,25.4968,510.5780,96.4265,0.0000,0.0000,0,135.7150,-4.7285,0.0000
3506,1,0,25.4656,509.3280,97.8216,0.0000,0.0000,0,135.7930,-4.7282,0.0000
3507,1,0,25.5965,514.5790,95.2200,0.0000,0.0000,0,136.2080,-4.7262,0.0000
3508,1,0,25.6400,516.3290,95.5526,0.0000,0.0000,0,136.2860,-4.7259,0.0000
3509,1,0,25.6400,516.3290,93.7037,0.0000,0.0000,0,136.7030,-4.7245,0.0000
3510,1,0,25.6090,515.0790,94.2673,0.0000,0.0000,0,136.7810,-4.7243,0.0000
3534,1,0,25.7144,519.3300,92.1309,0.0000,0.0000,0,135.0930,-4.7522,0.0000
3565,1,0,25.5965,514.5790,96.5248,0.0000,0.0000,0,135.5910,-4.7530,0.0000
3580,1,0,25.5093,511.0780,94.0696,0.0000,0.0000,0,135.2310,-4.7646,0.0000
3585,1,0,25.5654,513.3290,95.0677,0.0000,0.0000,0,135.4680,-4.7774,0.0000
3586,1,0,25.6710,517.5790,94.5078,0.0000,0.0000,0,135.5460,-4.7772,0.0000
3587,1,0,25.4968,510.5780,95.3422,0.0000,0.0000,0,135.7150,-4.7765,0.0000
3588,1,0,25.4843,510.0780,94.6372,0.0000,0.0000,0,135.7930,-4.7763,0.0000
3589,1,0,25.6586,517.0790,95.1462,0.0000,0.0000,0,136.2080,-4.7742,0.0000
3590,1,0,25.6152,515.3290,95.7667,0.0000,0.0000,0,136.2860,-4.7740,0.0000
3591,1,0,25.7144,519.3300,95.0075,0.0000,0.0000,0,136.7030,-4.7725,0.0000
3592,1,0,25.6586,517.0790,93.0511,0.0000,0.0000,0,136.7810,-4.7723,0.0000
3655,1,0,25.5530,512.8290,93.6377,0.0000,0.0000,0,135.3310,-4.7862,0.0000
3658,1,0,25.7453,520.5800,95.5542,0.0000,0.0000,0,136.0000,-4.7853,0.0000
3659,1,0,25.4406,508.3280,94.8976,0.0000,0.0000,0,136.4950,-4.7835,0.0000
3672,1,0,25.5031,510.8280,94.6030,0.0000,0.0000,0,135.5920,-4.8059,0.0000
3673,1,0,25.3528,504.8270,95.8340,0.0000,0.0000,0,135.6700,-4.8057,0.0000
3674,1,0,25.4030,506.8280,95.5824,0.0000,0.0000,0,135.8380,-4.8050,0.0000
3675,1,0,25.3717,505.5780,95.8652,0.0000,0.0000,0,135.9160,-4.8048,0.0000
3676,1,0,25.4781,509.8280,95.7765,0.0000,0.0000,0,136.0850,-4.8037,0.0000
3677,1,0,25.5343,512.0790,95.1860,0.0000,0.0000,0,136.1630,-4.8036,0.0000
3678,1,0,25.6214,515.5790,95.2503,0.0000,0.0000,0,136.3320,-4.8028,0.0000
3679,1,0,25.5779,513.8290,94.4035,0.0000,0.0000,0,136.4100,-4.8026,0.0000
3680,1,0,25.5965,514.5790,93.1636,0.0000,0.0000,0,136.5790,-4.8021,0.0000
3681,1,0,25.6772,517.8290,93.8275,0.0000,0.0000,0,136.6570,-4.8018,0.0000
3682,1,0,25.7206,519.5800,92.9333,0.0000,0.0000,0,136.8270,-4.8012,0.0000
3717,1,0,25.6524,516.8290,93.8487,0.0000,0.0000,0,135.3700,-4.8252,0.0000
3720,1,0,25.5592,513.0790,92.5400,0.0000,0.0000,0,135.0930,-4.8303,0.0000
3763,1,0,25.4906,510.3280,95.8867,0.0000,0.0000,0,135.5070,-4.8303,0.0000
3780,1,0,25.6462,516.5790,93.4137,0.0000,0.0000,0,135.5920,-4.8540,0.0000
3781,1,0,25.5218,511.5790,94.1605,0.0000,0.0000,0,135.6700,-4.8537,0.0000
3782,1,0,25.5405,512.3290,95.5437,0.0000,0.0000,0,135.8390,-4.8531,0.0000
3783,1,0,25.4656,509.3280,95.5678,0.0000,0.0000,0,135.9170,-4.8528,0.0000
3784,1,0,25.5716,513.5790,95.4417,0.0000,0.0000,0,136.0850,-4.8517,0.0000
3785,1,0,25.5405,512.3290,95.2665,0.0000,0.0000,0,136.1630,-4.8515,0.0000
3786,1,0,25.5343,512.0790,94.0059,0.0000,0.0000,0,136.3320,-4.8508,0.0000
3787,1,0,25.6462,516.5790,93.0529,0.0000,0.0000,0,136.4100,-4.8506,0.0000
3788,1,0,25.5965,514.5790,94.5466,0.0000,0.0000,0,136.5800,-4.8501,0.0000
3789,1,0,25.7824,522.0800,92.9445,0.0000,0.0000,0,136.6580,-4.8498,0.0000
3790,1,0,25.7144,519.3300,92.4772,0.0000,0.0000,0,136.8270,-4.8492,0.0000
3850,1,0,25.4781,509.8280,92.6612,0.0000,0.0000,0,135.3310,-4.8643,0.0000
3853,1,0,25.5156,511.3290,93.7054,0.0000,0.0000,0,135.7540,-4.8721,0.0000
3854,1,0,25.5592,513.0790,95.1033,0.0000,0.0000,0,136.2480,-4.8700,0.0000
3855,1,0,25.4781,509.8280,93.0667,0.0000,0.0000,0,136.7420,-4.8682,0.0000
3862,1,0,25.6400,516.3290,91.4764,0.0000,0.0000,0,135.0940,-4.8815,0.0000
3869,1,0,25.5592,513.0790,94.3393,0.0000,0.0000,0,135.4690,-4.8834,0.0000
3870,1,0,25.7020,518.8300,94.1843,0.0000,0.0000,0,135.5470,-4.8832,0.0000
3871,1,0,26.2535,541.3330,93.3493,0.0000,0.0000,0,135.9620,-4.8812,0.0000
3872,1,0,25.8071,523.0800,93.9512,0.0000,0.0000,0,136.0400,-4.8809,0.0000
3873,1,0,25.6958,518.5800,93.6014,0.0000,0.0000,0,136.4560,-4.8795,0.0000
3874,1,0,25.5903,514.3290,93.5974,0.0000,0.0000,0,136.5340,-4.8793,0.0000
3890,1,0,25.5903,514.3290,92.7210,0.0000,0.0000,0,135.2310,-4.8868,0.0000
3933,1,0,25.6710,517.5790,94.3846,0.0000,0.0000,0,135.5920,-4.9069,0.0000
3946,1,0,25.7762,521.8300,91.8890,0.0000,0.0000,0,135.1930,-4.9259,0.0000
3947,1,0,25.7206,519.5800,92.8495,0.0000,0.0000,0,135.2710,-4.9256,0.0000
3956,1,0,25.6710,517.5790,94.0174,0.0000,0.0000,0,135.4690,-4.9314,0.0000
3957,1,0,25.6152,515.3290,93.8722,0.0000,0.0000,0,135.5470,-4.9311,0.0000
3958,1,0,26.1685,537.8330,93.1087,0.0000,0.0000,0,135.9620,-4.9292,0.0000
3959,1,0,25.7701,521.5800,93.4319,0.0000,0.0000,0,136.0400,-4.9289,0.0000
3960,1,0,25.8071,523.0800,93.8095,0.0000,0.0000,0,136.4560,-4.9276,0.0000
3961,1,0,25.5903,514.3290,93.2551,0.0000,0.0000,0,136.5340,-4.9274,0.0000
4027,1,0,25.6710,517.5790,95.1609,0.0000,0.0000,0,136.2480,-4.9385,0.0000
4028,1,0,25.6772,517.8290,92.5550,0.0000,0.0000,0,136.7430,-4.9369,0.0000
4034,1,0,25.6772,517.8290,91.6762,0.0000,0.0000,0,135.0940,-4.9596,0.0000
4040,1,0,25.6027,514.8290,92.8205,0.0000,0.0000,0,135.5920,-4.9600,0.0000
4042,1,0,25.5343,512.0790,94.7782,0.0000,0.0000,0,135.8390,-4.9592,0.0000
