Repository: kimminkuy70-coder/Parameter

# B3 — kV 정점 정밀화 (26µm, 3런)

`../../공정모델링/B3_정점정밀화_DOE.xlsx` 설계를 실행한 결과입니다. R0.5·F64·W4 고정, kV만 0.5 간격.
(자재 라벨 D26B, RunID 4007~4009 — kV60 Q가 기존 D26과 일치해 동일 자재로 판단)

## 폴더 ↔ 조건

| 폴더 | kV | RunID | 측정직경(µm) | Q_dia | 직경 게이트(0.97~1.03) |
|---|---|---|---|---|---|
| B3-2_kV59.5_R0.5_F64_W4 | 59.5 | 4008 | 24.842 | 0.9555 | ❌ 탈락 |
| **B3-1_kV60.0_R0.5_F64_W4** | **60.0** | 4007 | **25.619** | **0.9854** | ✅ **통과** |
| B3-3_kV60.5_R0.5_F64_W4 | 60.5 | 4009 | 23.603 | 0.9078 | ❌ 탈락 |

## 결론 — "결과 A": 정점은 60, 그리고 창이 매우 좁고 비대칭

- **포물선 정점 kV\* = 59.89 ≈ 60** (1차 회귀 kv*=59.96과 일치) → **레시피 kV\*≈60 확정, 보정 불필요.**
- **정점 최대 Q = 0.988** → 26µm은 약 1.2% 언더사이즈가 구조적 한계(정점에서도 100% 못 맞춤).

File: 실험데이터/B3_정점정밀화_3런/B3-2_kV59.5_R0.5_F64_W4/DieLevel/WBA_DieResult_0228_4008.csv
BumpId,Flag,Failure,Diameter,Area,Roundness,VoidFraction,LargestVoidFraction,VoidNumber,Centre_X,Centre_Y,LargestVoidDiameterFraction
286,1,0,24.8006,483.0740,91.0681,0.0000,0.0000,0,5.7026,13.3672,0.0000
287,1,0,24.7942,482.8240,93.7536,0.0000,0.0000,0,5.8147,13.3676,0.0000
293,1,0,24.7492,481.0740,97.5317,0.0000,0.0000,0,6.3489,13.3214,0.0000
294,1,0,24.7620,481.5740,96.9395,0.0000,0.0000,0,6.3968,13.3215,0.0000
295,1,0,24.9350,488.3250,97.2738,0.0000,0.0000,0,6.6088,13.3228,0.0000
296,1,0,24.8391,484.5740,98.0979,0.0000,0.0000,0,6.6568,13.3230,0.0000
337,1,0,24.8198,483.8240,94.4899,0.0000,0.0000,0,5.9781,13.3076,0.0000
338,1,0,24.7170,479.8240,94.8315,0.0000,0.0000,0,6.1780,13.3083,0.0000
339,1,0,24.8327,484.3240,95.1040,0.0000,0.0000,0,7.1765,13.3128,0.0000
340,1,0,24.8455,484.8240,93.5427,0.0000,0.0000,0,7.3766,13.3139,0.0000
367,1,0,24.6848,478.5730,96.5140,0.0000,0.0000,0,5.9785,13.2295,0.0000
368,1,0,24.8391,484.5740,96.2761,0.0000,0.0000,0,6.1782,13.2303,0.0000
369,1,0,24.8327,484.3240,96.1536,0.0000,0.0000,0,7.1766,13.2348,0.0000
373,1,0,24.8455,484.8240,94.5938,0.0000,0.0000,0,7.3770,13.2358,0.0000
380,1,0,24.8455,484.8240,96.3436,0.0000,0.0000,0,6.8662,13.2275,0.0000
381,1,0,24.8391,484.5740,96.6915,0.0000,0.0000,0,6.9200,13.2278,0.0000
434,1,0,24.7620,481.5740,92.7934,0.0000,0.0000,0,5.7034,13.1959,0.0000
435,1,0,24.8839,486.3250,94.4206,0.0000,0.0000,0,5.8153,13.1965,0.0000
441,1,0,24.6590,477.5730,96.8204,0.0000,0.0000,0,5.9788,13.1625,0.0000
442,1,0,24.9797,490.0750,95.4456,0.0000,0.0000,0,7.1768,13.1678,0.0000
468,1,0,24.7749,482.0740,97.4564,0.0000,0.0000,0,5.9790,13.0845,0.0000
469,1,0,24.8583,485.3240,97.5999,0.0000,0.0000,0,7.1771,13.0898,0.0000
497,1,0,24.6396,476.8230,96.7569,0.0000,0.0000,0,5.8160,13.0425,0.0000
499,1,0,24.7813,482.3240,94.9573,0.0000,0.0000,0,5.7039,13.0420,0.0000
500,1,0,24.8455,484.8240,97.8284,0.0000,0.0000,0,6.8048,13.0415,0.0000
501,1,0,24.9860,490.3250,98.5402,0.0000,0.0000,0,6.8527,13.0417,0.0000
502,1,0,24.8134,483.5740,97.8061,0.0000,0.0000,0,6.9348,13.0420,0.0000
503,1,0,24.9733,489.8250,98.5962,0.0000,0.0000,0,6.9827,13.0422,0.0000
535,1,0,24.7428,480.8240,95.8181,0.0000,0.0000,0,5.9792,13.0125,0.0000
536,1,0,24.7492,481.0740,98.6097,0.0000,0.0000,0,6.1792,13.0132,0.0000
537,1,0,24.8583,485.3240,96.9083,0.0000,0.0000,0,7.1774,13.0177,0.0000
538,1,0,24.9988,490.8250,96.2863,0.0000,0.0000,0,7.3775,13.0184,0.0000
547,1,0,24.7299,480.3240,97.9963,0.0000,0.0000,0,6.3090,12.9938,0.0000
548,1,0,24.7813,482.3240,98.8126,0.0000,0.0000,0,6.6989,12.9956,0.0000
549,1,0,24.8198,483.8240,95.6827,0.0000,0.0000,0,7.5079,12.9992,0.0000
575,1,0,24.9095,487.3250,98.7316,0.0000,0.0000,0,6.9796,12.9671,0.0000
591,1,0,24.7685,481.8240,96.7165,0.0000,0.0000,0,5.9796,12.9345,0.0000
592,1,0,24.7942,482.8240,97.8583,0.0000,0.0000,0,6.1794,12.9352,0.0000
593,1,0,24.8711,485.8250,96.8312,0.0000,0.0000,0,7.1776,12.9397,0.0000
594,1,0,24.8070,483.3240,96.1616,0.0000,0.0000,0,7.3780,12.9405,0.0000
600,1,0,24.8775,486.0750,99.3171,0.0000,0.0000,0,6.4154,12.9295,0.0000
601,1,0,25.0115,491.3250,99.2075,0.0000,0.0000,0,6.4632,12.9297,0.0000
602,1,0,25.1891,498.3270,97.9447,0.0000,0.0000,0,6.5453,12.9299,0.0000
603,1,0,25.0242,491.8260,96.6472,0.0000,0.0000,0,6.5931,12.9303,0.0000
604,1,0,24.8583,485.3240,98.7433,0.0000,0.0000,0,6.9407,12.9280,0.0000
605,1,0,24.9605,489.3250,97.3906,0.0000,0.0000,0,7.0188,12.9283,0.0000
656,1,0,24.8262,484.0740,97.4944,0.0000,0.0000,0,6.3094,12.9156,0.0000
657,1,0,24.9988,490.8250,99.6198,0.0000,0.0000,0,6.6992,12.9176,0.0000
658,1,0,24.8327,484.3240,96.6391,0.0000,0.0000,0,7.5083,12.9211,0.0000
684,1,0,24.7556,481.3240,97.0940,0.0000,0.0000,0,5.7282,12.8951,0.0000
694,1,0,24.9095,487.3250,98.0833,0.0000,0.0000,0,6.9798,12.8891,0.0000
700,1,0,24.6848,478.5730,98.1443,0.0000,0.0000,0,5.9676,12.8690,0.0000
701,1,0,24.8711,485.8250,98.3385,0.0000,0.0000,0,7.1656,12.8743,0.0000
702,1,0,24.9350,488.3250,98.4144,0.0000,0.0000,0,6.3096,12.8637,0.0000
703,1,0,25.1764,497.8260,99.2557,0.0000,0.0000,0,6.4203,12.8640,0.0000
704,1,0,25.2585,501.0770,99.0186,0.0000,0.0000,0,6.4682,12.8644,0.0000
705,1,0,25.3591,505.0780,97.9954,0.0000,0.0000,0,6.5410,12.8646,0.0000
706,1,0,25.3277,503.8270,98.1357,0.0000,0.0000,0,6.5888,12.8649,0.0000
707,1,0,25.1827,498.0760,99.1978,0.0000,0.0000,0,6.6995,12.8657,0.0000
708,1,0,25.1701,497.5760,97.7739,0.0000,0.0000,0,6.8798,12.8665,0.0000
709,1,0,24.7428,480.8240,97.1145,0.0000,0.0000,0,7.5085,12.8691,0.0000
731,1,0,24.6912,478.8230,96.0864,0.0000,0.0000,0,5.6896,12.8560,0.0000
732,1,0,25.0051,491.0750,95.8761,0.0000,0.0000,0,5.7672,12.8564,0.0000
786,1,0,24.7299,480.3240,98.5018,0.0000,0.0000,0,6.0409,12.8426,0.0000
787,1,0,24.6848,478.5730,97.2506,0.0000,0.0000,0,6.1531,12.8430,0.0000
788,1,0,24.8903,486.5750,97.0000,0.0000,0.0000,0,7.2391,12.8479,0.0000
789,1,0,24.7749,482.0740,97.3209,0.0000,0.0000,0,7.3515,12.8483,0.0000
798,1,0,25.2774,501.8270,98.1840,0.0000,0.0000,0,6.8410,12.8273,0.0000
799,1,0,25.2270,499.8270,99.1336,0.0000,0.0000,0,6.9190,12.8278,0.0000
832,1,0,24.7877,482.5740,96.5323,0.0000,0.0000,0,5.7286,12.8171,0.0000
834,1,0,24.8711,485.8250,97.2677,0.0000,0.0000,0,5.8545,12.7943,0.0000
835,1,0,25.3277,503.8270,97.5947,0.0000,0.0000,0,6.5891,12.7868,0.0000
848,1,0,25.2080,499.0770,98.1493,0.0000,0.0000,0,6.3100,12.7856,0.0000
849,1,0,25.4468,508.5780,98.5130,0.0000,0.0000,0,6.4207,12.7861,0.0000
850,1,0,25.3340,504.0770,98.5506,0.0000,0.0000,0,6.4685,12.7863,0.0000
851,1,0,25.3905,506.3280,99.3098,0.0000,0.0000,0,6.5412,12.7866,0.0000
852,1,0,25.3026,502.8270,98.3828,0.0000,0.0000,0,6.6997,12.7876,0.0000
853,1,0,25.3717,505.5780,98.5086,0.0000,0.0000,0,6.8802,12.7885,0.0000
854,1,0,24.7299,480.3240,95.7376,0.0000,0.0000,0,7.5088,12.7912,0.0000
926,1,0,25.3466,504.5770,98.0694,0.0000,0.0000,0,6.9804,12.7668,0.0000
935,1,0,24.8262,484.0740,97.1579,0.0000,0.0000,0,5.8158,12.7551,0.0000
936,1,0,24.8391,484.5740,97.3133,0.0000,0.0000,0,5.8936,12.7554,0.0000
939,1,0,25.5156,511.3290,98.4896,0.0000,0.0000,0,6.9416,12.7277,0.0000
940,1,0,25.3842,506.0780,99.4750,0.0000,0.0000,0,7.0195,12.7280,0.0000
977,1,0,24.9222,487.8250,96.3303,0.0000,0.0000,0,5.8549,12.7163,0.0000
978,1,0,24.7106,479.5740,96.4952,0.0000,0.0000,0,5.7291,12.6947,0.0000
980,1,0,25.4531,508.8280,99.5165,0.0000,0.0000,0,6.9807,12.6889,0.0000
1000,1,0,25.5779,513.8290,98.2227,0.0000,0.0000,0,6.2804,12.6635,0.0000
1001,1,0,25.3088,503.0770,99.7653,0.0000,0.0000,0,6.4805,12.6642,0.0000
1002,1,0,25.1448,496.5760,99.5609,0.0000,0.0000,0,6.6804,12.6655,0.0000
1003,1,0,25.2648,501.3270,99.7858,0.0000,0.0000,0,6.8806,12.6663,0.0000
1039,1,0,24.8327,484.3240,96.3152,0.0000,0.0000,0,5.6904,12.6557,0.0000
1040,1,0,24.8967,486.8250,96.8761,0.0000,0.0000,0,5.7681,12.6560,0.0000
1042,1,0,25.4343,508.0780,98.2393,0.0000,0.0000,0,6.2417,12.6243,0.0000
1043,1,0,25.4343,508.0780,99.7161,0.0000,0.0000,0,6.3195,12.6247,0.0000
1044,1,0,25.2648,501.3270,99.1188,0.0000,0.0000,0,6.4416,12.6252,0.0000
1045,1,0,25.1195,495.5760,98.8034,0.0000,0.0000,0,6.5196,12.6255,0.0000
1046,1,0,25.0497,492.8260,99.2479,0.0000,0.0000,0,6.6417,12.6264,0.0000
1047,1,0,25.1448,496.5760,99.3579,0.0000,0.0000,0,6.7195,12.6268,0.0000
1048,1,0,25.1891,498.3270,99.5776,0.0000,0.0000,0,6.8418,12.6272,0.0000
1049,1,0,25.3088,503.0770,99.0018,0.0000,0.0000,0,6.9197,12.6276,0.0000
1050,1,0,24.9542,489.0750,97.0469,0.0000,0.0000,0,7.4777,12.6299,0.0000
1142,1,0,25.4093,507.0780,98.7895,0.0000,0.0000,0,6.2807,12.5855,0.0000
1143,1,0,25.1827,498.0760,99.3432,0.0000,0.0000,0,6.8810,12.5884,0.0000
1144,1,0,24.9222,487.8250,97.6258,0.0000,0.0000,0,7.5170,12.5912,0.0000
1157,1,0,25.1891,498.3270,98.9071,0.0000,0.0000,0,6.4809,12.5864,0.0000
1158,1,0,24.9158,487.5750,99.4505,0.0000,0.0000,0,6.6808,12.5877,0.0000
1193,1,0,24.8775,486.0750,97.5841,0.0000,0.0000,0,5.7296,12.5794,0.0000
1196,1,0,25.1764,497.8260,99.1857,0.0000,0.0000,0,6.3808,12.5637,0.0000
1197,1,0,25.2396,500.3270,98.9330,0.0000,0.0000,0,6.5810,12.5646,0.0000
1198,1,0,25.0497,492.8260,99.3702,0.0000,0.0000,0,6.7809,12.5658,0.0000
1199,1,0,25.2900,502.3270,98.9056,0.0000,0.0000,0,6.9812,12.5667,0.0000
1233,1,0,24.9605,489.3250,98.6583,0.0000,0.0000,0,6.0609,12.5520,0.0000
1234,1,0,24.8198,483.8240,97.4624,0.0000,0.0000,0,7.2590,12.5574,0.0000
1240,1,0,24.7813,482.3240,96.0434,0.0000,0.0000,0,5.6909,12.5403,0.0000
1241,1,0,24.8455,484.8240,96.8565,0.0000,0.0000,0,5.7687,12.5406,0.0000
1259,1,0,25.2080,499.0770,99.3926,0.0000,0.0000,0,6.3422,12.5247,0.0000
1260,1,0,25.0560,493.0760,98.9157,0.0000,0.0000,0,6.4201,12.5250,0.0000
1261,1,0,25.2396,500.3270,99.0682,0.0000,0.0000,0,6.5422,12.5255,0.0000
1262,1,0,24.9414,488.5750,99.7834,0.0000,0.0000,0,6.6199,12.5262,0.0000
1263,1,0,24.9222,487.8250,99.1937,0.0000,0.0000,0,6.7421,12.5267,0.0000
1264,1,0,25.0369,492.3260,99.2342,0.0000,0.0000,0,6.8200,12.5271,0.0000
1265,1,0,25.1321,496.0760,98.6163,0.0000,0.0000,0,6.9424,12.5276,0.0000
1266,1,0,25.2711,501.5770,99.7206,0.0000,0.0000,0,7.0203,12.5279,0.0000
1334,1,0,24.8134,483.5740,98.1615,0.0000,0.0000,0,5.9563,12.4936,0.0000
1335,1,0,25.3654,505.3280,98.4588,0.0000,0.0000,0,6.1661,12.4944,0.0000
1336,1,0,25.1195,495.5760,98.3426,0.0000,0.0000,0,7.1540,12.4988,0.0000
1337,1,0,24.9095,487.3250,96.0413,0.0000,0.0000,0,7.3644,12.4998,0.0000
1343,1,0,25.1827,498.0760,99.5149,0.0000,0.0000,0,6.3813,12.4859,0.0000
1344,1,0,25.1511,496.8260,99.4651,0.0000,0.0000,0,6.5813,12.4867,0.0000
1345,1,0,24.8519,485.0740,99.1547,0.0000,0.0000,0,6.7812,12.4880,0.0000
1346,1,0,25.1448,496.5760,99.2797,0.0000,0.0000,0,6.9816,12.4888,0.0000
1388,1,0,24.8455,484.8240,97.0101,0.0000,0.0000,0,5.7301,12.4691,0.0000
1390,1,0,25.2143,499.3270,99.5926,0.0000,0.0000,0,6.2813,12.4633,0.0000
1391,1,0,25.1131,495.3260,98.4346,0.0000,0.0000,0,6.4813,12.4641,0.0000
1392,1,0,25.0306,492.0760,99.5635,0.0000,0.0000,0,6.6813,12.4653,0.0000
1393,1,0,25.0369,492.3260,99.2508,0.0000,0.0000,0,6.8815,12.4662,0.0000
1435,1,0,24.8134,483.5740,97.2690,0.0000,0.0000,0,5.6913,12.4300,0.0000
1436,1,0,24.8519,485.0740,97.3234,0.0000,0.0000,0,5.7692,12.4303,0.0000
1441,1,0,25.3466,504.5770,99.6599,0.0000,0.0000,0,6.2425,12.4242,0.0000
1442,1,0,25.0941,494.5760,98.0511,0.0000,0.0000,0,6.3203,12.4245,0.0000
1443,1,0,24.9924,490.5750,99.2734,0.0000,0.0000,0,6.4426,12.4250,0.0000
1444,1,0,25.1827,498.0760,99.6007,0.0000,0.0000,0,6.5205,12.4253,0.0000
1445,1,0,24.9095,487.3250,99.3091,0.0000,0.0000,0,6.6424,12.4263,0.0000
1446,1,0,24.9414,488.5750,99.2781,0.0000,0.0000,0,6.7204,12.4266,0.0000
1447,1,0,24.9669,489.5750,99.8458,0.0000,0.0000,0,6.8426,12.4271,0.0000
1448,1,0,25.0051,491.0750,98.7247,0.0000,0.0000,0,6.9206,12.4274,0.0000
1449,1,0,24.8903,486.5750,97.1457,0.0000,0.0000,0,7.4784,12.4297,0.0000
1519,1,0,24.8903,486.5750,98.7327,0.0000,0.0000,0,6.0615,12.4190,0.0000
1520,1,0,24.8070,483.3240,97.2940,0.0000,0.0000,0,7.2594,12.4242,0.0000
1522,1,0,24.7942,482.8240,98.0176,0.0000,0.0000,0,5.9566,12.4155,0.0000
1523,1,0,25.3591,505.0780,99.2151,0.0000,0.0000,0,6.1664,12.4164,0.0000
1524,1,0,25.1954,498.5770,99.1652,0.0000,0.0000,0,7.1543,12.4209,0.0000
1525,1,0,24.6654,477.8230,98.0138,0.0000,0.0000,0,7.3645,12.4218,0.0000
1543,1,0,24.9095,487.3250,97.0034,0.0000,0.0000,0,5.7305,12.3912,0.0000
1544,1,0,25.0751,493.8260,99.0243,0.0000,0.0000,0,6.2816,12.3853,0.0000
1545,1,0,25.1258,495.8260,99.1841,0.0000,0.0000,0,6.4817,12.3862,0.0000
1546,1,0,24.7041,479.3240,99.0379,0.0000,0.0000,0,6.6816,12.3875,0.0000
1547,1,0,25.0687,493.5760,99.9532,0.0000,0.0000,0,6.8817,12.3883,0.0000
1588,1,0,25.2080,499.0770,99.4048,0.0000,0.0000,0,6.3817,12.3636,0.0000
1599,1,0,25.0306,492.0760,98.8719,0.0000,0.0000,0,6.9821,12.3665,0.0000
1626,1,0,24.8519,485.0740,98.0690,0.0000,0.0000,0,5.9570,12.3435,0.0000
1627,1,0,25.3403,504.3270,99.7933,0.0000,0.0000,0,6.1666,12.3444,0.0000
1628,1,0,25.2522,500.8270,99.9752,0.0000,0.0000,0,7.1546,12.3489,0.0000
1629,1,0,24.7299,480.3240,98.6089,0.0000,0.0000,0,7.3649,12.3499,0.0000
1646,1,0,24.9478,488.8250,98.5170,0.0000,0.0000,0,6.3430,12.3246,0.0000
1647,1,0,24.8006,483.0740,96.7934,0.0000,0.0000,0,6.4207,12.3250,0.0000
1648,1,0,24.6654,477.8230,97.3369,0.0000,0.0000,0,6.5430,12.3256,0.0000
1649,1,0,24.6267,476.3230,98.2036,0.0000,0.0000,0,6.6206,12.3262,0.0000
1650,1,0,24.6783,478.3230,98.6736,0.0000,0.0000,0,6.7430,12.3266,0.0000
1651,1,0,24.8134,483.5740,98.9641,0.0000,0.0000,0,6.8208,12.3269,0.0000
1652,1,0,24.9860,490.3250,99.0279,0.0000,0.0000,0,6.9432,12.3275,0.0000
1653,1,0,25.1891,498.3270,98.9496,0.0000,0.0000,0,7.0211,12.3278,0.0000
1717,1,0,24.5684,474.0730,95.9976,0.0000,0.0000,0,5.6918,12.3198,0.0000
1733,1,0,24.9924,490.5750,98.7280,0.0000,0.0000,0,6.0621,12.2863,0.0000
1734,1,0,24.9286,488.0750,98.6779,0.0000,0.0000,0,7.2601,12.2916,0.0000
1736,1,0,25.0751,493.8260,99.6237,0.0000,0.0000,0,6.3821,12.2861,0.0000
1737,1,0,25.0878,494.3260,99.2248,0.0000,0.0000,0,6.5822,12.2868,0.0000
1738,1,0,25.0051,491.0750,99.4611,0.0000,0.0000,0,6.7820,12.2882,0.0000
1783,1,0,24.7170,479.8240,99.1476,0.0000,0.0000,0,5.9572,12.2659,0.0000
1784,1,0,25.1574,497.0760,99.6829,0.0000,0.0000,0,6.1670,12.2668,0.0000
1785,1,0,25.2017,498.8270,98.7598,0.0000,0.0000,0,7.1548,12.2713,0.0000
1786,1,0,24.8327,484.3240,97.3596,0.0000,0.0000,0,7.3652,12.2721,0.0000
1788,1,0,25.0115,491.3250,99.0793,0.0000,0.0000,0,6.2821,12.2635,0.0000
1789,1,0,25.1701,497.5760,99.0610,0.0000,0.0000,0,6.4821,12.2643,0.0000
1790,1,0,24.9286,488.0750,99.0844,0.0000,0.0000,0,6.6822,12.2656,0.0000
1791,1,0,25.1004,494.8260,99.1500,0.0000,0.0000,0,6.8822,12.2665,0.0000
1838,1,0,25.3026,502.8270,99.1701,0.0000,0.0000,0,6.2434,12.2244,0.0000
1839,1,0,25.0814,494.0760,98.7297,0.0000,0.0000,0,6.3212,12.2247,0.0000
1840,1,0,24.9478,488.8250,99.7872,0.0000,0.0000,0,6.4434,12.2252,0.0000
1841,1,0,25.1321,496.0760,99.7178,0.0000,0.0000,0,6.5213,12.2256,0.0000
1842,1,0,25.0814,494.0760,98.9632,0.0000,0.0000,0,6.6433,12.2264,0.0000
1843,1,0,24.9924,490.5750,98.9249,0.0000,0.0000,0,6.7211,12.2267,0.0000
1844,1,0,25.1511,496.8260,99.7411,0.0000,0.0000,0,6.8435,12.2273,0.0000
1845,1,0,25.2017,498.8270,99.5297,0.0000,0.0000,0,6.9215,12.2277,0.0000
1846,1,0,25.0560,493.0760,96.6201,0.0000,0.0000,0,7.4794,12.2300,0.0000
1916,1,0,24.6654,477.8230,97.9753,0.0000,0.0000,0,5.6923,12.2095,0.0000
1917,1,0,24.9031,487.0750,98.8120,0.0000,0.0000,0,6.0624,12.2082,0.0000
1918,1,0,24.8839,486.3250,98.1418,0.0000,0.0000,0,7.2603,12.2136,0.0000
1933,1,0,25.2270,499.8270,98.8614,0.0000,0.0000,0,6.2824,12.1857,0.0000
1934,1,0,25.1195,495.5760,98.8998,0.0000,0.0000,0,6.6824,12.1877,0.0000
1935,1,0,25.1258,495.8260,98.7958,0.0000,0.0000,0,6.8827,12.1884,0.0000
1936,1,0,24.9222,487.8250,96.1038,0.0000,0.0000,0,7.5186,12.1911,0.0000
1946,1,0,25.0369,492.3260,99.5115,0.0000,0.0000,0,6.4826,12.1864,0.0000
1979,1,0,25.1068,495.0760,99.6126,0.0000,0.0000,0,6.3826,12.1638,0.0000
1980,1,0,25.1385,496.3260,99.0441,0.0000,0.0000,0,6.7826,12.1660,0.0000
2035,1,0,25.1891,498.3270,99.2267,0.0000,0.0000,0,6.3439,12.1248,0.0000
2036,1,0,25.0560,493.0760,99.5814,0.0000,0.0000,0,6.4216,12.1250,0.0000
2037,1,0,25.0179,491.5750,99.7453,0.0000,0.0000,0,6.5439,12.1256,0.0000
2038,1,0,25.1701,497.5760,99.6470,0.0000,0.0000,0,6.6216,12.1263,0.0000
2039,1,0,25.0433,492.5760,99.2549,0.0000,0.0000,0,6.7438,12.1268,0.0000
2040,1,0,25.1574,497.0760,99.3738,0.0000,0.0000,0,6.8217,12.1272,0.0000
2041,1,0,25.1574,497.0760,99.3823,0.0000,0.0000,0,6.9440,12.1277,0.0000
2042,1,0,25.2963,502.5770,99.6604,0.0000,0.0000,0,7.0220,12.1281,0.0000
2108,1,0,24.5555,473.5730,97.2859,0.0000,0.0000,0,5.6928,12.0994,0.0000
2114,1,0,25.0369,492.3260,99.5016,0.0000,0.0000,0,6.3830,12.0859,0.0000
2115,1,0,25.0306,492.0760,97.6076,0.0000,0.0000,0,6.5830,12.0867,0.0000
2116,1,0,25.0814,494.0760,99.3105,0.0000,0.0000,0,6.7829,12.0881,0.0000
2117,1,0,25.3340,504.0770,98.3146,0.0000,0.0000,0,6.9832,12.0889,0.0000
2158,1,0,24.7749,482.0740,97.3404,0.0000,0.0000,0,5.8831,12.0617,0.0000
2159,1,0,24.8391,484.5740,98.5628,0.0000,0.0000,0,6.0830,12.0626,0.0000
2160,1,0,25.2396,500.3270,99.3680,0.0000,0.0000,0,6.4831,12.0642,0.0000
2161,1,0,25.3088,503.0770,98.9489,0.0000,0.0000,0,6.8832,12.0662,0.0000
2162,1,0,25.0115,491.3250,97.6602,0.0000,0.0000,0,7.2838,12.0680,0.0000
2196,1,0,24.7942,482.8240,97.6045,0.0000,0.0000,0,5.7320,12.0285,0.0000
2197,1,0,24.7234,480.0740,97.6198,0.0000,0.0000,0,5.8443,12.0226,0.0000
2198,1,0,24.7492,481.0740,98.0727,0.0000,0.0000,0,5.9222,12.0229,0.0000
2199,1,0,24.7363,480.5740,98.5373,0.0000,0.0000,0,6.0442,12.0234,0.0000
2200,1,0,24.8070,483.3240,97.8843,0.0000,0.0000,0,6.1221,12.0237,0.0000
2201,1,0,25.1195,495.5760,98.4295,0.0000,0.0000,0,6.2442,12.0243,0.0000
2202,1,0,25.3654,505.3280,98.6798,0.0000,0.0000,0,6.3221,12.0245,0.0000
2203,1,0,25.0814,494.0760,98.4890,0.0000,0.0000,0,6.4443,12.0251,0.0000
2204,1,0,25.0433,492.5760,99.2390,0.0000,0.0000,0,6.5221,12.0254,0.0000
2205,1,0,25.1511,496.8260,99.1010,0.0000,0.0000,0,6.6442,12.0263,0.0000
2206,1,0,25.0115,491.3250,99.1431,0.0000,0.0000,0,6.7221,12.0267,0.0000
2207,1,0,25.1068,495.0760,99.0000,0.0000,0.0000,0,6.8443,12.0272,0.0000
2208,1,0,25.2963,502.5770,97.8273,0.0000,0.0000,0,6.9223,12.0274,0.0000
2209,1,0,25.1764,497.8260,99.0243,0.0000,0.0000,0,7.0446,12.0281,0.0000
2210,1,0,24.8839,486.3250,99.0583,0.0000,0.0000,0,7.1226,12.0284,0.0000
2211,1,0,24.8519,485.0740,98.0927,0.0000,0.0000,0,7.2450,12.0289,0.0000
2212,1,0,24.8198,483.8240,97.9589,0.0000,0.0000,0,7.3230,12.0293,0.0000
2213,1,0,24.8262,484.0740,96.6705,0.0000,0.0000,0,7.4802,12.0298,0.0000
2300,1,0,24.6912,478.8230,94.4983,0.0000,0.0000,0,5.6933,11.9893,0.0000
2301,1,0,24.6977,479.0740,96.5136,0.0000,0.0000,0,5.7710,11.9896,0.0000
2304,1,0,24.6654,477.8230,97.3121,0.0000,0.0000,0,5.8834,11.9837,0.0000
2305,1,0,25.3088,503.0770,99.2568,0.0000,0.0000,0,6.2834,11.9854,0.0000
2306,1,0,25.1891,498.3270,99.3596,0.0000,0.0000,0,6.6833,11.9875,0.0000
2307,1,0,24.9860,490.3250,98.1568,0.0000,0.0000,0,7.0838,11.9893,0.0000
2308,1,0,24.8775,486.0750,98.1162,0.0000,0.0000,0,7.5194,11.9910,0.0000
2342,1,0,24.6783,478.3230,97.4994,0.0000,0.0000,0,5.9835,11.9621,0.0000
2343,1,0,25.4343,508.0780,99.3319,0.0000,0.0000,0,6.3835,11.9637,0.0000
2344,1,0,25.2080,499.0770,99.4760,0.0000,0.0000,0,6.5836,11.9645,0.0000
2345,1,0,25.3403,504.3270,99.2302,0.0000,0.0000,0,6.7836,11.9658,0.0000
2346,1,0,25.2711,501.5770,99.0960,0.0000,0.0000,0,6.9837,11.9667,0.0000
2347,1,0,24.8391,484.5740,98.2342,0.0000,0.0000,0,7.1842,11.9674,0.0000
2348,1,0,24.9924,490.5750,98.1126,0.0000,0.0000,0,7.3845,11.9684,0.0000
2390,1,0,24.6912,478.8230,95.9208,0.0000,0.0000,0,5.7323,11.9505,0.0000
2394,1,0,25.3717,505.5780,98.7799,0.0000,0.0000,0,6.8225,11.9271,0.0000
2395,1,0,25.3591,505.0780,98.9622,0.0000,0.0000,0,6.9449,11.9276,0.0000
2404,1,0,24.8134,483.5740,97.7695,0.0000,0.0000,0,6.0225,11.9232,0.0000
2405,1,0,25.2837,502.0770,98.9422,0.0000,0.0000,0,6.3446,11.9247,0.0000
2406,1,0,25.3528,504.8270,98.1214,0.0000,0.0000,0,6.4226,11.9249,0.0000
2407,1,0,25.2711,501.5770,99.3306,0.0000,0.0000,0,6.5447,11.9255,0.0000
2408,1,0,25.4030,506.8280,98.9003,0.0000,0.0000,0,6.6224,11.9261,0.0000
2409,1,0,25.4155,507.3280,99.4392,0.0000,0.0000,0,6.7447,11.9267,0.0000
2410,1,0,25.1448,496.5760,98.0005,0.0000,0.0000,0,7.0228,11.9279,0.0000
2411,1,0,24.9669,489.5750,97.6009,0.0000,0.0000,0,7.1452,11.9284,0.0000
2412,1,0,24.9095,487.3250,97.9432,0.0000,0.0000,0,7.2233,11.9287,0.0000
2413,1,0,24.9222,487.8250,96.3509,0.0000,0.0000,0,7.3457,11.9292,0.0000
2414,1,0,24.8967,486.8250,97.8756,0.0000,0.0000,0,7.4238,11.9295,0.0000
2492,1,0,24.7556,481.3240,97.6876,0.0000,0.0000,0,5.9837,11.8840,0.0000
2493,1,0,25.3528,504.8270,98.1142,0.0000,0.0000,0,6.3838,11.8858,0.0000
2494,1,0,25.4155,507.3280,99.0888,0.0000,0.0000,0,6.5839,11.8867,0.0000
2495,1,0,25.4343,508.0780,99.8559,0.0000,0.0000,0,6.7838,11.8879,0.0000
2496,1,0,25.1004,494.8260,98.0282,0.0000,0.0000,0,6.9840,11.8887,0.0000
2497,1,0,24.8967,486.8250,98.4373,0.0000,0.0000,0,7.1844,11.8896,0.0000
2498,1,0,24.9350,488.3250,96.2072,0.0000,0.0000,0,7.3848,11.8904,0.0000
2520,1,0,24.6331,476.5730,96.4334,0.0000,0.0000,0,5.7461,11.8601,0.0000
2521,1,0,24.7877,482.5740,98.6785,0.0000,0.0000,0,5.8839,11.8616,0.0000
2567,1,0,24.7363,480.5740,96.4760,0.0000,0.0000,0,5.8453,11.8224,0.0000
2568,1,0,24.7620,481.5740,97.2293,0.0000,0.0000,0,5.9230,11.8228,0.0000
2578,1,0,24.6525,477.3230,97.1109,0.0000,0.0000,0,6.2446,11.8038,0.0000
2579,1,0,24.9095,487.3250,98.0716,0.0000,0.0000,0,6.3226,11.8041,0.0000
2580,1,0,25.0878,494.3260,97.7743,0.0000,0.0000,0,6.4913,11.8049,0.0000
2581,1,0,24.9924,490.5750,98.4472,0.0000,0.0000,0,6.5693,11.8052,0.0000
2582,1,0,25.1574,497.0760,96.9117,0.0000,0.0000,0,6.7378,11.8064,0.0000
2583,1,0,25.0560,493.0760,96.9845,0.0000,0.0000,0,6.8159,11.8066,0.0000
2584,1,0,24.9031,487.0750,99.5180,0.0000,0.0000,0,6.9847,11.8073,0.0000
2585,1,0,24.8711,485.8250,99.4458,0.0000,0.0000,0,7.0629,11.8076,0.0000
2586,1,0,24.8839,486.3250,98.2944,0.0000,0.0000,0,7.2318,11.8084,0.0000
2587,1,0,24.8583,485.3240,96.4996,0.0000,0.0000,0,7.3100,11.8087,0.0000
2588,1,0,25.0433,492.5760,95.5596,0.0000,0.0000,0,7.4792,11.8094,0.0000
2620,1,0,24.6202,476.0730,97.4393,0.0000,0.0000,0,5.8843,11.7835,0.0000
2621,1,0,24.5684,474.0730,97.1402,0.0000,0.0000,0,5.7462,11.7822,0.0000
2665,1,0,24.7299,480.3240,98.1313,0.0000,0.0000,0,6.1604,11.7795,0.0000
2674,1,0,24.6396,476.8230,97.9342,0.0000,0.0000,0,5.9843,11.7619,0.0000
2685,1,0,24.6396,476.8230,98.5469,0.0000,0.0000,0,6.2448,11.7559,0.0000
2686,1,0,24.7685,481.8240,98.0950,0.0000,0.0000,0,6.3228,11.7562,0.0000
2687,1,0,24.8775,486.0750,98.1339,0.0000,0.0000,0,6.4915,11.7570,0.0000
2688,1,0,24.8134,483.5740,98.7801,0.0000,0.0000,0,6.5695,11.7573,0.0000
2689,1,0,25.0179,491.5750,97.4925,0.0000,0.0000,0,6.7381,11.7584,0.0000
2690,1,0,24.8967,486.8250,98.8679,0.0000,0.0000,0,6.8162,11.7586,0.0000
2691,1,0,24.7942,482.8240,98.2806,0.0000,0.0000,0,6.9850,11.7594,0.0000
2692,1,0,24.8391,484.5740,97.9630,0.0000,0.0000,0,7.0631,11.7597,0.0000
2693,1,0,24.8455,484.8240,96.6473,0.0000,0.0000,0,7.2321,11.7604,0.0000
2694,1,0,24.9350,488.3250,97.2237,0.0000,0.0000,0,7.3102,11.7607,0.0000
2695,1,0,24.9924,490.5750,96.9063,0.0000,0.0000,0,7.4792,11.7613,0.0000
2757,1,0,24.9924,490.5750,98.7853,0.0000,0.0000,0,6.6538,11.7393,0.0000
2758,1,0,24.7041,479.3240,96.7146,0.0000,0.0000,0,7.1477,11.7413,0.0000
2769,1,0,24.7363,480.5740,96.6945,0.0000,0.0000,0,6.1216,11.7263,0.0000
2770,1,0,24.8647,485.5750,97.3080,0.0000,0.0000,0,6.1996,11.7266,0.0000
2771,1,0,24.8711,485.8250,97.8664,0.0000,0.0000,0,6.3683,11.7273,0.0000
2772,1,0,24.8006,483.0740,98.1618,0.0000,0.0000,0,6.4463,11.7278,0.0000
2773,1,0,25.0051,491.0750,98.9978,0.0000,0.0000,0,6.8617,11.7299,0.0000
2774,1,0,24.8519,485.0740,97.8158,0.0000,0.0000,0,6.9398,11.7302,0.0000
2775,1,0,24.9350,488.3250,96.4042,0.0000,0.0000,0,7.3558,11.7318,0.0000
2776,1,0,24.9350,488.3250,97.3325,0.0000,0.0000,0,7.4340,11.7322,0.0000
2797,1,0,24.6977,479.0740,98.2404,0.0000,0.0000,0,6.0234,11.7230,0.0000
2800,1,0,24.8519,485.0740,97.8158,0.0000,0.0000,0,6.9398,11.7302,0.0000
2844,1,0,24.6654,477.8230,96.8169,0.0000,0.0000,0,5.9847,11.6839,0.0000
2846,1,0,24.8711,485.8250,98.1845,0.0000,0.0000,0,6.8619,11.6820,0.0000
2855,1,0,24.6590,477.5730,97.5662,0.0000,0.0000,0,6.1218,11.6783,0.0000
2856,1,0,24.8647,485.5750,97.7857,0.0000,0.0000,0,6.1998,11.6786,0.0000
2857,1,0,24.7877,482.5740,98.1729,0.0000,0.0000,0,6.3685,11.6794,0.0000
2858,1,0,24.7685,481.8240,98.8358,0.0000,0.0000,0,6.4465,11.6798,0.0000
2859,1,0,24.8775,486.0750,97.7378,0.0000,0.0000,0,6.9399,11.6823,0.0000
2860,1,0,24.8775,486.0750,95.7614,0.0000,0.0000,0,7.3560,11.6839,0.0000
2861,1,0,24.8711,485.8250,95.9015,0.0000,0.0000,0,7.4341,11.6842,0.0000
2919,1,0,24.9988,490.8250,97.4025,0.0000,0.0000,0,6.6541,11.6709,0.0000
2920,1,0,24.7106,479.5740,98.1703,0.0000,0.0000,0,7.1481,11.6729,0.0000
2927,1,0,24.8327,484.3240,96.7868,0.0000,0.0000,0,5.8848,11.6614,0.0000
2939,1,0,24.7299,480.3240,95.2653,0.0000,0.0000,0,5.7469,11.6474,0.0000
2940,1,0,24.8006,483.0740,97.3611,0.0000,0.0000,0,6.2453,11.6499,0.0000
2941,1,0,24.8262,484.0740,97.4802,0.0000,0.0000,0,6.3233,11.6502,0.0000
2942,1,0,24.8391,484.5740,97.6343,0.0000,0.0000,0,6.4920,11.6509,0.0000
2943,1,0,24.7685,481.8240,97.5359,0.0000,0.0000,0,6.5700,11.6511,0.0000
2944,1,0,24.7620,481.5740,98.2411,0.0000,0.0000,0,6.7386,11.6523,0.0000
2945,1,0,24.8391,484.5740,97.8748,0.0000,0.0000,0,6.8166,11.6527,0.0000
2946,1,0,24.8455,484.8240,97.6605,0.0000,0.0000,0,6.9856,11.6533,0.0000
2947,1,0,24.8455,484.8240,96.7407,0.0000,0.0000,0,7.0636,11.6537,0.0000
2948,1,0,24.9286,488.0750,96.5640,0.0000,0.0000,0,7.2326,11.6543,0.0000
2949,1,0,24.9478,488.8250,97.1486,0.0000,0.0000,0,7.3107,11.6546,0.0000
2950,1,0,24.8198,483.8240,95.7545,0.0000,0.0000,0,7.4798,11.6553,0.0000
2982,1,0,24.8455,484.8240,96.7407,0.0000,0.0000,0,7.0636,11.6537,0.0000
3025,1,0,24.8134,483.5740,97.9348,0.0000,0.0000,0,6.1611,11.6255,0.0000
3031,1,0,24.8455,484.8240,96.1662,0.0000,0.0000,0,5.8460,11.6222,0.0000
3032,1,0,24.6848,478.5730,96.3343,0.0000,0.0000,0,5.9238,11.6225,0.0000
3049,1,0,24.7813,482.3240,96.3485,0.0000,0.0000,0,6.2455,11.6019,0.0000
3050,1,0,24.8583,485.3240,98.9655,0.0000,0.0000,0,6.3234,11.6022,0.0000
3051,1,0,24.8070,483.3240,97.1916,0.0000,0.0000,0,6.4922,11.6031,0.0000
3052,1,0,24.7299,480.3240,97.9198,0.0000,0.0000,0,6.5703,11.6033,0.0000
3053,1,0,25.0051,491.0750,97.7743,0.0000,0.0000,0,6.7387,11.6044,0.0000
3054,1,0,24.7813,482.3240,96.9238,0.0000,0.0000,0,6.8168,11.6048,0.0000
3055,1,0,24.7106,479.5740,96.6811,0.0000,0.0000,0,6.9857,11.6054,0.0000
3056,1,0,24.7041,479.3240,96.6872,0.0000,0.0000,0,7.0638,11.6058,0.0000
3057,1,0,24.8839,486.3250,97.0161,0.0000,0.0000,0,7.2328,11.6063,0.0000
3058,1,0,24.8775,486.0750,95.7943,0.0000,0.0000,0,7.3109,11.6067,0.0000
3059,1,0,24.8711,485.8250,95.3474,0.0000,0.0000,0,7.4800,11.6073,0.0000
3116,1,0,24.6977,479.0740,95.5421,0.0000,0.0000,0,5.8850,11.5835,0.0000
3118,1,0,24.6977,479.0740,97.8796,0.0000,0.0000,0,6.9014,11.5863,0.0000
3119,1,0,24.8262,484.0740,96.3866,0.0000,0.0000,0,7.3955,11.5883,0.0000
3124,1,0,24.6977,479.0740,97.8796,0.0000,0.0000,0,6.9014,11.5863,0.0000
3131,1,0,24.8070,483.3240,97.2402,0.0000,0.0000,0,6.1223,11.5723,0.0000
3132,1,0,24.8583,485.3240,97.3026,0.0000,0.0000,0,6.2003,11.5726,0.0000
3133,1,0,25.3214,503.5770,96.2399,0.0000,0.0000,0,6.6155,11.5749,0.0000
3134,1,0,24.9542,489.0750,97.5671,0.0000,0.0000,0,6.6935,11.5751,0.0000
3135,1,0,24.7942,482.8240,96.6709,0.0000,0.0000,0,7.1094,11.5769,0.0000
3136,1,0,24.8006,483.0740,98.1388,0.0000,0.0000,0,7.1876,11.5771,0.0000
3161,1,0,24.7492,481.0740,95.4916,0.0000,0.0000,0,5.7472,11.5693,0.0000
3163,1,0,24.7041,479.3240,96.2342,0.0000,0.0000,0,5.9853,11.5618,0.0000
3200,1,0,25.0051,491.0750,97.1715,0.0000,0.0000,0,6.2457,11.5489,0.0000
3217,1,0,24.5620,473.8230,95.2145,0.0000,0.0000,0,5.7473,11.5213,0.0000
3218,1,0,24.6912,478.8230,96.6179,0.0000,0.0000,0,5.9464,11.5225,0.0000
3219,1,0,24.8519,485.0740,95.4867,0.0000,0.0000,0,6.0242,11.5230,0.0000
3220,1,0,24.7363,480.5740,96.3214,0.0000,0.0000,0,6.1225,11.5243,0.0000
3221,1,0,24.7813,482.3240,97.1290,0.0000,0.0000,0,6.2005,11.5247,0.0000
3222,1,0,25.2711,501.5770,96.2131,0.0000,0.0000,0,6.6157,11.5269,0.0000
3223,1,0,24.9669,489.5750,96.3859,0.0000,0.0000,0,6.6938,11.5273,0.0000
3224,1,0,24.8583,485.3240,95.6875,0.0000,0.0000,0,7.1095,11.5289,0.0000
3225,1,0,24.8903,486.5750,96.5019,0.0000,0.0000,0,7.1877,11.5292,0.0000
3287,1,0,24.6912,478.8230,97.4387,0.0000,0.0000,0,6.9017,11.5179,0.0000
3288,1,0,24.6138,475.8230,96.0990,0.0000,0.0000,0,7.3959,11.5197,0.0000
3301,1,0,24.7749,482.0740,95.5494,0.0000,0.0000,0,6.2459,11.4959,0.0000
3302,1,0,24.7363,480.5740,95.7048,0.0000,0.0000,0,6.3240,11.4962,0.0000
3303,1,0,24.7106,479.5740,97.7999,0.0000,0.0000,0,6.4926,11.4969,0.0000
3304,1,0,24.6461,477.0730,97.6669,0.0000,0.0000,0,6.5707,11.4972,0.0000
3305,1,0,24.9350,488.3250,97.1201,0.0000,0.0000,0,6.7393,11.4984,0.0000
3306,1,0,24.8134,483.5740,96.7502,0.0000,0.0000,0,6.8173,11.4987,0.0000
3307,1,0,24.7556,481.3240,97.0098,0.0000,0.0000,0,6.9863,11.4993,0.0000
3308,1,0,24.7299,480.3240,97.9510,0.0000,0.0000,0,7.0643,11.4996,0.0000
3309,1,0,24.8647,485.5750,95.9180,0.0000,0.0000,0,7.2334,11.5004,0.0000
3310,1,0,24.7813,482.3240,96.0185,0.0000,0.0000,0,7.3114,11.5006,0.0000
3311,1,0,24.8262,484.0740,96.0612,0.0000,0.0000,0,7.4805,11.5012,0.0000
3343,1,0,24.8327,484.3240,96.7410,0.0000,0.0000,0,5.9854,11.4837,0.0000
3388,1,0,24.7620,481.5740,97.3312,0.0000,0.0000,0,6.1617,11.4715,0.0000
3394,1,0,24.9031,487.0750,95.9995,0.0000,0.0000,0,5.8856,11.4612,0.0000
3411,1,0,24.7877,482.5740,96.3297,0.0000,0.0000,0,6.2461,11.4478,0.0000
3412,1,0,24.6783,478.3230,96.3819,0.0000,0.0000,0,6.3242,11.4483,0.0000
3413,1,0,24.7556,481.3240,97.0234,0.0000,0.0000,0,6.4929,11.4489,0.0000
3414,1,0,24.6783,478.3230,97.0759,0.0000,0.0000,0,6.5709,11.4494,0.0000
3415,1,0,24.8327,484.3240,96.1128,0.0000,0.0000,0,6.7396,11.4504,0.0000
3416,1,0,24.8903,486.5750,96.2293,0.0000,0.0000,0,6.8175,11.4507,0.0000
3417,1,0,24.7620,481.5740,97.0605,0.0000,0.0000,0,6.9865,11.4514,0.0000
3418,1,0,24.7749,482.0740,95.7009,0.0000,0.0000,0,7.0646,11.4517,0.0000
3419,1,0,24.8519,485.0740,96.3596,0.0000,0.0000,0,7.2336,11.4524,0.0000
3420,1,0,24.8583,485.3240,95.1153,0.0000,0.0000,0,7.3117,11.4526,0.0000
3421,1,0,24.8006,483.0740,94.7117,0.0000,0.0000,0,7.4808,11.4532,0.0000
3448,1,0,24.6848,478.5730,93.9754,0.0000,0.0000,0,5.7478,11.4434,0.0000
3484,1,0,25.0751,493.8260,96.4830,0.0000,0.0000,0,6.6552,11.4312,0.0000
3485,1,0,24.6977,479.0740,95.9068,0.0000,0.0000,0,7.1491,11.4333,0.0000
3493,1,0,24.6719,478.0730,96.0984,0.0000,0.0000,0,5.8469,11.4221,0.0000
3494,1,0,24.7813,482.3240,95.0043,0.0000,0.0000,0,5.9246,11.4224,0.0000
3503,1,0,24.8519,485.0740,95.2494,0.0000,0.0000,0,6.1230,11.4183,0.0000
3504,1,0,24.9478,488.8250,95.9778,0.0000,0.0000,0,6.2009,11.4186,0.0000
3505,1,0,24.7813,482.3240,95.8067,0.0000,0.0000,0,6.3696,11.4193,0.0000
3506,1,0,24.7299,480.3240,95.4619,0.0000,0.0000,0,6.4477,11.4197,0.0000
3507,1,0,24.7942,482.8240,97.4496,0.0000,0.0000,0,6.8631,11.4218,0.0000
3508,1,0,24.8134,483.5740,96.8408,0.0000,0.0000,0,6.9412,11.4222,0.0000
3509,1,0,24.7492,481.0740,96.0769,0.0000,0.0000,0,7.3572,11.4238,0.0000
3510,1,0,24.8775,486.0750,95.1301,0.0000,0.0000,0,7.4354,11.4241,0.0000
3534,1,0,24.6202,476.0730,96.2346,0.0000,0.0000,0,5.7478,11.3954,0.0000
3565,1,0,24.8198,483.8240,96.4676,0.0000,0.0000,0,6.2464,11.3949,0.0000
3580,1,0,24.7877,482.5740,94.2237,0.0000,0.0000,0,5.8858,11.3832,0.0000
3585,1,0,24.6202,476.0730,95.9376,0.0000,0.0000,0,6.1232,11.3704,0.0000
3586,1,0,24.8647,485.5750,95.6939,0.0000,0.0000,0,6.2012,11.3708,0.0000
3587,1,0,24.7106,479.5740,95.7980,0.0000,0.0000,0,6.3699,11.3715,0.0000
3588,1,0,24.6461,477.0730,95.0535,0.0000,0.0000,0,6.4478,11.3717,0.0000
3589,1,0,24.7363,480.5740,96.2625,0.0000,0.0000,0,6.8633,11.3739,0.0000
3590,1,0,24.8006,483.0740,97.7242,0.0000,0.0000,0,6.9414,11.3742,0.0000
3591,1,0,24.7877,482.5740,94.3576,0.0000,0.0000,0,7.3575,11.3757,0.0000
3592,1,0,24.8583,485.3240,94.7697,0.0000,0.0000,0,7.4357,11.3761,0.0000
3655,1,0,24.8711,485.8250,95.7017,0.0000,0.0000,0,5.9861,11.3616,0.0000
3658,1,0,25.0878,494.3260,96.0316,0.0000,0.0000,0,6.6555,11.3629,0.0000
3659,1,0,24.6783,478.3230,95.7779,0.0000,0.0000,0,7.1495,11.3647,0.0000
3672,1,0,24.7942,482.8240,94.4769,0.0000,0.0000,0,6.2466,11.3418,0.0000
3673,1,0,24.7492,481.0740,96.4457,0.0000,0.0000,0,6.3247,11.3422,0.0000
3674,1,0,24.6977,479.0740,95.3891,0.0000,0.0000,0,6.4935,11.3429,0.0000
3675,1,0,24.6654,477.8230,96.5335,0.0000,0.0000,0,6.5715,11.3432,0.0000
3676,1,0,24.8006,483.0740,95.7368,0.0000,0.0000,0,6.7400,11.3443,0.0000
3677,1,0,24.7877,482.5740,96.1803,0.0000,0.0000,0,6.8181,11.3447,0.0000
3678,1,0,24.7749,482.0740,97.0080,0.0000,0.0000,0,6.9870,11.3453,0.0000
3679,1,0,24.8198,483.8240,95.3846,0.0000,0.0000,0,7.0651,11.3455,0.0000
3680,1,0,24.8134,483.5740,96.2732,0.0000,0.0000,0,7.2340,11.3463,0.0000
3681,1,0,24.9158,487.5750,94.1194,0.0000,0.0000,0,7.3121,11.3466,0.0000
3682,1,0,24.9478,488.8250,94.2515,0.0000,0.0000,0,7.4813,11.3471,0.0000
3717,1,0,24.7041,479.3240,94.7903,0.0000,0.0000,0,6.0251,11.3227,0.0000
3720,1,0,24.8391,484.5740,93.3656,0.0000,0.0000,0,5.7484,11.3174,0.0000
3763,1,0,24.6008,475.3230,95.3131,0.0000,0.0000,0,6.1625,11.3175,0.0000
3780,1,0,24.8583,485.3240,95.9133,0.0000,0.0000,0,6.2468,11.2939,0.0000
3781,1,0,24.7041,479.3240,94.7798,0.0000,0.0000,0,6.3248,11.2943,0.0000
3782,1,0,24.6912,478.8230,95.8797,0.0000,0.0000,0,6.4937,11.2949,0.0000
3783,1,0,24.6461,477.0730,96.3893,0.0000,0.0000,0,6.5717,11.2953,0.0000
3784,1,0,24.7942,482.8240,95.4095,0.0000,0.0000,0,6.7402,11.2963,0.0000
3785,1,0,24.7363,480.5740,96.0126,0.0000,0.0000,0,6.8183,11.2968,0.0000
3786,1,0,24.6977,479.0740,96.0048,0.0000,0.0000,0,6.9873,11.2972,0.0000
3787,1,0,24.8327,484.3240,95.0175,0.0000,0.0000,0,7.0654,11.2976,0.0000
3788,1,0,24.8775,486.0750,95.8564,0.0000,0.0000,0,7.2342,11.2983,0.0000
3789,1,0,24.7813,482.3240,93.6325,0.0000,0.0000,0,7.3124,11.2986,0.0000
3790,1,0,25.0369,492.3260,93.4743,0.0000,0.0000,0,7.4815,11.2992,0.0000
3850,1,0,24.7106,479.5740,94.4075,0.0000,0.0000,0,5.9864,11.2836,0.0000
3853,1,0,24.5036,471.5720,97.0646,0.0000,0.0000,0,6.4093,11.2759,0.0000
3854,1,0,24.7299,480.3240,96.0770,0.0000,0.0000,0,6.9029,11.2783,0.0000
3855,1,0,24.8198,483.8240,94.2975,0.0000,0.0000,0,7.3970,11.2801,0.0000
3862,1,0,24.8262,484.0740,93.4449,0.0000,0.0000,0,5.7485,11.2663,0.0000
3869,1,0,24.8327,484.3240,94.9896,0.0000,0.0000,0,6.1237,11.2643,0.0000
3870,1,0,24.8647,485.5750,94.1203,0.0000,0.0000,0,6.2017,11.2647,0.0000
3871,1,0,25.6834,518.0800,94.3972,0.0000,0.0000,0,6.6170,11.2668,0.0000
3872,1,0,24.9158,487.5750,96.2350,0.0000,0.0000,0,6.6950,11.2671,0.0000
3873,1,0,24.8775,486.0750,95.0611,0.0000,0.0000,0,7.1109,11.2688,0.0000
3874,1,0,24.7942,482.8240,94.8643,0.0000,0.0000,0,7.1890,11.2691,0.0000
3890,1,0,24.8198,483.8240,94.7284,0.0000,0.0000,0,5.8865,11.2611,0.0000
3933,1,0,24.6977,479.0740,96.9210,0.0000,0.0000,0,6.2472,11.2408,0.0000
3946,1,0,24.8391,484.5740,93.8139,0.0000,0.0000,0,5.8478,11.2218,0.0000
3947,1,0,24.8519,485.0740,93.9899,0.0000,0.0000,0,5.9255,11.2221,0.0000
3956,1,0,24.7428,480.8240,94.9754,0.0000,0.0000,0,6.1239,11.2164,0.0000
3957,1,0,24.9158,487.5750,94.8362,0.0000,0.0000,0,6.2019,11.2168,0.0000
3958,1,0,25.6710,517.5790,94.1526,0.0000,0.0000,0,6.6172,11.2189,0.0000
3959,1,0,24.9924,490.5750,95.4517,0.0000,0.0000,0,6.6952,11.2191,0.0000
3960,1,0,24.8391,484.5740,94.1626,0.0000,0.0000,0,7.1111,11.2207,0.0000
3961,1,0,24.8327,484.3240,94.3328,0.0000,0.0000,0,7.1892,11.2211,0.0000
4027,1,0,24.6525,477.3230,94.4491,0.0000,0.0000,0,6.9032,11.2097,0.0000
4028,1,0,24.7234,480.0740,93.8547,0.0000,0.0000,0,7.3974,11.2116,0.0000
4034,1,0,24.8006,483.0740,93.0310,0.0000,0.0000,0,5.7489,11.1882,0.0000
4040,1,0,24.9031,487.0750,93.7786,0.0000,0.0000,0,6.2474,11.1880,0.0000
4042,1,0,24.7299,480.3240,96.1791,0.0000,0.0000,0,6.4942,11.1888,0.0000
