Repository: kimminkuy70-coder/Parameter

# B3 — kV 정점 정밀화 (26µm, 3런)

`../../공정모델링/B3_정점정밀화_DOE.xlsx` 설계를 실행한 결과입니다. R0.5·F64·W4 고정, kV만 0.5 간격.
(자재 라벨 D26B, RunID 4007~4009 — kV60 Q가 기존 D26과 일치해 동일 자재로 판단)

## 폴더 ↔ 조건

| 폴더 | kV | RunID | 측정직경(µm) | Q_dia | 직경 게이트(0.97~1.03) |
|---|---|---|---|---|---|
| B3-2_kV59.5_R0.5_F64_W4 | 59.5 | 4008 | 24.842 | 0.9555 | ❌ 탈락 |
| **B3-1_kV60.0_R0.5_F64_W4** | **60.0** | 4007 | **25.619** | **0.9854** | ✅ **통과** |
| B3-3_kV60.5_R0.5_F64_W4 | 60.5 | 4009 | 23.603 | 0.9078 | ❌ 탈락 |

## 결론 — "결과 A": 정점은 60, 그리고 창이 매우 좁고 비대칭

- **포물선 정점 kV\* = 59.89 ≈ 60** (1차 회귀 kv*=59.96과 일치) → **레시피 kV\*≈60 확정, 보정 불필요.**
- **정점 최대 Q = 0.988** → 26µm은 약 1.2% 언더사이즈가 구조적 한계(정점에서도 100% 못 맞춤).

File: 실험데이터/B3_정점정밀화_3런/B3-2_kV59.5_R0.5_F64_W4/DieLevel/WBA_DieResult_0242_4008.csv
BumpId,Flag,Failure,Diameter,Area,Roundness,VoidFraction,LargestVoidFraction,VoidNumber,Centre_X,Centre_Y,LargestVoidDiameterFraction
286,1,0,24.6396,476.8230,92.7036,0.0000,0.0000,0,-136.5760,-2.7610,0.0000
287,1,0,24.7170,479.8240,92.7561,0.0000,0.0000,0,-136.4640,-2.7606,0.0000
293,1,0,24.5943,475.0730,95.5974,0.0000,0.0000,0,-135.9290,-2.8069,0.0000
294,1,0,24.6202,476.0730,96.2237,0.0000,0.0000,0,-135.8810,-2.8067,0.0000
295,1,0,24.7041,479.3240,96.0567,0.0000,0.0000,0,-135.6700,-2.8054,0.0000
296,1,0,24.6912,478.8230,96.0241,0.0000,0.0000,0,-135.6220,-2.8052,0.0000
337,1,0,24.5490,473.3230,93.5308,0.0000,0.0000,0,-136.3000,-2.8205,0.0000
338,1,0,24.5490,473.3230,95.8945,0.0000,0.0000,0,-136.1000,-2.8198,0.0000
339,1,0,24.4320,468.8220,93.4233,0.0000,0.0000,0,-135.1020,-2.8153,0.0000
340,1,0,24.5814,474.5730,92.4564,0.0000,0.0000,0,-134.9020,-2.8144,0.0000
367,1,0,24.5555,473.5730,94.3659,0.0000,0.0000,0,-136.3000,-2.8985,0.0000
368,1,0,24.5101,471.8220,96.2647,0.0000,0.0000,0,-136.1000,-2.8979,0.0000
369,1,0,24.4385,469.0720,94.9020,0.0000,0.0000,0,-135.1020,-2.8934,0.0000
373,1,0,24.5684,474.0730,93.2951,0.0000,0.0000,0,-134.9010,-2.8926,0.0000
380,1,0,24.5555,473.5730,97.0316,0.0000,0.0000,0,-135.4120,-2.9009,0.0000
381,1,0,24.6461,477.0730,96.2304,0.0000,0.0000,0,-135.3580,-2.9006,0.0000
434,1,0,24.5814,474.5730,94.3932,0.0000,0.0000,0,-136.5750,-2.9320,0.0000
435,1,0,24.6073,475.5730,93.5866,0.0000,0.0000,0,-136.4630,-2.9318,0.0000
441,1,0,24.4841,470.8220,96.2322,0.0000,0.0000,0,-136.3000,-2.9657,0.0000
442,1,0,24.4711,470.3220,95.9075,0.0000,0.0000,0,-135.1010,-2.9605,0.0000
468,1,0,24.4841,470.8220,95.2134,0.0000,0.0000,0,-136.2990,-3.0437,0.0000
469,1,0,24.4906,471.0720,95.2712,0.0000,0.0000,0,-135.1010,-3.0386,0.0000
497,1,0,24.4971,471.3220,96.3717,0.0000,0.0000,0,-136.4620,-3.0859,0.0000
499,1,0,24.5295,472.5730,95.0251,0.0000,0.0000,0,-136.5740,-3.0862,0.0000
500,1,0,24.7170,479.8240,98.8607,0.0000,0.0000,0,-135.4740,-3.0867,0.0000
501,1,0,24.6525,477.3230,98.2159,0.0000,0.0000,0,-135.4260,-3.0866,0.0000
502,1,0,24.6912,478.8230,97.6212,0.0000,0.0000,0,-135.3440,-3.0863,0.0000
503,1,0,24.5879,474.8230,97.0643,0.0000,0.0000,0,-135.2960,-3.0860,0.0000
535,1,0,24.6461,477.0730,96.2144,0.0000,0.0000,0,-136.2990,-3.1156,0.0000
536,1,0,24.6590,477.5730,97.9261,0.0000,0.0000,0,-136.0990,-3.1150,0.0000
537,1,0,24.5814,474.5730,96.3854,0.0000,0.0000,0,-135.1010,-3.1105,0.0000
538,1,0,24.7556,481.3240,95.8069,0.0000,0.0000,0,-134.9010,-3.1096,0.0000
547,1,0,24.5425,473.0730,98.7728,0.0000,0.0000,0,-135.9690,-3.1345,0.0000
548,1,0,24.5814,474.5730,98.0934,0.0000,0.0000,0,-135.5790,-3.1326,0.0000
549,1,0,24.7106,479.5740,95.8821,0.0000,0.0000,0,-134.7700,-3.1291,0.0000
575,1,0,24.6783,478.3230,97.2698,0.0000,0.0000,0,-135.2990,-3.1612,0.0000
591,1,0,24.4580,469.8220,96.8167,0.0000,0.0000,0,-136.2990,-3.1937,0.0000
592,1,0,24.6654,477.8230,98.5522,0.0000,0.0000,0,-136.0990,-3.1930,0.0000
593,1,0,24.4515,469.5720,97.5881,0.0000,0.0000,0,-135.1010,-3.1886,0.0000
594,1,0,24.5814,474.5730,95.0506,0.0000,0.0000,0,-134.9000,-3.1877,0.0000
600,1,0,24.6267,476.3230,99.5359,0.0000,0.0000,0,-135.8630,-3.1987,0.0000
601,1,0,24.7234,480.0740,98.6922,0.0000,0.0000,0,-135.8150,-3.1987,0.0000
602,1,0,24.9542,489.0750,98.3970,0.0000,0.0000,0,-135.7330,-3.1982,0.0000
603,1,0,24.7877,482.5740,96.4255,0.0000,0.0000,0,-135.6850,-3.1978,0.0000
604,1,0,24.6977,479.0740,97.9794,0.0000,0.0000,0,-135.3380,-3.2004,0.0000
605,1,0,24.5360,472.8230,98.7148,0.0000,0.0000,0,-135.2590,-3.2000,0.0000
656,1,0,24.5749,474.3230,99.1839,0.0000,0.0000,0,-135.9690,-3.2125,0.0000
657,1,0,24.8711,485.8250,97.9921,0.0000,0.0000,0,-135.5790,-3.2106,0.0000
658,1,0,24.6525,477.3230,95.5693,0.0000,0.0000,0,-134.7700,-3.2072,0.0000
684,1,0,24.5684,474.0730,95.6015,0.0000,0.0000,0,-136.5500,-3.2330,0.0000
694,1,0,24.7428,480.8240,96.6145,0.0000,0.0000,0,-135.2980,-3.2392,0.0000
700,1,0,24.6331,476.5730,97.0393,0.0000,0.0000,0,-136.3110,-3.2592,0.0000
701,1,0,24.6331,476.5730,97.8818,0.0000,0.0000,0,-135.1130,-3.2540,0.0000
702,1,0,24.6590,477.5730,98.5984,0.0000,0.0000,0,-135.9690,-3.2645,0.0000
703,1,0,24.9542,489.0750,99.7852,0.0000,0.0000,0,-135.8580,-3.2641,0.0000
704,1,0,24.9414,488.5750,98.0492,0.0000,0.0000,0,-135.8100,-3.2639,0.0000
705,1,0,25.1068,495.0760,99.3643,0.0000,0.0000,0,-135.7370,-3.2637,0.0000
706,1,0,24.8903,486.5750,97.1986,0.0000,0.0000,0,-135.6900,-3.2633,0.0000
707,1,0,24.9222,487.8250,98.7851,0.0000,0.0000,0,-135.5790,-3.2626,0.0000
708,1,0,24.8006,483.0740,98.0535,0.0000,0.0000,0,-135.3980,-3.2617,0.0000
709,1,0,24.6912,478.8230,95.1061,0.0000,0.0000,0,-134.7700,-3.2590,0.0000
731,1,0,24.6138,475.8230,95.7614,0.0000,0.0000,0,-136.5890,-3.2720,0.0000
732,1,0,24.6138,475.8230,96.8606,0.0000,0.0000,0,-136.5110,-3.2718,0.0000
786,1,0,24.6008,475.3230,97.6935,0.0000,0.0000,0,-136.2370,-3.2857,0.0000
787,1,0,24.5684,474.0730,98.6024,0.0000,0.0000,0,-136.1250,-3.2852,0.0000
788,1,0,24.5879,474.8230,96.7435,0.0000,0.0000,0,-135.0390,-3.2805,0.0000
789,1,0,24.6912,478.8230,96.3733,0.0000,0.0000,0,-134.9270,-3.2800,0.0000
798,1,0,25.0624,493.3260,98.6999,0.0000,0.0000,0,-135.4370,-3.3009,0.0000
799,1,0,24.8903,486.5750,99.2838,0.0000,0.0000,0,-135.3590,-3.3005,0.0000
832,1,0,24.6267,476.3230,96.1250,0.0000,0.0000,0,-136.5500,-3.3110,0.0000
834,1,0,24.5943,475.0730,96.9553,0.0000,0.0000,0,-136.4240,-3.3339,0.0000
835,1,0,24.9669,489.5750,97.3905,0.0000,0.0000,0,-135.6890,-3.3413,0.0000
848,1,0,24.9031,487.0750,98.1733,0.0000,0.0000,0,-135.9680,-3.3426,0.0000
849,1,0,25.1321,496.0760,99.2775,0.0000,0.0000,0,-135.8580,-3.3422,0.0000
850,1,0,25.0624,493.3260,98.3917,0.0000,0.0000,0,-135.8100,-3.3420,0.0000
851,1,0,25.1131,495.3260,99.3664,0.0000,0.0000,0,-135.7370,-3.3417,0.0000
852,1,0,25.0751,493.8260,99.3576,0.0000,0.0000,0,-135.5790,-3.3405,0.0000
853,1,0,25.1131,495.3260,98.0917,0.0000,0.0000,0,-135.3980,-3.3397,0.0000
854,1,0,24.6138,475.8230,95.3526,0.0000,0.0000,0,-134.7700,-3.3372,0.0000
926,1,0,24.9286,488.0750,98.1404,0.0000,0.0000,0,-135.2980,-3.3614,0.0000
935,1,0,24.6848,478.5730,97.2878,0.0000,0.0000,0,-136.4630,-3.3731,0.0000
936,1,0,24.5620,473.8230,98.4071,0.0000,0.0000,0,-136.3850,-3.3728,0.0000
939,1,0,25.2206,499.5770,98.4901,0.0000,0.0000,0,-135.3370,-3.4006,0.0000
940,1,0,24.9797,490.0750,98.2764,0.0000,0.0000,0,-135.2590,-3.4002,0.0000
977,1,0,24.6396,476.8230,97.3031,0.0000,0.0000,0,-136.4240,-3.4119,0.0000
978,1,0,24.5814,474.5730,96.5464,0.0000,0.0000,0,-136.5490,-3.4334,0.0000
980,1,0,25.3403,504.3270,97.7594,0.0000,0.0000,0,-135.2980,-3.4393,0.0000
1000,1,0,25.1827,498.0760,98.9261,0.0000,0.0000,0,-135.9980,-3.4648,0.0000
1001,1,0,24.9414,488.5750,99.4420,0.0000,0.0000,0,-135.7980,-3.4639,0.0000
1002,1,0,24.9860,490.3250,99.7156,0.0000,0.0000,0,-135.5980,-3.4627,0.0000
1003,1,0,25.0051,491.0750,98.9454,0.0000,0.0000,0,-135.3980,-3.4619,0.0000
1039,1,0,24.6008,475.3230,96.4518,0.0000,0.0000,0,-136.5880,-3.4724,0.0000
1040,1,0,24.6461,477.0730,95.9973,0.0000,0.0000,0,-136.5100,-3.4721,0.0000
1042,1,0,25.1321,496.0760,99.3335,0.0000,0.0000,0,-136.0370,-3.5039,0.0000
1043,1,0,25.1131,495.3260,99.4980,0.0000,0.0000,0,-135.9590,-3.5036,0.0000
1044,1,0,25.1004,494.8260,99.0790,0.0000,0.0000,0,-135.8370,-3.5031,0.0000
1045,1,0,24.9733,489.8250,99.3096,0.0000,0.0000,0,-135.7590,-3.5028,0.0000
1046,1,0,24.8391,484.5740,98.9485,0.0000,0.0000,0,-135.6370,-3.5019,0.0000
1047,1,0,24.8455,484.8240,99.5614,0.0000,0.0000,0,-135.5590,-3.5015,0.0000
1048,1,0,24.9605,489.3250,98.9441,0.0000,0.0000,0,-135.4360,-3.5010,0.0000
1049,1,0,25.0369,492.3260,99.8120,0.0000,0.0000,0,-135.3580,-3.5007,0.0000
1050,1,0,24.6977,479.0740,95.4260,0.0000,0.0000,0,-134.8010,-3.4983,0.0000
1142,1,0,25.2900,502.3270,98.6357,0.0000,0.0000,0,-135.9980,-3.5427,0.0000
1143,1,0,25.0751,493.8260,99.4807,0.0000,0.0000,0,-135.3970,-3.5398,0.0000
1144,1,0,24.6073,475.5730,95.8726,0.0000,0.0000,0,-134.7610,-3.5372,0.0000
1157,1,0,24.9924,490.5750,99.5723,0.0000,0.0000,0,-135.7970,-3.5419,0.0000
1158,1,0,24.7685,481.8240,99.1625,0.0000,0.0000,0,-135.5970,-3.5407,0.0000
1193,1,0,24.6331,476.5730,96.2694,0.0000,0.0000,0,-136.5490,-3.5489,0.0000
1196,1,0,24.8647,485.5750,98.8281,0.0000,0.0000,0,-135.8980,-3.5644,0.0000
1197,1,0,24.8262,484.0740,98.4945,0.0000,0.0000,0,-135.6970,-3.5636,0.0000
1198,1,0,24.9286,488.0750,98.6403,0.0000,0.0000,0,-135.4970,-3.5624,0.0000
1199,1,0,25.1258,495.8260,97.9136,0.0000,0.0000,0,-135.2970,-3.5615,0.0000
1233,1,0,24.7877,482.5740,97.5121,0.0000,0.0000,0,-136.2170,-3.5762,0.0000
1234,1,0,24.7234,480.0740,98.0279,0.0000,0.0000,0,-135.0190,-3.5709,0.0000
1240,1,0,24.6590,477.5730,96.6682,0.0000,0.0000,0,-136.5870,-3.5879,0.0000
1241,1,0,24.6525,477.3230,96.0275,0.0000,0.0000,0,-136.5100,-3.5877,0.0000
1259,1,0,24.9286,488.0750,98.9403,0.0000,0.0000,0,-135.9360,-3.6036,0.0000
1260,1,0,24.8519,485.0740,99.3165,0.0000,0.0000,0,-135.8580,-3.6033,0.0000
1261,1,0,25.1195,495.5760,99.4565,0.0000,0.0000,0,-135.7360,-3.6028,0.0000
1262,1,0,24.8519,485.0740,99.8734,0.0000,0.0000,0,-135.6580,-3.6020,0.0000
1263,1,0,24.8583,485.3240,99.2134,0.0000,0.0000,0,-135.5360,-3.6015,0.0000
1264,1,0,24.6977,479.0740,99.7063,0.0000,0.0000,0,-135.4580,-3.6012,0.0000
1265,1,0,25.0814,494.0760,98.6749,0.0000,0.0000,0,-135.3360,-3.6007,0.0000
1266,1,0,25.0369,492.3260,98.1018,0.0000,0.0000,0,-135.2580,-3.6005,0.0000
1334,1,0,24.6202,476.0730,97.0270,0.0000,0.0000,0,-136.3220,-3.6347,0.0000
1335,1,0,25.1258,495.8260,99.3613,0.0000,0.0000,0,-136.1120,-3.6339,0.0000
1336,1,0,24.9095,487.3250,97.8708,0.0000,0.0000,0,-135.1240,-3.6294,0.0000
1337,1,0,24.5620,473.8230,95.5115,0.0000,0.0000,0,-134.9140,-3.6286,0.0000
1343,1,0,24.8134,483.5740,99.4470,0.0000,0.0000,0,-135.8970,-3.6424,0.0000
1344,1,0,24.8711,485.8250,98.4687,0.0000,0.0000,0,-135.6970,-3.6415,0.0000
1345,1,0,24.7620,481.5740,98.6264,0.0000,0.0000,0,-135.4970,-3.6403,0.0000
1346,1,0,24.9988,490.8250,98.3378,0.0000,0.0000,0,-135.2970,-3.6395,0.0000
1388,1,0,24.6654,477.8230,96.5051,0.0000,0.0000,0,-136.5480,-3.6592,0.0000
1390,1,0,24.8711,485.8250,98.4566,0.0000,0.0000,0,-135.9970,-3.6649,0.0000
1391,1,0,24.9797,490.0750,99.4529,0.0000,0.0000,0,-135.7970,-3.6641,0.0000
1392,1,0,24.8519,485.0740,99.2979,0.0000,0.0000,0,-135.5970,-3.6628,0.0000
1393,1,0,24.8134,483.5740,98.9711,0.0000,0.0000,0,-135.3970,-3.6620,0.0000
1435,1,0,24.6590,477.5730,97.6873,0.0000,0.0000,0,-136.5870,-3.6983,0.0000
1436,1,0,24.7428,480.8240,97.6868,0.0000,0.0000,0,-136.5090,-3.6979,0.0000
1441,1,0,24.9158,487.5750,98.8068,0.0000,0.0000,0,-136.0360,-3.7040,0.0000
1442,1,0,24.7813,482.3240,98.7827,0.0000,0.0000,0,-135.9580,-3.7037,0.0000
1443,1,0,24.9158,487.5750,99.1867,0.0000,0.0000,0,-135.8360,-3.7033,0.0000
1444,1,0,24.8775,486.0750,99.3822,0.0000,0.0000,0,-135.7580,-3.7029,0.0000
1445,1,0,24.7942,482.8240,99.5110,0.0000,0.0000,0,-135.6360,-3.7020,0.0000
1446,1,0,24.6202,476.0730,99.2067,0.0000,0.0000,0,-135.5580,-3.7016,0.0000
1447,1,0,24.8070,483.3240,98.9617,0.0000,0.0000,0,-135.4360,-3.7011,0.0000
1448,1,0,24.8647,485.5750,99.1312,0.0000,0.0000,0,-135.3580,-3.7008,0.0000
1449,1,0,24.7492,481.0740,96.7312,0.0000,0.0000,0,-134.8000,-3.6985,0.0000
1519,1,0,24.9031,487.0750,98.4446,0.0000,0.0000,0,-136.2170,-3.7093,0.0000
1520,1,0,24.5360,472.8230,96.6677,0.0000,0.0000,0,-135.0190,-3.7039,0.0000
1522,1,0,24.6719,478.0730,97.5295,0.0000,0.0000,0,-136.3220,-3.7127,0.0000
1523,1,0,25.1827,498.0760,99.0344,0.0000,0.0000,0,-136.1120,-3.7118,0.0000
1524,1,0,24.9669,489.5750,98.6594,0.0000,0.0000,0,-135.1240,-3.7073,0.0000
1525,1,0,24.5684,474.0730,96.1360,0.0000,0.0000,0,-134.9140,-3.7064,0.0000
1543,1,0,24.6977,479.0740,97.2153,0.0000,0.0000,0,-136.5480,-3.7370,0.0000
1544,1,0,24.8391,484.5740,99.5802,0.0000,0.0000,0,-135.9970,-3.7429,0.0000
1545,1,0,24.9350,488.3250,99.0755,0.0000,0.0000,0,-135.7970,-3.7420,0.0000
1546,1,0,24.5879,474.8230,99.7779,0.0000,0.0000,0,-135.5970,-3.7407,0.0000
1547,1,0,24.7492,481.0740,99.2906,0.0000,0.0000,0,-135.3970,-3.7400,0.0000
1588,1,0,24.7942,482.8240,99.6017,0.0000,0.0000,0,-135.8970,-3.7647,0.0000
1599,1,0,24.9605,489.3250,98.4349,0.0000,0.0000,0,-135.2960,-3.7616,0.0000
1626,1,0,24.5620,473.8230,97.8764,0.0000,0.0000,0,-136.3220,-3.7847,0.0000
1627,1,0,25.0306,492.0760,98.6673,0.0000,0.0000,0,-136.1120,-3.7838,0.0000
1628,1,0,24.9733,489.8250,97.9909,0.0000,0.0000,0,-135.1240,-3.7794,0.0000
1629,1,0,24.4971,471.3220,97.0557,0.0000,0.0000,0,-134.9130,-3.7784,0.0000
1646,1,0,24.8262,484.0740,99.4883,0.0000,0.0000,0,-135.9350,-3.8037,0.0000
1647,1,0,24.7685,481.8240,98.6700,0.0000,0.0000,0,-135.8570,-3.8034,0.0000
1648,1,0,24.8839,486.3250,98.5628,0.0000,0.0000,0,-135.7350,-3.8029,0.0000
1649,1,0,24.5295,472.5730,99.3060,0.0000,0.0000,0,-135.6580,-3.8022,0.0000
1650,1,0,24.5879,474.8230,99.4926,0.0000,0.0000,0,-135.5350,-3.8017,0.0000
1651,1,0,24.6977,479.0740,99.9325,0.0000,0.0000,0,-135.4570,-3.8013,0.0000
1652,1,0,24.7556,481.3240,98.3278,0.0000,0.0000,0,-135.3350,-3.8008,0.0000
1653,1,0,24.9031,487.0750,99.0432,0.0000,0.0000,0,-135.2570,-3.8005,0.0000
1717,1,0,24.5230,472.3230,95.8768,0.0000,0.0000,0,-136.5870,-3.8085,0.0000
1733,1,0,24.8391,484.5740,97.6952,0.0000,0.0000,0,-136.2160,-3.8421,0.0000
1734,1,0,24.6654,477.8230,96.9509,0.0000,0.0000,0,-135.0180,-3.8367,0.0000
1736,1,0,24.8391,484.5740,99.5629,0.0000,0.0000,0,-135.8960,-3.8422,0.0000
1737,1,0,24.6073,475.5730,97.5516,0.0000,0.0000,0,-135.6960,-3.8413,0.0000
1738,1,0,24.8327,484.3240,99.4254,0.0000,0.0000,0,-135.4960,-3.8401,0.0000
1783,1,0,24.5879,474.8230,98.4482,0.0000,0.0000,0,-136.3210,-3.8623,0.0000
1784,1,0,25.0751,493.8260,99.3858,0.0000,0.0000,0,-136.1110,-3.8615,0.0000
1785,1,0,24.9478,488.8250,98.5581,0.0000,0.0000,0,-135.1230,-3.8570,0.0000
1786,1,0,24.5101,471.8220,95.6463,0.0000,0.0000,0,-134.9130,-3.8561,0.0000
1788,1,0,24.8583,485.3240,99.2025,0.0000,0.0000,0,-135.9960,-3.8647,0.0000
1789,1,0,24.9669,489.5750,99.6725,0.0000,0.0000,0,-135.7960,-3.8639,0.0000
1790,1,0,24.8647,485.5750,98.9476,0.0000,0.0000,0,-135.5960,-3.8627,0.0000
1791,1,0,24.8455,484.8240,99.1148,0.0000,0.0000,0,-135.3960,-3.8619,0.0000
1838,1,0,24.8711,485.8250,98.9531,0.0000,0.0000,0,-136.0350,-3.9039,0.0000
1839,1,0,24.6590,477.5730,99.7008,0.0000,0.0000,0,-135.9570,-3.9035,0.0000
1840,1,0,24.8583,485.3240,99.6420,0.0000,0.0000,0,-135.8350,-3.9030,0.0000
1841,1,0,24.9158,487.5750,98.9111,0.0000,0.0000,0,-135.7570,-3.9027,0.0000
1842,1,0,24.9924,490.5750,99.8362,0.0000,0.0000,0,-135.6350,-3.9018,0.0000
1843,1,0,24.7813,482.3240,99.4518,0.0000,0.0000,0,-135.5570,-3.9014,0.0000
1844,1,0,24.9286,488.0750,98.7329,0.0000,0.0000,0,-135.4350,-3.9010,0.0000
1845,1,0,24.9222,487.8250,98.8073,0.0000,0.0000,0,-135.3570,-3.9006,0.0000
1846,1,0,24.7041,479.3240,96.0753,0.0000,0.0000,0,-134.7990,-3.8983,0.0000
1916,1,0,24.4190,468.3220,94.8229,0.0000,0.0000,0,-136.5860,-3.9187,0.0000
1917,1,0,24.6783,478.3230,98.5390,0.0000,0.0000,0,-136.2160,-3.9200,0.0000
1918,1,0,24.6202,476.0730,97.7353,0.0000,0.0000,0,-135.0180,-3.9146,0.0000
1933,1,0,24.9158,487.5750,99.2194,0.0000,0.0000,0,-135.9960,-3.9427,0.0000
1934,1,0,25.0306,492.0760,99.2034,0.0000,0.0000,0,-135.5960,-3.9406,0.0000
1935,1,0,24.8711,485.8250,98.9343,0.0000,0.0000,0,-135.3960,-3.9398,0.0000
1936,1,0,24.7041,479.3240,96.3324,0.0000,0.0000,0,-134.7600,-3.9372,0.0000
1946,1,0,24.7813,482.3240,98.9152,0.0000,0.0000,0,-135.7960,-3.9417,0.0000
1979,1,0,24.8134,483.5740,98.6176,0.0000,0.0000,0,-135.8960,-3.9644,0.0000
1980,1,0,24.8903,486.5750,99.1148,0.0000,0.0000,0,-135.4960,-3.9623,0.0000
2035,1,0,24.8198,483.8240,97.4411,0.0000,0.0000,0,-135.9340,-4.0036,0.0000
2036,1,0,24.6848,478.5730,99.2929,0.0000,0.0000,0,-135.8570,-4.0032,0.0000
2037,1,0,24.9733,489.8250,99.7122,0.0000,0.0000,0,-135.7340,-4.0026,0.0000
2038,1,0,24.8262,484.0740,99.3802,0.0000,0.0000,0,-135.6570,-4.0020,0.0000
2039,1,0,24.9095,487.3250,99.4354,0.0000,0.0000,0,-135.5340,-4.0014,0.0000
2040,1,0,24.8262,484.0740,98.5759,0.0000,0.0000,0,-135.4560,-4.0011,0.0000
2041,1,0,24.9733,489.8250,98.9102,0.0000,0.0000,0,-135.3340,-4.0005,0.0000
2042,1,0,25.1574,497.0760,99.0427,0.0000,0.0000,0,-135.2560,-4.0002,0.0000
2108,1,0,24.6138,475.8230,96.2704,0.0000,0.0000,0,-136.5860,-4.0290,0.0000
2114,1,0,24.9605,489.3250,99.6714,0.0000,0.0000,0,-135.8950,-4.0423,0.0000
2115,1,0,24.9222,487.8250,98.6756,0.0000,0.0000,0,-135.6950,-4.0414,0.0000
2116,1,0,24.9222,487.8250,99.1313,0.0000,0.0000,0,-135.4950,-4.0401,0.0000
2117,1,0,25.0306,492.0760,99.2322,0.0000,0.0000,0,-135.2950,-4.0394,0.0000
2158,1,0,24.6267,476.3230,98.4656,0.0000,0.0000,0,-136.3950,-4.0666,0.0000
2159,1,0,24.6654,477.8230,97.5899,0.0000,0.0000,0,-136.1950,-4.0657,0.0000
2160,1,0,24.8391,484.5740,99.1669,0.0000,0.0000,0,-135.7950,-4.0640,0.0000
2161,1,0,25.0560,493.0760,98.6859,0.0000,0.0000,0,-135.3950,-4.0620,0.0000
2162,1,0,24.7492,481.0740,96.1643,0.0000,0.0000,0,-134.9940,-4.0602,0.0000
2196,1,0,24.6331,476.5730,96.5401,0.0000,0.0000,0,-136.5460,-4.0998,0.0000
2197,1,0,24.6719,478.0730,97.2579,0.0000,0.0000,0,-136.4340,-4.1058,0.0000
2198,1,0,24.5490,473.3230,98.4077,0.0000,0.0000,0,-136.3560,-4.1053,0.0000
2199,1,0,24.6008,475.3230,98.7233,0.0000,0.0000,0,-136.2340,-4.1048,0.0000
2200,1,0,24.6396,476.8230,98.4366,0.0000,0.0000,0,-136.1560,-4.1045,0.0000
2201,1,0,25.0369,492.3260,98.7280,0.0000,0.0000,0,-136.0340,-4.1039,0.0000
2202,1,0,24.9988,490.8250,98.8719,0.0000,0.0000,0,-135.9560,-4.1037,0.0000
2203,1,0,24.7942,482.8240,98.4880,0.0000,0.0000,0,-135.8340,-4.1032,0.0000
2204,1,0,24.8903,486.5750,99.2058,0.0000,0.0000,0,-135.7560,-4.1028,0.0000
2205,1,0,24.7877,482.5740,99.2653,0.0000,0.0000,0,-135.6340,-4.1018,0.0000
2206,1,0,24.9095,487.3250,99.2310,0.0000,0.0000,0,-135.5560,-4.1015,0.0000
2207,1,0,25.0242,491.8260,99.4744,0.0000,0.0000,0,-135.4340,-4.1010,0.0000
2208,1,0,25.1321,496.0760,98.1193,0.0000,0.0000,0,-135.3560,-4.1008,0.0000
2209,1,0,25.0179,491.5750,98.9550,0.0000,0.0000,0,-135.2340,-4.1002,0.0000
2210,1,0,24.8391,484.5740,97.8262,0.0000,0.0000,0,-135.1560,-4.0999,0.0000
2211,1,0,24.6654,477.8230,97.7708,0.0000,0.0000,0,-135.0330,-4.0994,0.0000
2212,1,0,24.6783,478.3230,97.4568,0.0000,0.0000,0,-134.9550,-4.0990,0.0000
2213,1,0,24.6073,475.5730,95.6055,0.0000,0.0000,0,-134.7980,-4.0983,0.0000
2300,1,0,24.6977,479.0740,96.2867,0.0000,0.0000,0,-136.5850,-4.1389,0.0000
2301,1,0,24.5814,474.5730,96.4628,0.0000,0.0000,0,-136.5070,-4.1387,0.0000
2304,1,0,24.5360,472.8230,96.7096,0.0000,0.0000,0,-136.3950,-4.1445,0.0000
2305,1,0,25.0242,491.8260,98.1908,0.0000,0.0000,0,-135.9950,-4.1428,0.0000
2306,1,0,25.0242,491.8260,98.7897,0.0000,0.0000,0,-135.5950,-4.1407,0.0000
2307,1,0,24.8903,486.5750,98.2442,0.0000,0.0000,0,-135.1940,-4.1391,0.0000
2308,1,0,24.7041,479.3240,96.2499,0.0000,0.0000,0,-134.7590,-4.1372,0.0000
2342,1,0,24.6783,478.3230,97.4951,0.0000,0.0000,0,-136.2950,-4.1662,0.0000
2343,1,0,25.1891,498.3270,98.9231,0.0000,0.0000,0,-135.8950,-4.1646,0.0000
2344,1,0,24.8967,486.8250,98.1274,0.0000,0.0000,0,-135.6950,-4.1637,0.0000
2345,1,0,25.0560,493.0760,99.6958,0.0000,0.0000,0,-135.4950,-4.1624,0.0000
2346,1,0,25.0560,493.0760,98.1754,0.0000,0.0000,0,-135.2950,-4.1616,0.0000
2347,1,0,24.7106,479.5740,98.1388,0.0000,0.0000,0,-135.0940,-4.1606,0.0000
2348,1,0,24.7299,480.3240,95.6940,0.0000,0.0000,0,-134.8940,-4.1599,0.0000
2390,1,0,24.5684,474.0730,96.4570,0.0000,0.0000,0,-136.5460,-4.1778,0.0000
2394,1,0,25.1068,495.0760,99.0230,0.0000,0.0000,0,-135.4560,-4.2012,0.0000
2395,1,0,25.1195,495.5760,98.1282,0.0000,0.0000,0,-135.3330,-4.2007,0.0000
2404,1,0,24.6331,476.5730,98.6062,0.0000,0.0000,0,-136.2560,-4.2050,0.0000
2405,1,0,25.0941,494.5760,99.6563,0.0000,0.0000,0,-135.9340,-4.2037,0.0000
2406,1,0,25.0941,494.5760,98.8736,0.0000,0.0000,0,-135.8560,-4.2034,0.0000
2407,1,0,25.1321,496.0760,99.0489,0.0000,0.0000,0,-135.7340,-4.2030,0.0000
2408,1,0,25.1638,497.3260,99.1907,0.0000,0.0000,0,-135.6560,-4.2021,0.0000
2409,1,0,25.1764,497.8260,97.9533,0.0000,0.0000,0,-135.5340,-4.2015,0.0000
2410,1,0,24.8967,486.8250,96.7929,0.0000,0.0000,0,-135.2550,-4.2004,0.0000
2411,1,0,24.7942,482.8240,97.8371,0.0000,0.0000,0,-135.1330,-4.2000,0.0000
2412,1,0,24.6912,478.8230,96.9489,0.0000,0.0000,0,-135.0550,-4.1996,0.0000
2413,1,0,24.8967,486.8250,96.9204,0.0000,0.0000,0,-134.9330,-4.1990,0.0000
2414,1,0,24.7813,482.3240,95.9713,0.0000,0.0000,0,-134.8550,-4.1988,0.0000
2492,1,0,24.6267,476.3230,97.5679,0.0000,0.0000,0,-136.2950,-4.2443,0.0000
2493,1,0,24.9797,490.0750,99.4897,0.0000,0.0000,0,-135.8950,-4.2425,0.0000
2494,1,0,24.9031,487.0750,97.0040,0.0000,0.0000,0,-135.6940,-4.2415,0.0000
2495,1,0,25.1511,496.8260,98.5097,0.0000,0.0000,0,-135.4940,-4.2403,0.0000
2496,1,0,24.9286,488.0750,98.7536,0.0000,0.0000,0,-135.2940,-4.2395,0.0000
2497,1,0,24.7363,480.5740,96.2407,0.0000,0.0000,0,-135.0940,-4.2388,0.0000
2498,1,0,24.7041,479.3240,97.4582,0.0000,0.0000,0,-134.8940,-4.2379,0.0000
2520,1,0,24.6008,475.3230,96.0962,0.0000,0.0000,0,-136.5320,-4.2681,0.0000
2521,1,0,24.6783,478.3230,96.8646,0.0000,0.0000,0,-136.3950,-4.2667,0.0000
2567,1,0,24.6396,476.8230,96.6464,0.0000,0.0000,0,-136.4330,-4.3059,0.0000
2568,1,0,24.5879,474.8230,96.6704,0.0000,0.0000,0,-136.3550,-4.3056,0.0000
2578,1,0,24.5814,474.5730,98.3383,0.0000,0.0000,0,-136.0340,-4.3244,0.0000
2579,1,0,24.5684,474.0730,98.6324,0.0000,0.0000,0,-135.9560,-4.3241,0.0000
2580,1,0,24.8967,486.8250,97.8768,0.0000,0.0000,0,-135.7870,-4.3233,0.0000
2581,1,0,24.8775,486.0750,99.6534,0.0000,0.0000,0,-135.7090,-4.3230,0.0000
2582,1,0,24.9860,490.3250,97.9139,0.0000,0.0000,0,-135.5400,-4.3218,0.0000
2583,1,0,24.8903,486.5750,97.6408,0.0000,0.0000,0,-135.4620,-4.3216,0.0000
2584,1,0,24.7492,481.0740,97.9538,0.0000,0.0000,0,-135.2940,-4.3208,0.0000
2585,1,0,24.6848,478.5730,98.7751,0.0000,0.0000,0,-135.2150,-4.3205,0.0000
2586,1,0,24.5620,473.8230,97.7824,0.0000,0.0000,0,-135.0460,-4.3199,0.0000
2587,1,0,24.5879,474.8230,96.8422,0.0000,0.0000,0,-134.9680,-4.3195,0.0000
2588,1,0,24.6848,478.5730,96.1120,0.0000,0.0000,0,-134.7990,-4.3188,0.0000
2620,1,0,24.5684,474.0730,97.0510,0.0000,0.0000,0,-136.3940,-4.3448,0.0000
2621,1,0,24.5684,474.0730,96.6401,0.0000,0.0000,0,-136.5320,-4.3462,0.0000
2665,1,0,24.5684,474.0730,98.9218,0.0000,0.0000,0,-136.1180,-4.3488,0.0000
2674,1,0,24.5490,473.3230,96.7245,0.0000,0.0000,0,-136.2940,-4.3664,0.0000
2685,1,0,24.4450,469.3220,97.7601,0.0000,0.0000,0,-136.0330,-4.3724,0.0000
2686,1,0,24.6396,476.8230,98.3967,0.0000,0.0000,0,-135.9550,-4.3721,0.0000
2687,1,0,24.7492,481.0740,97.3086,0.0000,0.0000,0,-135.7870,-4.3713,0.0000
2688,1,0,24.8070,483.3240,97.6154,0.0000,0.0000,0,-135.7090,-4.3710,0.0000
2689,1,0,24.8327,484.3240,97.6519,0.0000,0.0000,0,-135.5400,-4.3698,0.0000
2690,1,0,24.8391,484.5740,97.5940,0.0000,0.0000,0,-135.4620,-4.3696,0.0000
2691,1,0,24.6202,476.0730,98.1347,0.0000,0.0000,0,-135.2930,-4.3689,0.0000
2692,1,0,24.6525,477.3230,97.9686,0.0000,0.0000,0,-135.2150,-4.3686,0.0000
2693,1,0,24.5295,472.5730,97.0378,0.0000,0.0000,0,-135.0460,-4.3679,0.0000
2694,1,0,24.6590,477.5730,96.6107,0.0000,0.0000,0,-134.9680,-4.3676,0.0000
2695,1,0,24.7106,479.5740,96.0390,0.0000,0.0000,0,-134.7990,-4.3669,0.0000
2757,1,0,24.8198,483.8240,99.0313,0.0000,0.0000,0,-135.6250,-4.3890,0.0000
2758,1,0,24.6525,477.3230,97.6444,0.0000,0.0000,0,-135.1310,-4.3869,0.0000
2769,1,0,24.7685,481.8240,96.4612,0.0000,0.0000,0,-136.1570,-4.4020,0.0000
2770,1,0,24.6331,476.5730,98.4610,0.0000,0.0000,0,-136.0790,-4.4016,0.0000
2771,1,0,24.5943,475.0730,98.1078,0.0000,0.0000,0,-135.9100,-4.4009,0.0000
2772,1,0,24.6461,477.0730,98.0449,0.0000,0.0000,0,-135.8320,-4.4005,0.0000
2773,1,0,24.7492,481.0740,97.9350,0.0000,0.0000,0,-135.4170,-4.3984,0.0000
2774,1,0,24.7170,479.8240,97.4191,0.0000,0.0000,0,-135.3390,-4.3980,0.0000
2775,1,0,24.7106,479.5740,95.9602,0.0000,0.0000,0,-134.9220,-4.3964,0.0000
2776,1,0,24.7685,481.8240,95.7437,0.0000,0.0000,0,-134.8440,-4.3960,0.0000
2797,1,0,24.6202,476.0730,97.1882,0.0000,0.0000,0,-136.2550,-4.4053,0.0000
2800,1,0,24.7170,479.8240,97.4191,0.0000,0.0000,0,-135.3390,-4.3980,0.0000
2844,1,0,24.6202,476.0730,96.6695,0.0000,0.0000,0,-136.2940,-4.4444,0.0000
2846,1,0,24.6008,475.3230,97.7496,0.0000,0.0000,0,-135.4160,-4.4463,0.0000
2855,1,0,24.5555,473.5730,97.3977,0.0000,0.0000,0,-136.1560,-4.4500,0.0000
2856,1,0,24.6719,478.0730,97.5307,0.0000,0.0000,0,-136.0780,-4.4496,0.0000
2857,1,0,24.5555,473.5730,97.5756,0.0000,0.0000,0,-135.9100,-4.4488,0.0000
2858,1,0,24.7041,479.3240,98.6396,0.0000,0.0000,0,-135.8320,-4.4486,0.0000
2859,1,0,24.7556,481.3240,96.7027,0.0000,0.0000,0,-135.3380,-4.4460,0.0000
2860,1,0,24.6719,478.0730,96.0852,0.0000,0.0000,0,-134.9220,-4.4444,0.0000
2861,1,0,24.7556,481.3240,95.3052,0.0000,0.0000,0,-134.8440,-4.4441,0.0000
2919,1,0,24.7749,482.0740,97.3871,0.0000,0.0000,0,-135.6240,-4.4575,0.0000
2920,1,0,24.6331,476.5730,96.9637,0.0000,0.0000,0,-135.1300,-4.4555,0.0000
2927,1,0,24.6267,476.3230,95.6600,0.0000,0.0000,0,-136.3940,-4.4670,0.0000
2939,1,0,24.4906,471.0720,94.6461,0.0000,0.0000,0,-136.5320,-4.4810,0.0000
2940,1,0,24.5425,473.0730,96.9522,0.0000,0.0000,0,-136.0330,-4.4785,0.0000
2941,1,0,24.5943,475.0730,98.2835,0.0000,0.0000,0,-135.9550,-4.4780,0.0000
2942,1,0,24.5555,473.5730,97.6596,0.0000,0.0000,0,-135.7860,-4.4774,0.0000
2943,1,0,24.5684,474.0730,98.4639,0.0000,0.0000,0,-135.7080,-4.4770,0.0000
2944,1,0,24.6267,476.3230,98.1386,0.0000,0.0000,0,-135.5400,-4.4760,0.0000
2945,1,0,24.6912,478.8230,97.7028,0.0000,0.0000,0,-135.4620,-4.4755,0.0000
2946,1,0,24.6331,476.5730,97.6582,0.0000,0.0000,0,-135.2930,-4.4748,0.0000
2947,1,0,24.6138,475.8230,97.7639,0.0000,0.0000,0,-135.2150,-4.4746,0.0000
2948,1,0,24.7428,480.8240,96.6966,0.0000,0.0000,0,-135.0460,-4.4739,0.0000
2949,1,0,24.7428,480.8240,96.2273,0.0000,0.0000,0,-134.9680,-4.4735,0.0000
2950,1,0,24.7363,480.5740,95.7418,0.0000,0.0000,0,-134.7990,-4.4729,0.0000
2982,1,0,24.6138,475.8230,97.7639,0.0000,0.0000,0,-135.2150,-4.4746,0.0000
3025,1,0,24.4059,467.8220,97.3855,0.0000,0.0000,0,-136.1170,-4.5028,0.0000
3031,1,0,24.6008,475.3230,97.2578,0.0000,0.0000,0,-136.4320,-4.5062,0.0000
3032,1,0,24.5295,472.5730,96.9199,0.0000,0.0000,0,-136.3550,-4.5057,0.0000
3049,1,0,24.6138,475.8230,96.8750,0.0000,0.0000,0,-136.0330,-4.5264,0.0000
3050,1,0,24.5230,472.3230,96.4509,0.0000,0.0000,0,-135.9550,-4.5261,0.0000
3051,1,0,24.6073,475.5730,98.5340,0.0000,0.0000,0,-135.7860,-4.5254,0.0000
3052,1,0,24.6073,475.5730,97.8646,0.0000,0.0000,0,-135.7080,-4.5249,0.0000
3053,1,0,24.6525,477.3230,96.2313,0.0000,0.0000,0,-135.5390,-4.5239,0.0000
3054,1,0,24.5749,474.3230,98.5710,0.0000,0.0000,0,-135.4620,-4.5236,0.0000
3055,1,0,24.6138,475.8230,96.8530,0.0000,0.0000,0,-135.2930,-4.5229,0.0000
3056,1,0,24.6138,475.8230,97.2738,0.0000,0.0000,0,-135.2140,-4.5226,0.0000
3057,1,0,24.7170,479.8240,96.2299,0.0000,0.0000,0,-135.0450,-4.5219,0.0000
3058,1,0,24.6590,477.5730,95.5439,0.0000,0.0000,0,-134.9670,-4.5216,0.0000
3059,1,0,24.5036,471.5720,94.4115,0.0000,0.0000,0,-134.7980,-4.5208,0.0000
3116,1,0,24.6008,475.3230,96.3191,0.0000,0.0000,0,-136.3930,-4.5451,0.0000
3118,1,0,24.6202,476.0730,96.8107,0.0000,0.0000,0,-135.3770,-4.5419,0.0000
3119,1,0,24.5555,473.5730,94.8595,0.0000,0.0000,0,-134.8830,-4.5401,0.0000
3124,1,0,24.6202,476.0730,96.8107,0.0000,0.0000,0,-135.3770,-4.5419,0.0000
3131,1,0,24.5943,475.0730,97.2576,0.0000,0.0000,0,-136.1560,-4.5559,0.0000
3132,1,0,24.6783,478.3230,96.7455,0.0000,0.0000,0,-136.0780,-4.5557,0.0000
3133,1,0,24.9031,487.0750,97.1467,0.0000,0.0000,0,-135.6630,-4.5534,0.0000
3134,1,0,24.7813,482.3240,98.2902,0.0000,0.0000,0,-135.5850,-4.5531,0.0000
3135,1,0,24.7234,480.0740,97.3161,0.0000,0.0000,0,-135.1690,-4.5514,0.0000
3136,1,0,24.6331,476.5730,96.9732,0.0000,0.0000,0,-135.0910,-4.5511,0.0000
3161,1,0,24.6719,478.0730,95.0152,0.0000,0.0000,0,-136.5310,-4.5590,0.0000
3163,1,0,24.5943,475.0730,96.0787,0.0000,0.0000,0,-136.2930,-4.5666,0.0000
3200,1,0,24.6202,476.0730,97.5066,0.0000,0.0000,0,-136.0330,-4.5794,0.0000
3217,1,0,24.6073,475.5730,95.0411,0.0000,0.0000,0,-136.5310,-4.6069,0.0000
3218,1,0,24.5620,473.8230,96.0344,0.0000,0.0000,0,-136.3320,-4.6059,0.0000
3219,1,0,24.6008,475.3230,96.3882,0.0000,0.0000,0,-136.2540,-4.6054,0.0000
3220,1,0,24.6267,476.3230,96.3491,0.0000,0.0000,0,-136.1560,-4.6040,0.0000
3221,1,0,24.6590,477.5730,97.8885,0.0000,0.0000,0,-136.0780,-4.6036,0.0000
3222,1,0,24.9350,488.3250,97.5473,0.0000,0.0000,0,-135.6630,-4.6014,0.0000
3223,1,0,24.8070,483.3240,97.7655,0.0000,0.0000,0,-135.5850,-4.6011,0.0000
3224,1,0,24.6461,477.0730,96.8837,0.0000,0.0000,0,-135.1690,-4.5994,0.0000
3225,1,0,24.8391,484.5740,94.5734,0.0000,0.0000,0,-135.0910,-4.5991,0.0000
3287,1,0,24.6396,476.8230,97.8063,0.0000,0.0000,0,-135.3770,-4.6104,0.0000
3288,1,0,24.6590,477.5730,94.1334,0.0000,0.0000,0,-134.8820,-4.6086,0.0000
3301,1,0,24.5814,474.5730,97.4314,0.0000,0.0000,0,-136.0320,-4.6324,0.0000
3302,1,0,24.5684,474.0730,97.4295,0.0000,0.0000,0,-135.9540,-4.6321,0.0000
3303,1,0,24.6008,475.3230,98.6347,0.0000,0.0000,0,-135.7860,-4.6313,0.0000
3304,1,0,24.5166,472.0720,97.3119,0.0000,0.0000,0,-135.7080,-4.6311,0.0000
3305,1,0,24.5684,474.0730,94.7795,0.0000,0.0000,0,-135.5390,-4.6300,0.0000
3306,1,0,24.6848,478.5730,97.1878,0.0000,0.0000,0,-135.4610,-4.6296,0.0000
3307,1,0,24.6590,477.5730,96.8027,0.0000,0.0000,0,-135.2920,-4.6289,0.0000
3308,1,0,24.6977,479.0740,97.1526,0.0000,0.0000,0,-135.2140,-4.6285,0.0000
3309,1,0,24.6331,476.5730,94.9215,0.0000,0.0000,0,-135.0450,-4.6280,0.0000
3310,1,0,24.6008,475.3230,95.5908,0.0000,0.0000,0,-134.9670,-4.6275,0.0000
3311,1,0,24.7813,482.3240,95.0725,0.0000,0.0000,0,-134.7980,-4.6270,0.0000
3343,1,0,24.6202,476.0730,95.1204,0.0000,0.0000,0,-136.2930,-4.6446,0.0000
3388,1,0,24.5295,472.5730,96.3755,0.0000,0.0000,0,-136.1170,-4.6569,0.0000
3394,1,0,24.6138,475.8230,95.6652,0.0000,0.0000,0,-136.3930,-4.6672,0.0000
3411,1,0,24.5295,472.5730,96.0378,0.0000,0.0000,0,-136.0320,-4.6803,0.0000
3412,1,0,24.5425,473.0730,96.7618,0.0000,0.0000,0,-135.9540,-4.6800,0.0000
3413,1,0,24.5101,471.8220,96.8418,0.0000,0.0000,0,-135.7850,-4.6793,0.0000
3414,1,0,24.5101,471.8220,97.1106,0.0000,0.0000,0,-135.7070,-4.6790,0.0000
3415,1,0,24.5555,473.5730,97.4314,0.0000,0.0000,0,-135.5390,-4.6780,0.0000
3416,1,0,24.6848,478.5730,96.4877,0.0000,0.0000,0,-135.4610,-4.6775,0.0000
3417,1,0,24.5360,472.8230,96.7108,0.0000,0.0000,0,-135.2920,-4.6769,0.0000
3418,1,0,24.6719,478.0730,95.2085,0.0000,0.0000,0,-135.2140,-4.6765,0.0000
3419,1,0,24.6202,476.0730,95.0721,0.0000,0.0000,0,-135.0450,-4.6760,0.0000
3420,1,0,24.6202,476.0730,94.8068,0.0000,0.0000,0,-134.9670,-4.6756,0.0000
3421,1,0,24.7234,480.0740,93.6797,0.0000,0.0000,0,-134.7980,-4.6749,0.0000
3448,1,0,24.6267,476.3230,94.3151,0.0000,0.0000,0,-136.5310,-4.6850,0.0000
3484,1,0,24.7685,481.8240,96.8891,0.0000,0.0000,0,-135.6230,-4.6970,0.0000
3485,1,0,24.6138,475.8230,94.9260,0.0000,0.0000,0,-135.1290,-4.6949,0.0000
3493,1,0,24.6783,478.3230,94.1495,0.0000,0.0000,0,-136.4320,-4.7063,0.0000
3494,1,0,24.5943,475.0730,95.1076,0.0000,0.0000,0,-136.3540,-4.7059,0.0000
3503,1,0,24.5360,472.8230,95.2154,0.0000,0.0000,0,-136.1550,-4.7100,0.0000
3504,1,0,24.6525,477.3230,95.0395,0.0000,0.0000,0,-136.0770,-4.7097,0.0000
3505,1,0,24.4971,471.3220,96.1036,0.0000,0.0000,0,-135.9090,-4.7089,0.0000
3506,1,0,24.4971,471.3220,96.3923,0.0000,0.0000,0,-135.8310,-4.7085,0.0000
3507,1,0,24.7428,480.8240,96.2495,0.0000,0.0000,0,-135.4150,-4.7065,0.0000
3508,1,0,24.5879,474.8230,97.8889,0.0000,0.0000,0,-135.3370,-4.7061,0.0000
3509,1,0,24.6073,475.5730,95.2852,0.0000,0.0000,0,-134.9210,-4.7044,0.0000
3510,1,0,24.6525,477.3230,94.5059,0.0000,0.0000,0,-134.8430,-4.7041,0.0000
3534,1,0,24.6654,477.8230,93.3668,0.0000,0.0000,0,-136.5310,-4.7329,0.0000
3565,1,0,24.4515,469.5720,97.3814,0.0000,0.0000,0,-136.0320,-4.7334,0.0000
3580,1,0,24.6396,476.8230,94.2361,0.0000,0.0000,0,-136.3920,-4.7452,0.0000
3585,1,0,24.6848,478.5730,95.5637,0.0000,0.0000,0,-136.1550,-4.7580,0.0000
3586,1,0,24.6912,478.8230,97.0182,0.0000,0.0000,0,-136.0770,-4.7576,0.0000
3587,1,0,24.5943,475.0730,96.1480,0.0000,0.0000,0,-135.9080,-4.7569,0.0000
3588,1,0,24.6073,475.5730,96.2410,0.0000,0.0000,0,-135.8300,-4.7566,0.0000
3589,1,0,24.5555,473.5730,96.1327,0.0000,0.0000,0,-135.4150,-4.7544,0.0000
3590,1,0,24.6202,476.0730,95.6787,0.0000,0.0000,0,-135.3370,-4.7541,0.0000
3591,1,0,24.5295,472.5730,95.0218,0.0000,0.0000,0,-134.9210,-4.7524,0.0000
3592,1,0,24.7170,479.8240,92.9171,0.0000,0.0000,0,-134.8430,-4.7521,0.0000
3655,1,0,24.6461,477.0730,95.0002,0.0000,0.0000,0,-136.2920,-4.7668,0.0000
3658,1,0,24.9605,489.3250,94.6301,0.0000,0.0000,0,-135.6230,-4.7655,0.0000
3659,1,0,24.6331,476.5730,94.2106,0.0000,0.0000,0,-135.1290,-4.7635,0.0000
3672,1,0,24.6977,479.0740,94.5540,0.0000,0.0000,0,-136.0320,-4.7864,0.0000
3673,1,0,24.5943,475.0730,95.9510,0.0000,0.0000,0,-135.9540,-4.7861,0.0000
3674,1,0,24.5814,474.5730,96.7628,0.0000,0.0000,0,-135.7850,-4.7855,0.0000
3675,1,0,24.5036,471.5720,96.7368,0.0000,0.0000,0,-135.7070,-4.7850,0.0000
3676,1,0,24.6654,477.8230,96.8642,0.0000,0.0000,0,-135.5380,-4.7840,0.0000
3677,1,0,24.7234,480.0740,96.5711,0.0000,0.0000,0,-135.4600,-4.7835,0.0000
3678,1,0,24.6073,475.5730,94.9381,0.0000,0.0000,0,-135.2910,-4.7828,0.0000
3679,1,0,24.6267,476.3230,95.8726,0.0000,0.0000,0,-135.2130,-4.7825,0.0000
3680,1,0,24.6654,477.8230,93.9406,0.0000,0.0000,0,-135.0440,-4.7821,0.0000
3681,1,0,24.7041,479.3240,93.3967,0.0000,0.0000,0,-134.9660,-4.7817,0.0000
3682,1,0,24.6525,477.3230,95.1373,0.0000,0.0000,0,-134.7970,-4.7809,0.0000
3717,1,0,24.6008,475.3230,96.4971,0.0000,0.0000,0,-136.2530,-4.8056,0.0000
3720,1,0,24.6267,476.3230,93.0422,0.0000,0.0000,0,-136.5300,-4.8110,0.0000
3763,1,0,24.5814,474.5730,94.9934,0.0000,0.0000,0,-136.1160,-4.8107,0.0000
3780,1,0,24.6331,476.5730,93.8688,0.0000,0.0000,0,-136.0310,-4.8345,0.0000
3781,1,0,24.6396,476.8230,95.3854,0.0000,0.0000,0,-135.9530,-4.8341,0.0000
3782,1,0,24.6719,478.0730,95.2697,0.0000,0.0000,0,-135.7850,-4.8334,0.0000
3783,1,0,24.6008,475.3230,95.0774,0.0000,0.0000,0,-135.7070,-4.8331,0.0000
3784,1,0,24.6783,478.3230,95.6724,0.0000,0.0000,0,-135.5380,-4.8319,0.0000
3785,1,0,24.6525,477.3230,95.6788,0.0000,0.0000,0,-135.4600,-4.8317,0.0000
3786,1,0,24.6331,476.5730,95.2393,0.0000,0.0000,0,-135.2910,-4.8310,0.0000
3787,1,0,24.7041,479.3240,94.7327,0.0000,0.0000,0,-135.2130,-4.8307,0.0000
3788,1,0,24.5943,475.0730,94.7161,0.0000,0.0000,0,-135.0440,-4.8301,0.0000
3789,1,0,24.7877,482.5740,93.2455,0.0000,0.0000,0,-134.9660,-4.8296,0.0000
3790,1,0,24.7877,482.5740,92.8661,0.0000,0.0000,0,-134.7970,-4.8290,0.0000
3850,1,0,24.7299,480.3240,93.6288,0.0000,0.0000,0,-136.2920,-4.8448,0.0000
3853,1,0,24.5036,471.5720,97.1579,0.0000,0.0000,0,-135.8690,-4.8525,0.0000
3854,1,0,24.7234,480.0740,94.1401,0.0000,0.0000,0,-135.3750,-4.8501,0.0000
3855,1,0,24.6848,478.5730,94.0898,0.0000,0.0000,0,-134.8810,-4.8482,0.0000
3862,1,0,24.5814,474.5730,93.5997,0.0000,0.0000,0,-136.5300,-4.8622,0.0000
3869,1,0,24.5684,474.0730,95.1399,0.0000,0.0000,0,-136.1550,-4.8640,0.0000
3870,1,0,24.7428,480.8240,95.2791,0.0000,0.0000,0,-136.0770,-4.8637,0.0000
3871,1,0,25.1701,497.5760,95.2167,0.0000,0.0000,0,-135.6610,-4.8614,0.0000
3872,1,0,24.7685,481.8240,96.0751,0.0000,0.0000,0,-135.5830,-4.8611,0.0000
3873,1,0,24.6783,478.3230,94.9004,0.0000,0.0000,0,-135.1670,-4.8595,0.0000
3874,1,0,24.6977,479.0740,94.5945,0.0000,0.0000,0,-135.0890,-4.8592,0.0000
3890,1,0,24.7041,479.3240,92.7119,0.0000,0.0000,0,-136.3920,-4.8674,0.0000
3933,1,0,24.5230,472.3230,94.8737,0.0000,0.0000,0,-136.0310,-4.8873,0.0000
3946,1,0,24.6396,476.8230,94.2653,0.0000,0.0000,0,-136.4310,-4.9066,0.0000
3947,1,0,24.7106,479.5740,93.0982,0.0000,0.0000,0,-136.3530,-4.9062,0.0000
3956,1,0,24.6008,475.3230,93.5165,0.0000,0.0000,0,-136.1540,-4.9119,0.0000
3957,1,0,24.6912,478.8230,93.5973,0.0000,0.0000,0,-136.0760,-4.9116,0.0000
3958,1,0,25.2900,502.3270,93.2800,0.0000,0.0000,0,-135.6610,-4.9094,0.0000
3959,1,0,24.8134,483.5740,94.6225,0.0000,0.0000,0,-135.5830,-4.9092,0.0000
3960,1,0,24.6654,477.8230,94.0932,0.0000,0.0000,0,-135.1670,-4.9077,0.0000
3961,1,0,24.7877,482.5740,92.8457,0.0000,0.0000,0,-135.0890,-4.9072,0.0000
4027,1,0,24.5943,475.0730,95.0149,0.0000,0.0000,0,-135.3750,-4.9186,0.0000
4028,1,0,24.7813,482.3240,92.1657,0.0000,0.0000,0,-134.8810,-4.9167,0.0000
4034,1,0,24.7363,480.5740,92.6069,0.0000,0.0000,0,-136.5300,-4.9403,0.0000
4040,1,0,24.6654,477.8230,94.5056,0.0000,0.0000,0,-136.0310,-4.9404,0.0000
4042,1,0,24.4776,470.5720,93.9789,0.0000,0.0000,0,-135.7840,-4.9393,0.0000
