Repository: kimminkuy70-coder/Parameter

# B3 — kV 정점 정밀화 (26µm, 3런)

`../../공정모델링/B3_정점정밀화_DOE.xlsx` 설계를 실행한 결과입니다. R0.5·F64·W4 고정, kV만 0.5 간격.
(자재 라벨 D26B, RunID 4007~4009 — kV60 Q가 기존 D26과 일치해 동일 자재로 판단)

## 폴더 ↔ 조건

| 폴더 | kV | RunID | 측정직경(µm) | Q_dia | 직경 게이트(0.97~1.03) |
|---|---|---|---|---|---|
| B3-2_kV59.5_R0.5_F64_W4 | 59.5 | 4008 | 24.842 | 0.9555 | ❌ 탈락 |
| **B3-1_kV60.0_R0.5_F64_W4** | **60.0** | 4007 | **25.619** | **0.9854** | ✅ **통과** |
| B3-3_kV60.5_R0.5_F64_W4 | 60.5 | 4009 | 23.603 | 0.9078 | ❌ 탈락 |

## 결론 — "결과 A": 정점은 60, 그리고 창이 매우 좁고 비대칭

- **포물선 정점 kV\* = 59.89 ≈ 60** (1차 회귀 kv*=59.96과 일치) → **레시피 kV\*≈60 확정, 보정 불필요.**
- **정점 최대 Q = 0.988** → 26µm은 약 1.2% 언더사이즈가 구조적 한계(정점에서도 100% 못 맞춤).

File: 실험데이터/B3_정점정밀화_3런/B3-2_kV59.5_R0.5_F64_W4/DieLevel/WBA_DieResult_0252_4008.csv
BumpId,Flag,Failure,Diameter,Area,Roundness,VoidFraction,LargestVoidFraction,VoidNumber,Centre_X,Centre_Y,LargestVoidDiameterFraction
286,1,0,24.6977,479.0740,93.3477,0.0000,0.0000,0,-7.2333,-2.7699,0.0000
287,1,0,24.7620,481.5740,93.3339,0.0000,0.0000,0,-7.1213,-2.7696,0.0000
293,1,0,24.7492,481.0740,96.9514,0.0000,0.0000,0,-6.5871,-2.8158,0.0000
294,1,0,24.9095,487.3250,97.1784,0.0000,0.0000,0,-6.5391,-2.8157,0.0000
295,1,0,24.8070,483.3240,96.3941,0.0000,0.0000,0,-6.3271,-2.8143,0.0000
296,1,0,24.7813,482.3240,96.6865,0.0000,0.0000,0,-6.2793,-2.8141,0.0000
337,1,0,24.7492,481.0740,95.9856,0.0000,0.0000,0,-6.9577,-2.8296,0.0000
338,1,0,24.7877,482.5740,96.0708,0.0000,0.0000,0,-6.7580,-2.8288,0.0000
339,1,0,24.9095,487.3250,95.5207,0.0000,0.0000,0,-5.7596,-2.8243,0.0000
340,1,0,24.7428,480.8240,93.9712,0.0000,0.0000,0,-5.5594,-2.8234,0.0000
367,1,0,24.6912,478.8230,96.1412,0.0000,0.0000,0,-6.9574,-2.9076,0.0000
368,1,0,24.8583,485.3240,96.1849,0.0000,0.0000,0,-6.7577,-2.9068,0.0000
369,1,0,24.8583,485.3240,96.6194,0.0000,0.0000,0,-5.7594,-2.9024,0.0000
373,1,0,24.7170,479.8240,95.3471,0.0000,0.0000,0,-5.5591,-2.9015,0.0000
380,1,0,24.8903,486.5750,97.0972,0.0000,0.0000,0,-6.0697,-2.9096,0.0000
381,1,0,24.9222,487.8250,96.9086,0.0000,0.0000,0,-6.0160,-2.9094,0.0000
434,1,0,24.7685,481.8240,94.2068,0.0000,0.0000,0,-7.2326,-2.9411,0.0000
435,1,0,24.7685,481.8240,95.2390,0.0000,0.0000,0,-7.1207,-2.9406,0.0000
441,1,0,24.7106,479.5740,96.6474,0.0000,0.0000,0,-6.9574,-2.9746,0.0000
442,1,0,24.9350,488.3250,95.8857,0.0000,0.0000,0,-5.7592,-2.9695,0.0000
468,1,0,24.7041,479.3240,96.1362,0.0000,0.0000,0,-6.9569,-3.0527,0.0000
469,1,0,24.8070,483.3240,98.0625,0.0000,0.0000,0,-5.7589,-3.0474,0.0000
497,1,0,24.6138,475.8230,95.2667,0.0000,0.0000,0,-7.1201,-3.0947,0.0000
499,1,0,24.6461,477.0730,96.5963,0.0000,0.0000,0,-7.2320,-3.0951,0.0000
500,1,0,24.8839,486.3250,97.9130,0.0000,0.0000,0,-6.1312,-3.0955,0.0000
501,1,0,24.8391,484.5740,97.3839,0.0000,0.0000,0,-6.0834,-3.0953,0.0000
502,1,0,24.8070,483.3240,97.8040,0.0000,0.0000,0,-6.0011,-3.0950,0.0000
503,1,0,24.9222,487.8250,98.4846,0.0000,0.0000,0,-5.9532,-3.0948,0.0000
535,1,0,24.6590,477.5730,96.0998,0.0000,0.0000,0,-6.9566,-3.1247,0.0000
536,1,0,24.7556,481.3240,98.2332,0.0000,0.0000,0,-6.7569,-3.1240,0.0000
537,1,0,24.8006,483.0740,98.8023,0.0000,0.0000,0,-5.7587,-3.1194,0.0000
538,1,0,24.8583,485.3240,95.8674,0.0000,0.0000,0,-5.5583,-3.1185,0.0000
547,1,0,24.6590,477.5730,98.5522,0.0000,0.0000,0,-6.6269,-3.1434,0.0000
548,1,0,24.7428,480.8240,98.7571,0.0000,0.0000,0,-6.2371,-3.1414,0.0000
549,1,0,24.9988,490.8250,95.5953,0.0000,0.0000,0,-5.4280,-3.1380,0.0000
575,1,0,24.8647,485.5750,98.9032,0.0000,0.0000,0,-5.9563,-3.1701,0.0000
591,1,0,24.6008,475.3230,97.0298,0.0000,0.0000,0,-6.9562,-3.2026,0.0000
592,1,0,24.7299,480.3240,97.4109,0.0000,0.0000,0,-6.7566,-3.2019,0.0000
593,1,0,24.8198,483.8240,98.2151,0.0000,0.0000,0,-5.7583,-3.1974,0.0000
594,1,0,24.9222,487.8250,95.5034,0.0000,0.0000,0,-5.5581,-3.1966,0.0000
600,1,0,25.0115,491.3250,98.2937,0.0000,0.0000,0,-6.5206,-3.2076,0.0000
601,1,0,25.0115,491.3250,99.3859,0.0000,0.0000,0,-6.4728,-3.2075,0.0000
602,1,0,25.1195,495.5760,99.2772,0.0000,0.0000,0,-6.3905,-3.2071,0.0000
603,1,0,25.0624,493.3260,96.8253,0.0000,0.0000,0,-6.3428,-3.2068,0.0000
604,1,0,24.8839,486.3250,97.9815,0.0000,0.0000,0,-5.9952,-3.2092,0.0000
605,1,0,24.8839,486.3250,98.3860,0.0000,0.0000,0,-5.9172,-3.2088,0.0000
656,1,0,24.8006,483.0740,98.8736,0.0000,0.0000,0,-6.6266,-3.2215,0.0000
657,1,0,25.1258,495.8260,98.2587,0.0000,0.0000,0,-6.2368,-3.2195,0.0000
658,1,0,24.9095,487.3250,96.3609,0.0000,0.0000,0,-5.4276,-3.2160,0.0000
684,1,0,24.7106,479.5740,97.0787,0.0000,0.0000,0,-7.2077,-3.2419,0.0000
694,1,0,24.8903,486.5750,98.8367,0.0000,0.0000,0,-5.9560,-3.2481,0.0000
700,1,0,24.7106,479.5740,97.6403,0.0000,0.0000,0,-6.9683,-3.2681,0.0000
701,1,0,24.8967,486.8250,98.9682,0.0000,0.0000,0,-5.7704,-3.2629,0.0000
702,1,0,24.8327,484.3240,97.5157,0.0000,0.0000,0,-6.6264,-3.2734,0.0000
703,1,0,25.2017,498.8270,98.4585,0.0000,0.0000,0,-6.5157,-3.2730,0.0000
704,1,0,25.3026,502.8270,98.8499,0.0000,0.0000,0,-6.4679,-3.2729,0.0000
705,1,0,25.5467,512.5790,99.1287,0.0000,0.0000,0,-6.3950,-3.2726,0.0000
706,1,0,25.3151,503.3270,96.8789,0.0000,0.0000,0,-6.3472,-3.2723,0.0000
707,1,0,25.2711,501.5770,99.0415,0.0000,0.0000,0,-6.2366,-3.2714,0.0000
708,1,0,25.0369,492.3260,98.7692,0.0000,0.0000,0,-6.0563,-3.2707,0.0000
709,1,0,25.0115,491.3250,95.4675,0.0000,0.0000,0,-5.4275,-3.2679,0.0000
731,1,0,24.8455,484.8240,95.0652,0.0000,0.0000,0,-7.2464,-3.2810,0.0000
732,1,0,24.7685,481.8240,96.9286,0.0000,0.0000,0,-7.1687,-3.2807,0.0000
786,1,0,24.7170,479.8240,98.0102,0.0000,0.0000,0,-6.8950,-3.2946,0.0000
787,1,0,24.7942,482.8240,96.4445,0.0000,0.0000,0,-6.7829,-3.2941,0.0000
788,1,0,24.9222,487.8250,97.1815,0.0000,0.0000,0,-5.6969,-3.2894,0.0000
789,1,0,24.8134,483.5740,97.1236,0.0000,0.0000,0,-5.5845,-3.2889,0.0000
798,1,0,25.3654,505.3280,99.2359,0.0000,0.0000,0,-6.0950,-3.3097,0.0000
799,1,0,25.2270,499.8270,99.4262,0.0000,0.0000,0,-6.0171,-3.3094,0.0000
832,1,0,24.7620,481.5740,96.1250,0.0000,0.0000,0,-7.2074,-3.3199,0.0000
834,1,0,24.7363,480.5740,97.6513,0.0000,0.0000,0,-7.0815,-3.3428,0.0000
835,1,0,25.4030,506.8280,98.3082,0.0000,0.0000,0,-6.3470,-3.3504,0.0000
848,1,0,25.0242,491.8260,98.8391,0.0000,0.0000,0,-6.6260,-3.3514,0.0000
849,1,0,25.4531,508.8280,99.2238,0.0000,0.0000,0,-6.5154,-3.3511,0.0000
850,1,0,25.3340,504.0770,98.5110,0.0000,0.0000,0,-6.4675,-3.3508,0.0000
851,1,0,25.4656,509.3280,98.7080,0.0000,0.0000,0,-6.3948,-3.3506,0.0000
852,1,0,25.2648,501.3270,98.5535,0.0000,0.0000,0,-6.2363,-3.3495,0.0000
853,1,0,25.2963,502.5770,98.2405,0.0000,0.0000,0,-6.0559,-3.3487,0.0000
854,1,0,24.9542,489.0750,96.1401,0.0000,0.0000,0,-5.4271,-3.3460,0.0000
926,1,0,25.2459,500.5770,98.0841,0.0000,0.0000,0,-5.9556,-3.3703,0.0000
935,1,0,24.8134,483.5740,96.3740,0.0000,0.0000,0,-7.1202,-3.3820,0.0000
936,1,0,24.8262,484.0740,96.4989,0.0000,0.0000,0,-7.0425,-3.3815,0.0000
939,1,0,25.3466,504.5770,99.4690,0.0000,0.0000,0,-5.9944,-3.4093,0.0000
940,1,0,25.3528,504.8270,98.7754,0.0000,0.0000,0,-5.9164,-3.4091,0.0000
977,1,0,24.7749,482.0740,98.4160,0.0000,0.0000,0,-7.0811,-3.4208,0.0000
978,1,0,24.7685,481.8240,97.8450,0.0000,0.0000,0,-7.2069,-3.4423,0.0000
980,1,0,25.4281,507.8280,98.5724,0.0000,0.0000,0,-5.9553,-3.4482,0.0000
1000,1,0,25.4906,510.3280,98.3959,0.0000,0.0000,0,-6.6555,-3.4736,0.0000
1001,1,0,25.2270,499.8270,99.8183,0.0000,0.0000,0,-6.4554,-3.4728,0.0000
1002,1,0,25.2711,501.5770,98.8065,0.0000,0.0000,0,-6.2555,-3.4716,0.0000
1003,1,0,25.2143,499.3270,99.8637,0.0000,0.0000,0,-6.0554,-3.4708,0.0000
1039,1,0,24.7942,482.8240,97.2572,0.0000,0.0000,0,-7.2455,-3.4815,0.0000
1040,1,0,24.7363,480.5740,97.1843,0.0000,0.0000,0,-7.1677,-3.4811,0.0000
1042,1,0,25.4218,507.5780,98.6174,0.0000,0.0000,0,-6.6943,-3.5128,0.0000
1043,1,0,25.3214,503.5770,99.0712,0.0000,0.0000,0,-6.6165,-3.5124,0.0000
1044,1,0,25.2900,502.3270,98.6623,0.0000,0.0000,0,-6.4943,-3.5118,0.0000
1045,1,0,25.0751,493.8260,99.2886,0.0000,0.0000,0,-6.4164,-3.5116,0.0000
1046,1,0,25.1385,496.3260,99.6725,0.0000,0.0000,0,-6.2943,-3.5106,0.0000
1047,1,0,25.0878,494.3260,99.2296,0.0000,0.0000,0,-6.2164,-3.5104,0.0000
1048,1,0,25.1827,498.0760,99.2159,0.0000,0.0000,0,-6.0941,-3.5099,0.0000
1049,1,0,25.2206,499.5770,98.5781,0.0000,0.0000,0,-6.0163,-3.5095,0.0000
1050,1,0,25.0497,492.8260,98.5589,0.0000,0.0000,0,-5.4583,-3.5072,0.0000
1142,1,0,25.4218,507.5780,99.3931,0.0000,0.0000,0,-6.6552,-3.5516,0.0000
1143,1,0,25.0497,492.8260,99.1371,0.0000,0.0000,0,-6.0550,-3.5486,0.0000
1144,1,0,25.0179,491.5750,96.1102,0.0000,0.0000,0,-5.4191,-3.5460,0.0000
1157,1,0,25.1385,496.3260,98.4893,0.0000,0.0000,0,-6.4552,-3.5508,0.0000
1158,1,0,25.0115,491.3250,98.4859,0.0000,0.0000,0,-6.2552,-3.5494,0.0000
1193,1,0,24.6783,478.3230,97.1151,0.0000,0.0000,0,-7.2064,-3.5577,0.0000
1196,1,0,25.1574,497.0760,99.2141,0.0000,0.0000,0,-6.5550,-3.5732,0.0000
1197,1,0,25.2143,499.3270,98.9286,0.0000,0.0000,0,-6.3550,-3.5725,0.0000
1198,1,0,24.9733,489.8250,98.8094,0.0000,0.0000,0,-6.1551,-3.5713,0.0000
1199,1,0,25.3026,502.8270,98.6416,0.0000,0.0000,0,-5.9547,-3.5704,0.0000
1233,1,0,24.8327,484.3240,99.5722,0.0000,0.0000,0,-6.8751,-3.5850,0.0000
1234,1,0,24.7620,481.5740,97.1820,0.0000,0.0000,0,-5.6770,-3.5797,0.0000
1240,1,0,24.7234,480.0740,97.9772,0.0000,0.0000,0,-7.2451,-3.5969,0.0000
1241,1,0,24.8262,484.0740,96.7248,0.0000,0.0000,0,-7.1673,-3.5965,0.0000
1259,1,0,25.1004,494.8260,98.5866,0.0000,0.0000,0,-6.5938,-3.6124,0.0000
1260,1,0,25.1701,497.5760,98.8953,0.0000,0.0000,0,-6.5159,-3.6121,0.0000
1261,1,0,25.2396,500.3270,99.4641,0.0000,0.0000,0,-6.3937,-3.6117,0.0000
1262,1,0,25.0878,494.3260,99.0307,0.0000,0.0000,0,-6.3161,-3.6109,0.0000
1263,1,0,25.0179,491.5750,98.1362,0.0000,0.0000,0,-6.1938,-3.6104,0.0000
1264,1,0,25.0433,492.5760,99.5202,0.0000,0.0000,0,-6.1158,-3.6101,0.0000
1265,1,0,25.1068,495.0760,98.4752,0.0000,0.0000,0,-5.9936,-3.6095,0.0000
1266,1,0,25.2459,500.5770,99.6260,0.0000,0.0000,0,-5.9157,-3.6092,0.0000
1334,1,0,24.6848,478.5730,99.3175,0.0000,0.0000,0,-6.9797,-3.6435,0.0000
1335,1,0,25.3340,504.0770,98.8515,0.0000,0.0000,0,-6.7698,-3.6427,0.0000
1336,1,0,25.3151,503.3270,97.9212,0.0000,0.0000,0,-5.7820,-3.6382,0.0000
1337,1,0,24.8839,486.3250,98.2941,0.0000,0.0000,0,-5.5717,-3.6374,0.0000
1343,1,0,25.2143,499.3270,98.9043,0.0000,0.0000,0,-6.5548,-3.6512,0.0000
1344,1,0,25.2206,499.5770,99.4746,0.0000,0.0000,0,-6.3547,-3.6503,0.0000
1345,1,0,24.9797,490.0750,98.0961,0.0000,0.0000,0,-6.1547,-3.6491,0.0000
1346,1,0,25.1385,496.3260,99.3701,0.0000,0.0000,0,-5.9544,-3.6483,0.0000
1388,1,0,24.9605,489.3250,97.6411,0.0000,0.0000,0,-7.2059,-3.6679,0.0000
1390,1,0,25.1701,497.5760,98.4520,0.0000,0.0000,0,-6.6547,-3.6737,0.0000
1391,1,0,25.0497,492.8260,99.3164,0.0000,0.0000,0,-6.4547,-3.6730,0.0000
1392,1,0,24.8967,486.8250,98.6260,0.0000,0.0000,0,-6.2549,-3.6718,0.0000
1393,1,0,25.0306,492.0760,99.1156,0.0000,0.0000,0,-6.0545,-3.6708,0.0000
1435,1,0,24.6848,478.5730,96.4125,0.0000,0.0000,0,-7.2446,-3.7071,0.0000
1436,1,0,24.7813,482.3240,97.7957,0.0000,0.0000,0,-7.1668,-3.7068,0.0000
1441,1,0,25.2017,498.8270,98.6024,0.0000,0.0000,0,-6.6935,-3.7128,0.0000
1442,1,0,25.0369,492.3260,98.2928,0.0000,0.0000,0,-6.6156,-3.7125,0.0000
1443,1,0,25.0687,493.5760,99.0187,0.0000,0.0000,0,-6.4934,-3.7120,0.0000
1444,1,0,24.9924,490.5750,99.8660,0.0000,0.0000,0,-6.4155,-3.7117,0.0000
1445,1,0,24.9988,490.8250,99.2455,0.0000,0.0000,0,-6.2935,-3.7107,0.0000
1446,1,0,24.8519,485.0740,99.7711,0.0000,0.0000,0,-6.2156,-3.7105,0.0000
1447,1,0,24.9542,489.0750,99.0339,0.0000,0.0000,0,-6.0934,-3.7100,0.0000
1448,1,0,24.9031,487.0750,98.7433,0.0000,0.0000,0,-6.0154,-3.7097,0.0000
1449,1,0,24.9286,488.0750,97.4411,0.0000,0.0000,0,-5.4575,-3.7074,0.0000
1519,1,0,24.9414,488.5750,98.1506,0.0000,0.0000,0,-6.8745,-3.7181,0.0000
1520,1,0,24.8198,483.8240,98.9075,0.0000,0.0000,0,-5.6766,-3.7128,0.0000
1522,1,0,24.8134,483.5740,98.9072,0.0000,0.0000,0,-6.9794,-3.7215,0.0000
1523,1,0,25.3717,505.5780,99.4039,0.0000,0.0000,0,-6.7697,-3.7207,0.0000
1524,1,0,25.2333,500.0770,97.5530,0.0000,0.0000,0,-5.7817,-3.7161,0.0000
1525,1,0,24.6783,478.3230,96.8853,0.0000,0.0000,0,-5.5714,-3.7152,0.0000
1543,1,0,24.8967,486.8250,97.7765,0.0000,0.0000,0,-7.2056,-3.7460,0.0000
1544,1,0,25.1068,495.0760,99.6490,0.0000,0.0000,0,-6.6544,-3.7517,0.0000
1545,1,0,25.1511,496.8260,99.3642,0.0000,0.0000,0,-6.4543,-3.7508,0.0000
1546,1,0,24.7620,481.5740,99.4620,0.0000,0.0000,0,-6.2545,-3.7496,0.0000
1547,1,0,24.9733,489.8250,99.0868,0.0000,0.0000,0,-6.0542,-3.7488,0.0000
1588,1,0,25.0051,491.0750,99.2208,0.0000,0.0000,0,-6.5543,-3.7735,0.0000
1599,1,0,25.0433,492.5760,98.3553,0.0000,0.0000,0,-5.9539,-3.7705,0.0000
1626,1,0,24.8006,483.0740,99.0971,0.0000,0.0000,0,-6.9791,-3.7935,0.0000
1627,1,0,25.1891,498.3270,98.3578,0.0000,0.0000,0,-6.7693,-3.7926,0.0000
1628,1,0,25.2080,499.0770,98.4256,0.0000,0.0000,0,-5.7814,-3.7882,0.0000
1629,1,0,24.8839,486.3250,97.4706,0.0000,0.0000,0,-5.5711,-3.7873,0.0000
1646,1,0,24.7877,482.5740,97.6747,0.0000,0.0000,0,-6.5930,-3.8124,0.0000
1647,1,0,24.8134,483.5740,97.9142,0.0000,0.0000,0,-6.5151,-3.8121,0.0000
1648,1,0,24.8327,484.3240,97.7724,0.0000,0.0000,0,-6.3930,-3.8116,0.0000
1649,1,0,24.5814,474.5730,97.4572,0.0000,0.0000,0,-6.3153,-3.8108,0.0000
1650,1,0,24.6073,475.5730,96.7657,0.0000,0.0000,0,-6.1930,-3.8103,0.0000
1651,1,0,24.7492,481.0740,97.4493,0.0000,0.0000,0,-6.1151,-3.8100,0.0000
1652,1,0,24.8391,484.5740,97.6325,0.0000,0.0000,0,-5.9928,-3.8095,0.0000
1653,1,0,25.0878,494.3260,98.2831,0.0000,0.0000,0,-5.9148,-3.8093,0.0000
1717,1,0,24.5101,471.8220,95.7623,0.0000,0.0000,0,-7.2442,-3.8171,0.0000
1733,1,0,24.9414,488.5750,99.3243,0.0000,0.0000,0,-6.8739,-3.8507,0.0000
1734,1,0,24.8967,486.8250,97.7581,0.0000,0.0000,0,-5.6759,-3.8454,0.0000
1736,1,0,25.0433,492.5760,99.2819,0.0000,0.0000,0,-6.5539,-3.8510,0.0000
1737,1,0,25.0306,492.0760,99.0775,0.0000,0.0000,0,-6.3537,-3.8502,0.0000
1738,1,0,24.9350,488.3250,98.5808,0.0000,0.0000,0,-6.1539,-3.8489,0.0000
1783,1,0,24.6977,479.0740,98.6172,0.0000,0.0000,0,-6.9787,-3.8711,0.0000
1784,1,0,25.1827,498.0760,99.8989,0.0000,0.0000,0,-6.7689,-3.8703,0.0000
1785,1,0,25.3340,504.0770,98.2369,0.0000,0.0000,0,-5.7810,-3.8658,0.0000
1786,1,0,24.8711,485.8250,97.6535,0.0000,0.0000,0,-5.5707,-3.8649,0.0000
1788,1,0,25.0051,491.0750,98.4464,0.0000,0.0000,0,-6.6539,-3.8735,0.0000
1789,1,0,25.0369,492.3260,99.5516,0.0000,0.0000,0,-6.4538,-3.8728,0.0000
1790,1,0,24.9286,488.0750,99.2425,0.0000,0.0000,0,-6.2539,-3.8715,0.0000
1791,1,0,25.0115,491.3250,99.3512,0.0000,0.0000,0,-6.0537,-3.8707,0.0000
1838,1,0,25.2080,499.0770,98.8758,0.0000,0.0000,0,-6.6926,-3.9126,0.0000
1839,1,0,24.9286,488.0750,99.7890,0.0000,0.0000,0,-6.6148,-3.9124,0.0000
1840,1,0,25.0306,492.0760,99.4171,0.0000,0.0000,0,-6.4925,-3.9118,0.0000
1841,1,0,24.9414,488.5750,99.1747,0.0000,0.0000,0,-6.4147,-3.9116,0.0000
1842,1,0,25.1131,495.3260,99.4746,0.0000,0.0000,0,-6.2927,-3.9107,0.0000
1843,1,0,25.0306,492.0760,99.7137,0.0000,0.0000,0,-6.2148,-3.9103,0.0000
1844,1,0,25.1131,495.3260,98.9895,0.0000,0.0000,0,-6.0925,-3.9097,0.0000
1845,1,0,25.0878,494.3260,98.3138,0.0000,0.0000,0,-6.0145,-3.9095,0.0000
1846,1,0,25.1131,495.3260,95.9634,0.0000,0.0000,0,-5.4566,-3.9071,0.0000
1916,1,0,24.5943,475.0730,97.8093,0.0000,0.0000,0,-7.2436,-3.9275,0.0000
1917,1,0,24.8775,486.0750,98.6143,0.0000,0.0000,0,-6.8736,-3.9288,0.0000
1918,1,0,25.1195,495.5760,97.7264,0.0000,0.0000,0,-5.6757,-3.9234,0.0000
1933,1,0,25.0878,494.3260,99.9697,0.0000,0.0000,0,-6.6535,-3.9516,0.0000
1934,1,0,25.0878,494.3260,99.1784,0.0000,0.0000,0,-6.2536,-3.9494,0.0000
1935,1,0,24.9605,489.3250,99.3665,0.0000,0.0000,0,-6.0533,-3.9486,0.0000
1936,1,0,24.9605,489.3250,97.0569,0.0000,0.0000,0,-5.4174,-3.9460,0.0000
1946,1,0,24.9605,489.3250,98.8934,0.0000,0.0000,0,-6.4534,-3.9506,0.0000
1979,1,0,24.9031,487.0750,99.4636,0.0000,0.0000,0,-6.5534,-3.9733,0.0000
1980,1,0,25.0624,493.3260,99.7479,0.0000,0.0000,0,-6.1534,-3.9712,0.0000
2035,1,0,25.0242,491.8260,99.4798,0.0000,0.0000,0,-6.5921,-4.0123,0.0000
2036,1,0,24.9414,488.5750,99.6728,0.0000,0.0000,0,-6.5144,-4.0120,0.0000
2037,1,0,25.1068,495.0760,99.4765,0.0000,0.0000,0,-6.3919,-4.0115,0.0000
2038,1,0,25.1574,497.0760,99.5347,0.0000,0.0000,0,-6.3144,-4.0108,0.0000
2039,1,0,25.0878,494.3260,99.8977,0.0000,0.0000,0,-6.1921,-4.0102,0.0000
2040,1,0,25.0051,491.0750,99.0521,0.0000,0.0000,0,-6.1143,-4.0099,0.0000
2041,1,0,25.2270,499.8270,99.1415,0.0000,0.0000,0,-5.9919,-4.0094,0.0000
2042,1,0,25.3151,503.3270,99.4603,0.0000,0.0000,0,-5.9139,-4.0091,0.0000
2108,1,0,24.5684,474.0730,97.1440,0.0000,0.0000,0,-7.2431,-4.0376,0.0000
2114,1,0,24.9860,490.3250,98.9044,0.0000,0.0000,0,-6.5531,-4.0511,0.0000
2115,1,0,25.0624,493.3260,99.5361,0.0000,0.0000,0,-6.3529,-4.0503,0.0000
2116,1,0,25.0306,492.0760,99.3230,0.0000,0.0000,0,-6.1530,-4.0490,0.0000
2117,1,0,25.2963,502.5770,99.4998,0.0000,0.0000,0,-5.9528,-4.0482,0.0000
2158,1,0,24.6654,477.8230,98.2875,0.0000,0.0000,0,-7.0529,-4.0753,0.0000
2159,1,0,24.8583,485.3240,97.6948,0.0000,0.0000,0,-6.8530,-4.0746,0.0000
2160,1,0,25.0179,491.5750,99.6712,0.0000,0.0000,0,-6.4529,-4.0728,0.0000
2161,1,0,25.1701,497.5760,98.7561,0.0000,0.0000,0,-6.0528,-4.0708,0.0000
2162,1,0,24.9350,488.3250,97.9139,0.0000,0.0000,0,-5.6521,-4.0691,0.0000
2196,1,0,24.6525,477.3230,98.6373,0.0000,0.0000,0,-7.2040,-4.1086,0.0000
2197,1,0,24.7492,481.0740,97.8119,0.0000,0.0000,0,-7.0918,-4.1145,0.0000
2198,1,0,24.6138,475.8230,99.0421,0.0000,0.0000,0,-7.0138,-4.1142,0.0000
2199,1,0,24.7041,479.3240,97.7697,0.0000,0.0000,0,-6.8918,-4.1136,0.0000
2200,1,0,24.9350,488.3250,98.4834,0.0000,0.0000,0,-6.8138,-4.1133,0.0000
2201,1,0,25.1764,497.8260,98.5758,0.0000,0.0000,0,-6.6918,-4.1128,0.0000
2202,1,0,25.2396,500.3270,99.0974,0.0000,0.0000,0,-6.6139,-4.1125,0.0000
2203,1,0,25.0179,491.5750,98.8183,0.0000,0.0000,0,-6.4917,-4.1119,0.0000
2204,1,0,25.0179,491.5750,99.0998,0.0000,0.0000,0,-6.4138,-4.1116,0.0000
2205,1,0,25.1827,498.0760,98.6296,0.0000,0.0000,0,-6.2918,-4.1107,0.0000
2206,1,0,25.0814,494.0760,99.1813,0.0000,0.0000,0,-6.2139,-4.1104,0.0000
2207,1,0,25.1701,497.5760,99.1769,0.0000,0.0000,0,-6.0917,-4.1098,0.0000
2208,1,0,25.2837,502.0770,99.2990,0.0000,0.0000,0,-6.0137,-4.1096,0.0000
2209,1,0,25.1638,497.3260,98.6860,0.0000,0.0000,0,-5.8914,-4.1090,0.0000
2210,1,0,25.0306,492.0760,98.3523,0.0000,0.0000,0,-5.8133,-4.1087,0.0000
2211,1,0,24.7556,481.3240,98.1135,0.0000,0.0000,0,-5.6910,-4.1082,0.0000
2212,1,0,24.9158,487.5750,97.7164,0.0000,0.0000,0,-5.6130,-4.1078,0.0000
2213,1,0,24.8711,485.8250,97.6459,0.0000,0.0000,0,-5.4558,-4.1072,0.0000
2300,1,0,24.7942,482.8240,97.8958,0.0000,0.0000,0,-7.2427,-4.1478,0.0000
2301,1,0,24.7492,481.0740,96.9306,0.0000,0.0000,0,-7.1650,-4.1474,0.0000
2304,1,0,24.6525,477.3230,97.2633,0.0000,0.0000,0,-7.0526,-4.1532,0.0000
2305,1,0,25.3088,503.0770,98.4242,0.0000,0.0000,0,-6.6526,-4.1516,0.0000
2306,1,0,25.1321,496.0760,97.8046,0.0000,0.0000,0,-6.2527,-4.1495,0.0000
2307,1,0,25.0242,491.8260,98.4876,0.0000,0.0000,0,-5.8522,-4.1478,0.0000
2308,1,0,24.9669,489.5750,97.5426,0.0000,0.0000,0,-5.4166,-4.1460,0.0000
2342,1,0,24.6590,477.5730,98.6516,0.0000,0.0000,0,-6.9525,-4.1750,0.0000
2343,1,0,25.3466,504.5770,99.0191,0.0000,0.0000,0,-6.5525,-4.1734,0.0000
2344,1,0,25.0751,493.8260,99.0323,0.0000,0.0000,0,-6.3525,-4.1726,0.0000
2345,1,0,25.3214,503.5770,98.1340,0.0000,0.0000,0,-6.1524,-4.1712,0.0000
2346,1,0,25.2522,500.8270,99.9257,0.0000,0.0000,0,-5.9523,-4.1703,0.0000
2347,1,0,24.8134,483.5740,98.9577,0.0000,0.0000,0,-5.7520,-4.1697,0.0000
2348,1,0,24.8134,483.5740,97.1162,0.0000,0.0000,0,-5.5515,-4.1687,0.0000
2390,1,0,24.7363,480.5740,96.4035,0.0000,0.0000,0,-7.2038,-4.1866,0.0000
2394,1,0,25.3403,504.3270,98.5788,0.0000,0.0000,0,-6.1133,-4.2100,0.0000
2395,1,0,25.2270,499.8270,98.1499,0.0000,0.0000,0,-5.9911,-4.2094,0.0000
2404,1,0,24.6848,478.5730,98.8566,0.0000,0.0000,0,-6.9134,-4.2139,0.0000
2405,1,0,25.2206,499.5770,98.5578,0.0000,0.0000,0,-6.5913,-4.2125,0.0000
2406,1,0,25.3717,505.5780,98.2616,0.0000,0.0000,0,-6.5134,-4.2122,0.0000
2407,1,0,25.2206,499.5770,99.7889,0.0000,0.0000,0,-6.3913,-4.2116,0.0000
2408,1,0,25.4155,507.3280,98.9949,0.0000,0.0000,0,-6.3136,-4.2109,0.0000
2409,1,0,25.2459,500.5770,99.5288,0.0000,0.0000,0,-6.1913,-4.2104,0.0000
2410,1,0,25.0878,494.3260,97.3910,0.0000,0.0000,0,-5.9131,-4.2092,0.0000
2411,1,0,24.9797,490.0750,99.4283,0.0000,0.0000,0,-5.7907,-4.2087,0.0000
2412,1,0,24.9222,487.8250,97.7384,0.0000,0.0000,0,-5.7126,-4.2084,0.0000
2413,1,0,24.8391,484.5740,97.7170,0.0000,0.0000,0,-5.5903,-4.2079,0.0000
2414,1,0,24.9605,489.3250,97.4912,0.0000,0.0000,0,-5.5122,-4.2076,0.0000
2492,1,0,24.6912,478.8230,97.7066,0.0000,0.0000,0,-6.9521,-4.2530,0.0000
2493,1,0,25.1574,497.0760,98.3860,0.0000,0.0000,0,-6.5522,-4.2513,0.0000
2494,1,0,25.2396,500.3270,99.2281,0.0000,0.0000,0,-6.3520,-4.2503,0.0000
2495,1,0,25.2143,499.3270,98.8064,0.0000,0.0000,0,-6.1522,-4.2491,0.0000
2496,1,0,25.1448,496.5760,98.3987,0.0000,0.0000,0,-5.9519,-4.2483,0.0000
2497,1,0,24.9095,487.3250,97.9204,0.0000,0.0000,0,-5.7516,-4.2475,0.0000
2498,1,0,24.8775,486.0750,97.3734,0.0000,0.0000,0,-5.5511,-4.2467,0.0000
2520,1,0,24.7363,480.5740,96.4709,0.0000,0.0000,0,-7.1899,-4.2768,0.0000
2521,1,0,24.6912,478.8230,97.6559,0.0000,0.0000,0,-7.0521,-4.2755,0.0000
2567,1,0,24.7428,480.8240,97.1330,0.0000,0.0000,0,-7.0907,-4.3146,0.0000
2568,1,0,24.7170,479.8240,98.2594,0.0000,0.0000,0,-7.0130,-4.3143,0.0000
2578,1,0,24.6912,478.8230,98.2896,0.0000,0.0000,0,-6.6913,-4.3333,0.0000
2579,1,0,24.6783,478.3230,98.4089,0.0000,0.0000,0,-6.6134,-4.3329,0.0000
2580,1,0,25.0115,491.3250,97.8314,0.0000,0.0000,0,-6.4446,-4.3322,0.0000
2581,1,0,24.9286,488.0750,98.3066,0.0000,0.0000,0,-6.3666,-4.3319,0.0000
2582,1,0,25.0687,493.5760,98.1369,0.0000,0.0000,0,-6.1981,-4.3307,0.0000
2583,1,0,25.0242,491.8260,98.5439,0.0000,0.0000,0,-6.1200,-4.3303,0.0000
2584,1,0,24.8903,486.5750,97.7925,0.0000,0.0000,0,-5.9512,-4.3296,0.0000
2585,1,0,24.9350,488.3250,98.7168,0.0000,0.0000,0,-5.8731,-4.3294,0.0000
2586,1,0,24.8391,484.5740,96.9613,0.0000,0.0000,0,-5.7041,-4.3288,0.0000
2587,1,0,24.8198,483.8240,96.8732,0.0000,0.0000,0,-5.6259,-4.3283,0.0000
2588,1,0,24.7942,482.8240,96.4180,0.0000,0.0000,0,-5.4569,-4.3278,0.0000
2620,1,0,24.6138,475.8230,97.0981,0.0000,0.0000,0,-7.0517,-4.3535,0.0000
2621,1,0,24.5230,472.3230,96.3181,0.0000,0.0000,0,-7.1897,-4.3549,0.0000
2665,1,0,24.6719,478.0730,97.9754,0.0000,0.0000,0,-6.7756,-4.3575,0.0000
2674,1,0,24.6202,476.0730,97.4425,0.0000,0.0000,0,-6.9516,-4.3752,0.0000
2685,1,0,24.7428,480.8240,97.3236,0.0000,0.0000,0,-6.6911,-4.3812,0.0000
2686,1,0,24.7620,481.5740,97.5894,0.0000,0.0000,0,-6.6132,-4.3808,0.0000
2687,1,0,24.7813,482.3240,97.9281,0.0000,0.0000,0,-6.4443,-4.3801,0.0000
2688,1,0,24.8775,486.0750,98.1072,0.0000,0.0000,0,-6.3665,-4.3799,0.0000
2689,1,0,24.9797,490.0750,99.2729,0.0000,0.0000,0,-6.1978,-4.3787,0.0000
2690,1,0,24.9860,490.3250,97.6345,0.0000,0.0000,0,-6.1198,-4.3784,0.0000
2691,1,0,24.7556,481.3240,98.8422,0.0000,0.0000,0,-5.9509,-4.3777,0.0000
2692,1,0,24.7492,481.0740,98.9318,0.0000,0.0000,0,-5.8728,-4.3774,0.0000
2693,1,0,24.8775,486.0750,96.2881,0.0000,0.0000,0,-5.7039,-4.3768,0.0000
2694,1,0,25.0941,494.5760,96.6274,0.0000,0.0000,0,-5.6257,-4.3764,0.0000
2695,1,0,24.8391,484.5740,96.3002,0.0000,0.0000,0,-5.4566,-4.3757,0.0000
2757,1,0,25.0624,493.3260,98.6852,0.0000,0.0000,0,-6.2822,-4.3978,0.0000
2758,1,0,24.9350,488.3250,97.2405,0.0000,0.0000,0,-5.7883,-4.3958,0.0000
2769,1,0,24.7492,481.0740,97.0781,0.0000,0.0000,0,-6.8143,-4.4107,0.0000
2770,1,0,24.8711,485.8250,98.1263,0.0000,0.0000,0,-6.7364,-4.4104,0.0000
2771,1,0,24.8903,486.5750,98.7894,0.0000,0.0000,0,-6.5676,-4.4097,0.0000
2772,1,0,24.9031,487.0750,98.2562,0.0000,0.0000,0,-6.4897,-4.4094,0.0000
2773,1,0,24.8839,486.3250,98.9216,0.0000,0.0000,0,-6.0743,-4.4072,0.0000
2774,1,0,24.8839,486.3250,99.0438,0.0000,0.0000,0,-5.9963,-4.4069,0.0000
2775,1,0,24.8006,483.0740,95.8586,0.0000,0.0000,0,-5.5801,-4.4053,0.0000
2776,1,0,24.8455,484.8240,95.9752,0.0000,0.0000,0,-5.5019,-4.4050,0.0000
2797,1,0,24.6590,477.5730,97.6666,0.0000,0.0000,0,-6.9125,-4.4140,0.0000
2800,1,0,24.8839,486.3250,99.0438,0.0000,0.0000,0,-5.9963,-4.4069,0.0000
2844,1,0,24.6848,478.5730,96.8708,0.0000,0.0000,0,-6.9512,-4.4532,0.0000
2846,1,0,24.7813,482.3240,98.1757,0.0000,0.0000,0,-6.0741,-4.4553,0.0000
2855,1,0,24.7556,481.3240,97.1801,0.0000,0.0000,0,-6.8142,-4.4587,0.0000
2856,1,0,24.7620,481.5740,98.1350,0.0000,0.0000,0,-6.7362,-4.4584,0.0000
2857,1,0,24.7877,482.5740,98.7359,0.0000,0.0000,0,-6.5675,-4.4577,0.0000
2858,1,0,24.8198,483.8240,97.1957,0.0000,0.0000,0,-6.4895,-4.4573,0.0000
2859,1,0,24.8711,485.8250,98.0357,0.0000,0.0000,0,-5.9961,-4.4549,0.0000
2860,1,0,24.8839,486.3250,96.4314,0.0000,0.0000,0,-5.5799,-4.4531,0.0000
2861,1,0,24.8903,486.5750,96.3723,0.0000,0.0000,0,-5.5017,-4.4528,0.0000
2919,1,0,24.9733,489.8250,98.8465,0.0000,0.0000,0,-6.2820,-4.4663,0.0000
2920,1,0,24.8006,483.0740,97.0937,0.0000,0.0000,0,-5.7880,-4.4642,0.0000
2927,1,0,24.7685,481.8240,97.2664,0.0000,0.0000,0,-7.0512,-4.4756,0.0000
2939,1,0,24.6654,477.8230,95.5535,0.0000,0.0000,0,-7.1892,-4.4897,0.0000
2940,1,0,24.7234,480.0740,97.5572,0.0000,0.0000,0,-6.6906,-4.4872,0.0000
2941,1,0,24.7428,480.8240,97.8027,0.0000,0.0000,0,-6.6128,-4.4869,0.0000
2942,1,0,24.8327,484.3240,99.3544,0.0000,0.0000,0,-6.4440,-4.4861,0.0000
2943,1,0,24.7041,479.3240,97.3639,0.0000,0.0000,0,-6.3661,-4.4859,0.0000
2944,1,0,24.8647,485.5750,98.5949,0.0000,0.0000,0,-6.1973,-4.4847,0.0000
2945,1,0,24.8583,485.3240,98.7750,0.0000,0.0000,0,-6.1194,-4.4844,0.0000
2946,1,0,24.8006,483.0740,96.3904,0.0000,0.0000,0,-5.9504,-4.4837,0.0000
2947,1,0,24.7428,480.8240,97.2159,0.0000,0.0000,0,-5.8724,-4.4833,0.0000
2948,1,0,24.9158,487.5750,97.1702,0.0000,0.0000,0,-5.7034,-4.4828,0.0000
2949,1,0,24.9095,487.3250,95.9373,0.0000,0.0000,0,-5.6253,-4.4823,0.0000
2950,1,0,24.9222,487.8250,95.2665,0.0000,0.0000,0,-5.4562,-4.4817,0.0000
2982,1,0,24.7428,480.8240,97.2159,0.0000,0.0000,0,-5.8724,-4.4833,0.0000
3025,1,0,24.6525,477.3230,97.3214,0.0000,0.0000,0,-6.7749,-4.5116,0.0000
3031,1,0,24.7620,481.5740,96.7816,0.0000,0.0000,0,-7.0899,-4.5147,0.0000
3032,1,0,24.7942,482.8240,96.2912,0.0000,0.0000,0,-7.0123,-4.5145,0.0000
3049,1,0,24.7106,479.5740,97.0161,0.0000,0.0000,0,-6.6905,-4.5351,0.0000
3050,1,0,24.6719,478.0730,99.0663,0.0000,0.0000,0,-6.6125,-4.5347,0.0000
3051,1,0,24.7428,480.8240,97.7819,0.0000,0.0000,0,-6.4437,-4.5340,0.0000
3052,1,0,24.8519,485.0740,99.0544,0.0000,0.0000,0,-6.3658,-4.5336,0.0000
3053,1,0,24.8327,484.3240,98.2678,0.0000,0.0000,0,-6.1972,-4.5326,0.0000
3054,1,0,24.7428,480.8240,96.2681,0.0000,0.0000,0,-6.1191,-4.5323,0.0000
3055,1,0,24.7106,479.5740,97.0530,0.0000,0.0000,0,-5.9504,-4.5316,0.0000
3056,1,0,24.7492,481.0740,97.1325,0.0000,0.0000,0,-5.8721,-4.5315,0.0000
3057,1,0,24.8455,484.8240,97.5177,0.0000,0.0000,0,-5.7032,-4.5306,0.0000
3058,1,0,24.9605,489.3250,95.8142,0.0000,0.0000,0,-5.6251,-4.5303,0.0000
3059,1,0,24.8198,483.8240,94.5270,0.0000,0.0000,0,-5.4560,-4.5297,0.0000
3116,1,0,24.7749,482.0740,95.6839,0.0000,0.0000,0,-7.0508,-4.5537,0.0000
3118,1,0,24.6719,478.0730,97.6287,0.0000,0.0000,0,-6.0346,-4.5508,0.0000
3119,1,0,24.6977,479.0740,95.7980,0.0000,0.0000,0,-5.5404,-4.5488,0.0000
3124,1,0,24.6719,478.0730,97.6287,0.0000,0.0000,0,-6.0346,-4.5508,0.0000
3131,1,0,24.7363,480.5740,97.0822,0.0000,0.0000,0,-6.8137,-4.5648,0.0000
3132,1,0,24.8839,486.3250,96.5113,0.0000,0.0000,0,-6.7357,-4.5644,0.0000
3133,1,0,25.3088,503.0770,96.9759,0.0000,0.0000,0,-6.3204,-4.5621,0.0000
3134,1,0,24.8839,486.3250,97.8286,0.0000,0.0000,0,-6.2424,-4.5620,0.0000
3135,1,0,24.8134,483.5740,96.5689,0.0000,0.0000,0,-5.8264,-4.5602,0.0000
3136,1,0,24.8006,483.0740,98.0984,0.0000,0.0000,0,-5.7484,-4.5600,0.0000
3161,1,0,24.6719,478.0730,95.1015,0.0000,0.0000,0,-7.1889,-4.5678,0.0000
3163,1,0,24.6008,475.3230,97.2898,0.0000,0.0000,0,-6.9508,-4.5754,0.0000
3200,1,0,24.7363,480.5740,98.1778,0.0000,0.0000,0,-6.6902,-4.5882,0.0000
3217,1,0,24.7170,479.8240,94.2770,0.0000,0.0000,0,-7.1887,-4.6156,0.0000
3218,1,0,24.6848,478.5730,97.4291,0.0000,0.0000,0,-6.9896,-4.6145,0.0000
3219,1,0,24.6783,478.3230,96.1702,0.0000,0.0000,0,-6.9118,-4.6143,0.0000
3220,1,0,24.6654,477.8230,96.6069,0.0000,0.0000,0,-6.8134,-4.6128,0.0000
3221,1,0,24.7363,480.5740,96.8172,0.0000,0.0000,0,-6.7355,-4.6123,0.0000
3222,1,0,25.3779,505.8280,96.9425,0.0000,0.0000,0,-6.3203,-4.6102,0.0000
3223,1,0,24.9158,487.5750,96.6896,0.0000,0.0000,0,-6.2422,-4.6098,0.0000
3224,1,0,24.8583,485.3240,97.3805,0.0000,0.0000,0,-5.8263,-4.6082,0.0000
3225,1,0,24.7428,480.8240,97.5625,0.0000,0.0000,0,-5.7482,-4.6079,0.0000
3287,1,0,24.7620,481.5740,97.0661,0.0000,0.0000,0,-6.0343,-4.6193,0.0000
3288,1,0,24.7041,479.3240,96.7349,0.0000,0.0000,0,-5.5401,-4.6172,0.0000
3301,1,0,24.7170,479.8240,96.3453,0.0000,0.0000,0,-6.6899,-4.6412,0.0000
3302,1,0,24.6202,476.0730,98.2920,0.0000,0.0000,0,-6.6121,-4.6409,0.0000
3303,1,0,24.6396,476.8230,98.4777,0.0000,0.0000,0,-6.4432,-4.6401,0.0000
3304,1,0,24.8775,486.0750,97.4950,0.0000,0.0000,0,-6.3652,-4.6397,0.0000
3305,1,0,24.8134,483.5740,97.9222,0.0000,0.0000,0,-6.1966,-4.6387,0.0000
3306,1,0,24.7813,482.3240,96.3326,0.0000,0.0000,0,-6.1186,-4.6383,0.0000
3307,1,0,24.7749,482.0740,96.2777,0.0000,0.0000,0,-5.9497,-4.6377,0.0000
3308,1,0,24.7942,482.8240,97.5754,0.0000,0.0000,0,-5.8716,-4.6374,0.0000
3309,1,0,24.9158,487.5750,95.4985,0.0000,0.0000,0,-5.7027,-4.6367,0.0000
3310,1,0,25.0051,491.0750,96.3488,0.0000,0.0000,0,-5.6246,-4.6364,0.0000
3311,1,0,24.7813,482.3240,95.2881,0.0000,0.0000,0,-5.4555,-4.6358,0.0000
3343,1,0,24.6461,477.0730,95.9165,0.0000,0.0000,0,-6.9504,-4.6532,0.0000
3388,1,0,24.6073,475.5730,97.4754,0.0000,0.0000,0,-6.7742,-4.6655,0.0000
3394,1,0,24.8391,484.5740,94.6837,0.0000,0.0000,0,-7.0503,-4.6759,0.0000
3411,1,0,24.5555,473.5730,95.7396,0.0000,0.0000,0,-6.6898,-4.6891,0.0000
3412,1,0,24.6719,478.0730,97.1699,0.0000,0.0000,0,-6.6117,-4.6888,0.0000
3413,1,0,24.7299,480.3240,97.4943,0.0000,0.0000,0,-6.4430,-4.6880,0.0000
3414,1,0,24.7556,481.3240,97.4264,0.0000,0.0000,0,-6.3650,-4.6878,0.0000
3415,1,0,24.7170,479.8240,97.6175,0.0000,0.0000,0,-6.1965,-4.6865,0.0000
3416,1,0,24.9031,487.0750,95.2530,0.0000,0.0000,0,-6.1183,-4.6863,0.0000
3417,1,0,24.7492,481.0740,97.0544,0.0000,0.0000,0,-5.9494,-4.6857,0.0000
3418,1,0,24.7749,482.0740,96.4721,0.0000,0.0000,0,-5.8714,-4.6853,0.0000
3419,1,0,24.7556,481.3240,95.9494,0.0000,0.0000,0,-5.7024,-4.6847,0.0000
3420,1,0,24.9542,489.0750,94.9375,0.0000,0.0000,0,-5.6244,-4.6844,0.0000
3421,1,0,24.7299,480.3240,95.4305,0.0000,0.0000,0,-5.4553,-4.6837,0.0000
3448,1,0,24.8198,483.8240,94.6302,0.0000,0.0000,0,-7.1883,-4.6936,0.0000
3484,1,0,24.9797,490.0750,95.6336,0.0000,0.0000,0,-6.2808,-4.7058,0.0000
3485,1,0,24.8262,484.0740,95.5840,0.0000,0.0000,0,-5.7869,-4.7037,0.0000
3493,1,0,24.7492,481.0740,96.1252,0.0000,0.0000,0,-7.0891,-4.7151,0.0000
3494,1,0,24.7877,482.5740,96.2772,0.0000,0.0000,0,-7.0114,-4.7146,0.0000
3503,1,0,24.7877,482.5740,95.6314,0.0000,0.0000,0,-6.8129,-4.7187,0.0000
3504,1,0,24.9031,487.0750,96.9648,0.0000,0.0000,0,-6.7351,-4.7184,0.0000
3505,1,0,24.6525,477.3230,97.1277,0.0000,0.0000,0,-6.5663,-4.7177,0.0000
3506,1,0,24.6719,478.0730,96.8887,0.0000,0.0000,0,-6.4883,-4.7173,0.0000
3507,1,0,24.7428,480.8240,95.0802,0.0000,0.0000,0,-6.0728,-4.7153,0.0000
3508,1,0,24.6396,476.8230,96.4868,0.0000,0.0000,0,-5.9948,-4.7149,0.0000
3509,1,0,24.9860,490.3250,94.7799,0.0000,0.0000,0,-5.5787,-4.7134,0.0000
3510,1,0,24.9031,487.0750,95.1488,0.0000,0.0000,0,-5.5005,-4.7131,0.0000
3534,1,0,24.6719,478.0730,93.9094,0.0000,0.0000,0,-7.1880,-4.7416,0.0000
3565,1,0,24.7685,481.8240,96.3173,0.0000,0.0000,0,-6.6896,-4.7421,0.0000
3580,1,0,24.8583,485.3240,94.9321,0.0000,0.0000,0,-7.0501,-4.7538,0.0000
3585,1,0,24.8134,483.5740,95.1551,0.0000,0.0000,0,-6.8127,-4.7667,0.0000
3586,1,0,24.8647,485.5750,96.0569,0.0000,0.0000,0,-6.7347,-4.7663,0.0000
3587,1,0,24.6073,475.5730,96.7152,0.0000,0.0000,0,-6.5660,-4.7656,0.0000
3588,1,0,24.6783,478.3230,97.2325,0.0000,0.0000,0,-6.4881,-4.7653,0.0000
3589,1,0,24.7492,481.0740,96.6219,0.0000,0.0000,0,-6.0726,-4.7633,0.0000
3590,1,0,24.7749,482.0740,97.2557,0.0000,0.0000,0,-5.9945,-4.7629,0.0000
3591,1,0,24.8134,483.5740,95.7357,0.0000,0.0000,0,-5.5785,-4.7613,0.0000
3592,1,0,24.8903,486.5750,93.7744,0.0000,0.0000,0,-5.5003,-4.7611,0.0000
3655,1,0,24.6525,477.3230,96.0824,0.0000,0.0000,0,-6.9499,-4.7756,0.0000
3658,1,0,25.1827,498.0760,95.8473,0.0000,0.0000,0,-6.2805,-4.7743,0.0000
3659,1,0,24.6912,478.8230,96.2407,0.0000,0.0000,0,-5.7865,-4.7724,0.0000
3672,1,0,24.8455,484.8240,96.5171,0.0000,0.0000,0,-6.6892,-4.7951,0.0000
3673,1,0,24.6008,475.3230,97.5867,0.0000,0.0000,0,-6.6113,-4.7950,0.0000
3674,1,0,24.7492,481.0740,97.4678,0.0000,0.0000,0,-6.4426,-4.7942,0.0000
3675,1,0,24.6525,477.3230,95.6656,0.0000,0.0000,0,-6.3644,-4.7938,0.0000
3676,1,0,24.7428,480.8240,97.4044,0.0000,0.0000,0,-6.1959,-4.7927,0.0000
3677,1,0,24.8070,483.3240,95.8385,0.0000,0.0000,0,-6.1178,-4.7924,0.0000
3678,1,0,24.8006,483.0740,96.6164,0.0000,0.0000,0,-5.9489,-4.7918,0.0000
3679,1,0,24.8711,485.8250,95.7644,0.0000,0.0000,0,-5.8709,-4.7915,0.0000
3680,1,0,24.7106,479.5740,97.0062,0.0000,0.0000,0,-5.7019,-4.7908,0.0000
3681,1,0,24.6331,476.5730,96.0953,0.0000,0.0000,0,-5.6238,-4.7905,0.0000
3682,1,0,24.9158,487.5750,93.7763,0.0000,0.0000,0,-5.4547,-4.7899,0.0000
3717,1,0,24.6977,479.0740,94.6142,0.0000,0.0000,0,-6.9108,-4.8144,0.0000
3720,1,0,24.6138,475.8230,93.1726,0.0000,0.0000,0,-7.1878,-4.8197,0.0000
3763,1,0,24.7363,480.5740,95.2098,0.0000,0.0000,0,-6.7736,-4.8196,0.0000
3780,1,0,24.6461,477.0730,95.0668,0.0000,0.0000,0,-6.6890,-4.8432,0.0000
3781,1,0,24.6267,476.3230,95.0350,0.0000,0.0000,0,-6.6111,-4.8428,0.0000
3782,1,0,24.7041,479.3240,96.3686,0.0000,0.0000,0,-6.4423,-4.8422,0.0000
3783,1,0,24.7813,482.3240,95.9126,0.0000,0.0000,0,-6.3643,-4.8418,0.0000
3784,1,0,24.8134,483.5740,96.2233,0.0000,0.0000,0,-6.1956,-4.8408,0.0000
3785,1,0,24.6977,479.0740,96.3034,0.0000,0.0000,0,-6.1176,-4.8404,0.0000
3786,1,0,24.8711,485.8250,94.4612,0.0000,0.0000,0,-5.9488,-4.8399,0.0000
3787,1,0,24.8327,484.3240,96.1245,0.0000,0.0000,0,-5.8705,-4.8396,0.0000
3788,1,0,24.7492,481.0740,94.4303,0.0000,0.0000,0,-5.7017,-4.8388,0.0000
3789,1,0,24.8327,484.3240,94.3674,0.0000,0.0000,0,-5.6235,-4.8385,0.0000
3790,1,0,24.8839,486.3250,95.4513,0.0000,0.0000,0,-5.4546,-4.8378,0.0000
3850,1,0,24.7749,482.0740,95.0293,0.0000,0.0000,0,-6.9496,-4.8535,0.0000
3853,1,0,24.5879,474.8230,95.8364,0.0000,0.0000,0,-6.5266,-4.8613,0.0000
3854,1,0,24.6848,478.5730,96.0332,0.0000,0.0000,0,-6.0332,-4.8588,0.0000
3855,1,0,24.7234,480.0740,93.6676,0.0000,0.0000,0,-5.5389,-4.8571,0.0000
3862,1,0,24.8134,483.5740,93.8957,0.0000,0.0000,0,-7.1875,-4.8709,0.0000
3869,1,0,24.7685,481.8240,94.7253,0.0000,0.0000,0,-6.8123,-4.8727,0.0000
3870,1,0,24.8134,483.5740,96.7198,0.0000,0.0000,0,-6.7342,-4.8724,0.0000
3871,1,0,25.5841,514.0790,94.6002,0.0000,0.0000,0,-6.3189,-4.8702,0.0000
3872,1,0,24.9286,488.0750,96.2421,0.0000,0.0000,0,-6.2410,-4.8699,0.0000
3873,1,0,24.9286,488.0750,94.6696,0.0000,0.0000,0,-5.8250,-4.8684,0.0000
3874,1,0,24.8262,484.0740,95.7983,0.0000,0.0000,0,-5.7470,-4.8680,0.0000
3890,1,0,24.7749,482.0740,95.7314,0.0000,0.0000,0,-7.0495,-4.8761,0.0000
3933,1,0,24.7877,482.5740,95.8745,0.0000,0.0000,0,-6.6889,-4.8962,0.0000
3946,1,0,24.7492,481.0740,94.5529,0.0000,0.0000,0,-7.0883,-4.9153,0.0000
3947,1,0,24.8262,484.0740,94.4327,0.0000,0.0000,0,-7.0104,-4.9148,0.0000
3956,1,0,24.7234,480.0740,94.4883,0.0000,0.0000,0,-6.8120,-4.9207,0.0000
3957,1,0,24.8006,483.0740,95.4633,0.0000,0.0000,0,-6.7341,-4.9203,0.0000
3958,1,0,25.6958,518.5800,95.2342,0.0000,0.0000,0,-6.3188,-4.9181,0.0000
3959,1,0,24.9988,490.8250,96.6347,0.0000,0.0000,0,-6.2407,-4.9180,0.0000
3960,1,0,24.8198,483.8240,94.5256,0.0000,0.0000,0,-5.8248,-4.9163,0.0000
3961,1,0,24.8327,484.3240,94.7115,0.0000,0.0000,0,-5.7467,-4.9160,0.0000
4027,1,0,24.7106,479.5740,94.9882,0.0000,0.0000,0,-6.0328,-4.9274,0.0000
4028,1,0,24.7492,481.0740,94.2660,0.0000,0.0000,0,-5.5387,-4.9256,0.0000
4034,1,0,24.8006,483.0740,91.9769,0.0000,0.0000,0,-7.1872,-4.9490,0.0000
4040,1,0,24.6912,478.8230,94.7739,0.0000,0.0000,0,-6.6885,-4.9491,0.0000
4042,1,0,24.6848,478.5730,95.0574,0.0000,0.0000,0,-6.4418,-4.9482,0.0000

File: 실험데이터/B3_정점정밀화_3런/B3-2_kV59.5_R0.5_F64_W4/DieLevel/WBA_DieResult_0263_4008.csv
BumpId,Flag,Failure,Diameter,Area,Roundness,VoidFraction,LargestVoidFraction,VoidNumber,Centre_X,Centre_Y,LargestVoidDiameterFraction
286,1,0,24.7234,480.0740,92.8301,0.0000,0.0000,0,135.0460,-2.7819,0.0000
287,1,0,24.6202,476.0730,93.6417,0.0000,0.0000,0,135.1580,-2.7815,0.0000
293,1,0,24.6654,477.8230,96.5461,0.0000,0.0000,0,135.6920,-2.8275,0.0000
294,1,0,24.9095,487.3250,98.2572,0.0000,0.0000,0,135.7400,-2.8274,0.0000
295,1,0,24.6138,475.8230,96.1910,0.0000,0.0000,0,135.9520,-2.8261,0.0000
296,1,0,24.7877,482.5740,98.6741,0.0000,0.0000,0,136.0000,-2.8258,0.0000
337,1,0,24.5814,474.5730,93.6397,0.0000,0.0000,0,135.3210,-2.8414,0.0000
338,1,0,24.7620,481.5740,96.1568,0.0000,0.0000,0,135.5210,-2.8407,0.0000
339,1,0,24.6912,478.8230,95.1506,0.0000,0.0000,0,136.5200,-2.8358,0.0000
340,1,0,24.7685,481.8240,94.1675,0.0000,0.0000,0,136.7200,-2.8347,0.0000
367,1,0,24.5814,474.5730,95.1610,0.0000,0.0000,0,135.3220,-2.9194,0.0000
368,1,0,24.7106,479.5740,96.1422,0.0000,0.0000,0,135.5220,-2.9187,0.0000
369,1,0,24.6396,476.8230,96.3909,0.0000,0.0000,0,136.5200,-2.9138,0.0000
373,1,0,24.6138,475.8230,94.6017,0.0000,0.0000,0,136.7210,-2.9129,0.0000
380,1,0,24.7299,480.3240,97.2628,0.0000,0.0000,0,136.2100,-2.9213,0.0000
381,1,0,24.6654,477.8230,97.3245,0.0000,0.0000,0,136.2630,-2.9211,0.0000
434,1,0,24.6590,477.5730,93.1458,0.0000,0.0000,0,135.0470,-2.9530,0.0000
435,1,0,24.6461,477.0730,94.7865,0.0000,0.0000,0,135.1590,-2.9527,0.0000
441,1,0,24.6525,477.3230,95.3298,0.0000,0.0000,0,135.3220,-2.9865,0.0000
442,1,0,24.6525,477.3230,96.8167,0.0000,0.0000,0,136.5200,-2.9809,0.0000
468,1,0,24.7170,479.8240,94.6465,0.0000,0.0000,0,135.3220,-3.0645,0.0000
469,1,0,24.6590,477.5730,96.7610,0.0000,0.0000,0,136.5210,-3.0590,0.0000
497,1,0,24.6719,478.0730,95.0451,0.0000,0.0000,0,135.1590,-3.1066,0.0000
499,1,0,24.6654,477.8230,95.0814,0.0000,0.0000,0,135.0470,-3.1071,0.0000
500,1,0,24.6719,478.0730,98.2581,0.0000,0.0000,0,136.1480,-3.1073,0.0000
501,1,0,24.7877,482.5740,97.7180,0.0000,0.0000,0,136.1960,-3.1072,0.0000
502,1,0,24.6783,478.3230,97.7076,0.0000,0.0000,0,136.2780,-3.1067,0.0000
503,1,0,24.7234,480.0740,97.8862,0.0000,0.0000,0,136.3260,-3.1065,0.0000
535,1,0,24.6783,478.3230,96.5760,0.0000,0.0000,0,135.3230,-3.1365,0.0000
536,1,0,24.7749,482.0740,96.7778,0.0000,0.0000,0,135.5220,-3.1357,0.0000
537,1,0,24.7299,480.3240,97.0304,0.0000,0.0000,0,136.5210,-3.1311,0.0000
538,1,0,24.8134,483.5740,96.4103,0.0000,0.0000,0,136.7210,-3.1302,0.0000
547,1,0,24.7041,479.3240,97.9952,0.0000,0.0000,0,135.6520,-3.1552,0.0000
548,1,0,24.7556,481.3240,97.9798,0.0000,0.0000,0,136.0420,-3.1532,0.0000
549,1,0,24.6008,475.3230,95.9508,0.0000,0.0000,0,136.8520,-3.1495,0.0000
575,1,0,24.7942,482.8240,97.8387,0.0000,0.0000,0,136.3230,-3.1818,0.0000
591,1,0,24.6073,475.5730,97.1550,0.0000,0.0000,0,135.3230,-3.2145,0.0000
592,1,0,24.6525,477.3230,98.8880,0.0000,0.0000,0,135.5230,-3.2138,0.0000
593,1,0,24.6590,477.5730,97.3876,0.0000,0.0000,0,136.5210,-3.2091,0.0000
594,1,0,24.7170,479.8240,97.0305,0.0000,0.0000,0,136.7220,-3.2082,0.0000
600,1,0,24.7942,482.8240,99.1535,0.0000,0.0000,0,135.7590,-3.2194,0.0000
601,1,0,24.9733,489.8250,97.3389,0.0000,0.0000,0,135.8070,-3.2193,0.0000
602,1,0,24.9988,490.8250,99.9389,0.0000,0.0000,0,135.8890,-3.2189,0.0000
603,1,0,25.0051,491.0750,96.9924,0.0000,0.0000,0,135.9360,-3.2187,0.0000
604,1,0,24.6719,478.0730,98.6019,0.0000,0.0000,0,136.2840,-3.2210,0.0000
605,1,0,24.7620,481.5740,98.1586,0.0000,0.0000,0,136.3620,-3.2205,0.0000
656,1,0,24.7041,479.3240,97.5642,0.0000,0.0000,0,135.6530,-3.2333,0.0000
657,1,0,25.0115,491.3250,98.8142,0.0000,0.0000,0,136.0430,-3.2313,0.0000
658,1,0,24.6783,478.3230,95.9769,0.0000,0.0000,0,136.8520,-3.2277,0.0000
684,1,0,24.8455,484.8240,94.6200,0.0000,0.0000,0,135.0720,-3.2538,0.0000
694,1,0,24.8455,484.8240,98.3457,0.0000,0.0000,0,136.3230,-3.2598,0.0000
700,1,0,24.7041,479.3240,97.0692,0.0000,0.0000,0,135.3110,-3.2800,0.0000
701,1,0,24.8070,483.3240,97.9323,0.0000,0.0000,0,136.5090,-3.2746,0.0000
702,1,0,24.8198,483.8240,98.7938,0.0000,0.0000,0,135.6530,-3.2852,0.0000
703,1,0,25.1385,496.3260,98.6233,0.0000,0.0000,0,135.7640,-3.2848,0.0000
704,1,0,25.1701,497.5760,99.3391,0.0000,0.0000,0,135.8120,-3.2847,0.0000
705,1,0,25.1954,498.5770,99.2788,0.0000,0.0000,0,135.8840,-3.2843,0.0000
706,1,0,25.3151,503.3270,98.5732,0.0000,0.0000,0,135.9320,-3.2842,0.0000
707,1,0,25.0242,491.8260,98.3722,0.0000,0.0000,0,136.0430,-3.2832,0.0000
708,1,0,25.0179,491.5750,98.8836,0.0000,0.0000,0,136.2230,-3.2823,0.0000
709,1,0,24.8327,484.3240,96.6922,0.0000,0.0000,0,136.8520,-3.2796,0.0000
731,1,0,24.6848,478.5730,96.2185,0.0000,0.0000,0,135.0330,-3.2929,0.0000
732,1,0,24.6719,478.0730,96.3981,0.0000,0.0000,0,135.1110,-3.2927,0.0000
786,1,0,24.6719,478.0730,97.4531,0.0000,0.0000,0,135.3840,-3.3065,0.0000
787,1,0,24.7041,479.3240,97.8326,0.0000,0.0000,0,135.4960,-3.3060,0.0000
788,1,0,24.7363,480.5740,97.1993,0.0000,0.0000,0,136.5830,-3.3010,0.0000
789,1,0,24.7363,480.5740,96.7446,0.0000,0.0000,0,136.6950,-3.3005,0.0000
798,1,0,25.0687,493.5760,97.9055,0.0000,0.0000,0,136.1840,-3.3216,0.0000
799,1,0,25.0433,492.5760,98.2704,0.0000,0.0000,0,136.2620,-3.3212,0.0000
832,1,0,24.5360,472.8230,96.5361,0.0000,0.0000,0,135.0720,-3.3319,0.0000
834,1,0,24.5425,473.0730,95.8251,0.0000,0.0000,0,135.1980,-3.3548,0.0000
835,1,0,25.2900,502.3270,98.7833,0.0000,0.0000,0,135.9320,-3.3622,0.0000
848,1,0,25.1131,495.3260,97.8092,0.0000,0.0000,0,135.6530,-3.3634,0.0000
849,1,0,25.3842,506.0780,97.9834,0.0000,0.0000,0,135.7640,-3.3628,0.0000
850,1,0,25.2963,502.5770,99.7504,0.0000,0.0000,0,135.8120,-3.3628,0.0000
851,1,0,25.2711,501.5770,99.2073,0.0000,0.0000,0,135.8850,-3.3624,0.0000
852,1,0,25.0560,493.0760,98.0820,0.0000,0.0000,0,136.0430,-3.3613,0.0000
853,1,0,25.0751,493.8260,98.6525,0.0000,0.0000,0,136.2240,-3.3603,0.0000
854,1,0,24.7492,481.0740,95.2229,0.0000,0.0000,0,136.8530,-3.3577,0.0000
926,1,0,25.1131,495.3260,98.4582,0.0000,0.0000,0,136.3240,-3.3821,0.0000
935,1,0,24.5943,475.0730,96.2724,0.0000,0.0000,0,135.1590,-3.3938,0.0000
936,1,0,24.7813,482.3240,96.6282,0.0000,0.0000,0,135.2370,-3.3936,0.0000
939,1,0,25.2648,501.3270,99.6546,0.0000,0.0000,0,136.2850,-3.4212,0.0000
940,1,0,25.2396,500.3270,98.5627,0.0000,0.0000,0,136.3630,-3.4209,0.0000
977,1,0,24.7041,479.3240,97.5981,0.0000,0.0000,0,135.1980,-3.4327,0.0000
978,1,0,24.5295,472.5730,96.2507,0.0000,0.0000,0,135.0720,-3.4543,0.0000
980,1,0,25.2648,501.3270,99.0118,0.0000,0.0000,0,136.3240,-3.4601,0.0000
1000,1,0,25.4968,510.5780,99.3810,0.0000,0.0000,0,135.6240,-3.4855,0.0000
1001,1,0,25.1195,495.5760,99.3986,0.0000,0.0000,0,135.8240,-3.4847,0.0000
1002,1,0,24.9988,490.8250,99.6977,0.0000,0.0000,0,136.0240,-3.4834,0.0000
1003,1,0,25.0624,493.3260,99.1142,0.0000,0.0000,0,136.2240,-3.4827,0.0000
1039,1,0,24.5555,473.5730,96.4428,0.0000,0.0000,0,135.0340,-3.4933,0.0000
1040,1,0,24.6848,478.5730,96.4040,0.0000,0.0000,0,135.1120,-3.4930,0.0000
1042,1,0,25.4719,509.5780,98.6383,0.0000,0.0000,0,135.5850,-3.5246,0.0000
1043,1,0,25.4593,509.0780,98.6849,0.0000,0.0000,0,135.6630,-3.5243,0.0000
1044,1,0,25.1954,498.5770,99.2406,0.0000,0.0000,0,135.7850,-3.5238,0.0000
1045,1,0,25.2585,501.0770,99.3810,0.0000,0.0000,0,135.8630,-3.5235,0.0000
1046,1,0,24.9158,487.5750,98.8229,0.0000,0.0000,0,135.9850,-3.5225,0.0000
1047,1,0,25.0115,491.3250,99.1278,0.0000,0.0000,0,136.0630,-3.5222,0.0000
1048,1,0,24.9924,490.5750,98.9041,0.0000,0.0000,0,136.1850,-3.5217,0.0000
1049,1,0,25.1511,496.8260,99.4915,0.0000,0.0000,0,136.2630,-3.5214,0.0000
1050,1,0,24.8327,484.3240,96.1322,0.0000,0.0000,0,136.8220,-3.5189,0.0000
1142,1,0,25.4030,506.8280,99.0319,0.0000,0.0000,0,135.6240,-3.5634,0.0000
1143,1,0,24.9924,490.5750,99.8650,0.0000,0.0000,0,136.2240,-3.5605,0.0000
1144,1,0,24.8391,484.5740,97.3443,0.0000,0.0000,0,136.8610,-3.5578,0.0000
1157,1,0,24.9988,490.8250,99.0523,0.0000,0.0000,0,135.8240,-3.5626,0.0000
1158,1,0,24.9158,487.5750,99.0677,0.0000,0.0000,0,136.0240,-3.5614,0.0000
1193,1,0,24.6719,478.0730,96.8124,0.0000,0.0000,0,135.0730,-3.5697,0.0000
1196,1,0,25.1827,498.0760,99.4089,0.0000,0.0000,0,135.7240,-3.5852,0.0000
1197,1,0,25.1131,495.3260,99.1472,0.0000,0.0000,0,135.9240,-3.5843,0.0000
1198,1,0,24.9478,488.8250,99.0854,0.0000,0.0000,0,136.1240,-3.5831,0.0000
1199,1,0,25.0751,493.8260,99.0369,0.0000,0.0000,0,136.3250,-3.5822,0.0000
1233,1,0,24.9350,488.3250,99.1266,0.0000,0.0000,0,135.4040,-3.5970,0.0000
1234,1,0,24.6267,476.3230,98.2261,0.0000,0.0000,0,136.6030,-3.5916,0.0000
1240,1,0,24.5620,473.8230,97.2677,0.0000,0.0000,0,135.0340,-3.6087,0.0000
1241,1,0,24.7428,480.8240,96.0655,0.0000,0.0000,0,135.1120,-3.6084,0.0000
1259,1,0,25.1574,497.0760,98.9744,0.0000,0.0000,0,135.6850,-3.6244,0.0000
1260,1,0,25.0497,492.8260,99.3758,0.0000,0.0000,0,135.7630,-3.6240,0.0000
1261,1,0,25.1004,494.8260,99.4476,0.0000,0.0000,0,135.8860,-3.6235,0.0000
1262,1,0,25.0687,493.5760,99.1821,0.0000,0.0000,0,135.9630,-3.6227,0.0000
1263,1,0,24.8839,486.3250,99.2170,0.0000,0.0000,0,136.0850,-3.6223,0.0000
1264,1,0,24.8327,484.3240,99.2041,0.0000,0.0000,0,136.1630,-3.6218,0.0000
1265,1,0,24.7685,481.8240,99.2474,0.0000,0.0000,0,136.2860,-3.6214,0.0000
1266,1,0,25.1448,496.5760,98.9509,0.0000,0.0000,0,136.3640,-3.6211,0.0000
1334,1,0,24.7556,481.3240,97.2326,0.0000,0.0000,0,135.3000,-3.6554,0.0000
1335,1,0,25.2333,500.0770,97.8911,0.0000,0.0000,0,135.5090,-3.6546,0.0000
1336,1,0,25.1385,496.3260,98.3104,0.0000,0.0000,0,136.4970,-3.6502,0.0000
1337,1,0,24.7813,482.3240,96.2239,0.0000,0.0000,0,136.7080,-3.6492,0.0000
1343,1,0,25.1511,496.8260,98.9937,0.0000,0.0000,0,135.7240,-3.6631,0.0000
1344,1,0,25.0687,493.5760,99.5742,0.0000,0.0000,0,135.9250,-3.6623,0.0000
1345,1,0,24.7556,481.3240,98.7766,0.0000,0.0000,0,136.1250,-3.6610,0.0000
1346,1,0,25.0306,492.0760,99.1710,0.0000,0.0000,0,136.3250,-3.6603,0.0000
1388,1,0,24.7492,481.0740,97.0979,0.0000,0.0000,0,135.0730,-3.6799,0.0000
1390,1,0,25.1004,494.8260,99.3238,0.0000,0.0000,0,135.6250,-3.6857,0.0000
1391,1,0,24.9669,489.5750,98.8121,0.0000,0.0000,0,135.8250,-3.6849,0.0000
1392,1,0,24.9158,487.5750,99.8736,0.0000,0.0000,0,136.0250,-3.6836,0.0000
1393,1,0,24.8775,486.0750,99.3709,0.0000,0.0000,0,136.2250,-3.6829,0.0000
1435,1,0,24.5879,474.8230,97.0968,0.0000,0.0000,0,135.0350,-3.7191,0.0000
1436,1,0,24.7813,482.3240,97.1018,0.0000,0.0000,0,135.1120,-3.7188,0.0000
1441,1,0,25.1701,497.5760,99.8742,0.0000,0.0000,0,135.5860,-3.7248,0.0000
1442,1,0,25.0179,491.5750,99.1211,0.0000,0.0000,0,135.6640,-3.7244,0.0000
1443,1,0,24.9286,488.0750,98.7572,0.0000,0.0000,0,135.7860,-3.7240,0.0000
1444,1,0,25.0497,492.8260,99.9172,0.0000,0.0000,0,135.8640,-3.7237,0.0000
1445,1,0,24.7041,479.3240,99.4762,0.0000,0.0000,0,135.9860,-3.7228,0.0000
1446,1,0,24.7813,482.3240,99.8757,0.0000,0.0000,0,136.0640,-3.7224,0.0000
1447,1,0,24.7170,479.8240,99.1146,0.0000,0.0000,0,136.1860,-3.7219,0.0000
1448,1,0,24.8327,484.3240,99.1447,0.0000,0.0000,0,136.2640,-3.7215,0.0000
1449,1,0,24.7942,482.8240,96.4516,0.0000,0.0000,0,136.8220,-3.7192,0.0000
1519,1,0,24.9286,488.0750,97.9690,0.0000,0.0000,0,135.4050,-3.7300,0.0000
1520,1,0,24.7428,480.8240,99.2578,0.0000,0.0000,0,136.6030,-3.7247,0.0000
1522,1,0,24.6848,478.5730,98.9752,0.0000,0.0000,0,135.3000,-3.7335,0.0000
1523,1,0,25.2206,499.5770,98.5348,0.0000,0.0000,0,135.5100,-3.7326,0.0000
1524,1,0,25.2396,500.3270,98.4556,0.0000,0.0000,0,136.4980,-3.7281,0.0000
1525,1,0,24.6848,478.5730,97.1532,0.0000,0.0000,0,136.7080,-3.7272,0.0000
1543,1,0,24.6783,478.3230,98.4814,0.0000,0.0000,0,135.0740,-3.7578,0.0000
1544,1,0,25.0814,494.0760,99.8661,0.0000,0.0000,0,135.6250,-3.7637,0.0000
1545,1,0,25.0306,492.0760,99.3797,0.0000,0.0000,0,135.8250,-3.7629,0.0000
1546,1,0,24.6654,477.8230,99.9215,0.0000,0.0000,0,136.0250,-3.7616,0.0000
1547,1,0,24.8583,485.3240,99.2642,0.0000,0.0000,0,136.2250,-3.7607,0.0000
1588,1,0,25.0369,492.3260,98.6071,0.0000,0.0000,0,135.7250,-3.7853,0.0000
1599,1,0,24.9988,490.8250,98.8050,0.0000,0.0000,0,136.3250,-3.7825,0.0000
1626,1,0,24.6331,476.5730,98.9212,0.0000,0.0000,0,135.3000,-3.8055,0.0000
1627,1,0,25.2522,500.8270,99.4751,0.0000,0.0000,0,135.5100,-3.8046,0.0000
1628,1,0,25.0433,492.5760,98.0451,0.0000,0.0000,0,136.4980,-3.8002,0.0000
1629,1,0,24.7170,479.8240,97.1813,0.0000,0.0000,0,136.7090,-3.7993,0.0000
1646,1,0,24.7106,479.5740,97.2659,0.0000,0.0000,0,135.6860,-3.8243,0.0000
1647,1,0,24.8198,483.8240,99.2469,0.0000,0.0000,0,135.7640,-3.8240,0.0000
1648,1,0,24.6654,477.8230,97.9018,0.0000,0.0000,0,135.8860,-3.8235,0.0000
1649,1,0,24.3733,466.5720,97.4032,0.0000,0.0000,0,135.9640,-3.8228,0.0000
1650,1,0,24.5295,472.5730,96.8784,0.0000,0.0000,0,136.0860,-3.8223,0.0000
1651,1,0,24.6331,476.5730,98.6112,0.0000,0.0000,0,136.1640,-3.8220,0.0000
1652,1,0,24.4841,470.8220,97.9343,0.0000,0.0000,0,136.2870,-3.8214,0.0000
1653,1,0,24.8006,483.0740,97.1077,0.0000,0.0000,0,136.3650,-3.8211,0.0000
1717,1,0,24.4580,469.8220,95.1826,0.0000,0.0000,0,135.0350,-3.8291,0.0000
1733,1,0,24.8455,484.8240,99.1400,0.0000,0.0000,0,135.4050,-3.8628,0.0000
1734,1,0,24.7556,481.3240,97.4814,0.0000,0.0000,0,136.6040,-3.8574,0.0000
1736,1,0,24.9797,490.0750,99.2793,0.0000,0.0000,0,135.7250,-3.8629,0.0000
1737,1,0,24.9924,490.5750,98.8716,0.0000,0.0000,0,135.9250,-3.8622,0.0000
1738,1,0,24.8198,483.8240,99.5898,0.0000,0.0000,0,136.1250,-3.8609,0.0000
1783,1,0,24.5814,474.5730,98.4519,0.0000,0.0000,0,135.3010,-3.8831,0.0000
1784,1,0,25.1638,497.3260,99.3432,0.0000,0.0000,0,135.5100,-3.8822,0.0000
1785,1,0,25.0941,494.5760,99.1806,0.0000,0.0000,0,136.4990,-3.8777,0.0000
1786,1,0,24.7428,480.8240,98.1213,0.0000,0.0000,0,136.7090,-3.8769,0.0000
1788,1,0,25.0306,492.0760,98.7807,0.0000,0.0000,0,135.6250,-3.8855,0.0000
1789,1,0,24.9733,489.8250,99.5631,0.0000,0.0000,0,135.8250,-3.8847,0.0000
1790,1,0,24.8775,486.0750,99.7968,0.0000,0.0000,0,136.0250,-3.8835,0.0000
1791,1,0,25.0179,491.5750,99.4071,0.0000,0.0000,0,136.2260,-3.8826,0.0000
1838,1,0,25.2333,500.0770,99.2549,0.0000,0.0000,0,135.5870,-3.9246,0.0000
1839,1,0,25.0306,492.0760,99.1598,0.0000,0.0000,0,135.6640,-3.9244,0.0000
1840,1,0,24.9414,488.5750,99.5710,0.0000,0.0000,0,135.7870,-3.9238,0.0000
1841,1,0,25.0179,491.5750,99.6718,0.0000,0.0000,0,135.8650,-3.9235,0.0000
1842,1,0,24.9669,489.5750,98.7086,0.0000,0.0000,0,135.9870,-3.9226,0.0000
1843,1,0,24.9924,490.5750,99.4194,0.0000,0.0000,0,136.0640,-3.9222,0.0000
1844,1,0,24.9095,487.3250,99.9034,0.0000,0.0000,0,136.1870,-3.9217,0.0000
1845,1,0,24.9350,488.3250,98.7428,0.0000,0.0000,0,136.2650,-3.9215,0.0000
1846,1,0,24.8839,486.3250,96.8148,0.0000,0.0000,0,136.8230,-3.9191,0.0000
1916,1,0,24.5360,472.8230,97.3282,0.0000,0.0000,0,135.0360,-3.9394,0.0000
1917,1,0,24.6719,478.0730,97.2796,0.0000,0.0000,0,135.4060,-3.9408,0.0000
1918,1,0,24.7620,481.5740,97.5594,0.0000,0.0000,0,136.6040,-3.9355,0.0000
1933,1,0,25.1701,497.5760,98.7379,0.0000,0.0000,0,135.6260,-3.9634,0.0000
1934,1,0,25.0369,492.3260,98.5016,0.0000,0.0000,0,136.0260,-3.9614,0.0000
1935,1,0,25.0051,491.0750,99.3028,0.0000,0.0000,0,136.2260,-3.9606,0.0000
1936,1,0,24.8262,484.0740,97.8060,0.0000,0.0000,0,136.8620,-3.9580,0.0000
1946,1,0,24.8711,485.8250,99.4274,0.0000,0.0000,0,135.8260,-3.9626,0.0000
1979,1,0,24.9860,490.3250,98.5488,0.0000,0.0000,0,135.7260,-3.9852,0.0000
1980,1,0,24.8903,486.5750,99.6898,0.0000,0.0000,0,136.1260,-3.9831,0.0000
2035,1,0,25.0115,491.3250,99.3996,0.0000,0.0000,0,135.6870,-4.0243,0.0000
2036,1,0,24.9031,487.0750,99.1998,0.0000,0.0000,0,135.7650,-4.0240,0.0000
2037,1,0,24.9542,489.0750,99.7666,0.0000,0.0000,0,135.8870,-4.0236,0.0000
2038,1,0,24.9860,490.3250,99.0081,0.0000,0.0000,0,135.9650,-4.0228,0.0000
2039,1,0,24.8967,486.8250,99.4840,0.0000,0.0000,0,136.0870,-4.0223,0.0000
2040,1,0,24.9924,490.5750,99.1160,0.0000,0.0000,0,136.1650,-4.0219,0.0000
2041,1,0,25.0433,492.5760,98.7348,0.0000,0.0000,0,136.2880,-4.0214,0.0000
2042,1,0,25.1004,494.8260,99.7632,0.0000,0.0000,0,136.3660,-4.0211,0.0000
2108,1,0,24.4971,471.3220,96.8860,0.0000,0.0000,0,135.0360,-4.0496,0.0000
2114,1,0,25.1385,496.3260,99.1924,0.0000,0.0000,0,135.7260,-4.0631,0.0000
2115,1,0,24.9797,490.0750,99.4565,0.0000,0.0000,0,135.9260,-4.0624,0.0000
2116,1,0,25.0051,491.0750,99.5755,0.0000,0.0000,0,136.1260,-4.0610,0.0000
2117,1,0,25.1448,496.5760,98.5354,0.0000,0.0000,0,136.3270,-4.0603,0.0000
2158,1,0,24.6654,477.8230,96.1047,0.0000,0.0000,0,135.2260,-4.0873,0.0000
2159,1,0,24.7492,481.0740,99.2140,0.0000,0.0000,0,135.4260,-4.0865,0.0000
2160,1,0,24.8903,486.5750,99.4122,0.0000,0.0000,0,135.8260,-4.0848,0.0000
2161,1,0,24.9924,490.5750,98.5455,0.0000,0.0000,0,136.2260,-4.0828,0.0000
2162,1,0,24.8391,484.5740,98.5294,0.0000,0.0000,0,136.6280,-4.0812,0.0000
2196,1,0,24.7170,479.8240,96.0936,0.0000,0.0000,0,135.0750,-4.1205,0.0000
2197,1,0,24.6912,478.8230,96.4424,0.0000,0.0000,0,135.1880,-4.1264,0.0000
2198,1,0,24.6783,478.3230,98.7402,0.0000,0.0000,0,135.2650,-4.1261,0.0000
2199,1,0,24.6848,478.5730,98.1521,0.0000,0.0000,0,135.3870,-4.1256,0.0000
2200,1,0,24.7363,480.5740,99.1558,0.0000,0.0000,0,135.4650,-4.1253,0.0000
2201,1,0,25.1385,496.3260,99.3768,0.0000,0.0000,0,135.5870,-4.1248,0.0000
2202,1,0,25.2206,499.5770,99.2714,0.0000,0.0000,0,135.6650,-4.1245,0.0000
2203,1,0,24.9797,490.0750,99.8489,0.0000,0.0000,0,135.7880,-4.1239,0.0000
2204,1,0,25.0624,493.3260,99.5282,0.0000,0.0000,0,135.8650,-4.1236,0.0000
2205,1,0,25.0179,491.5750,99.6590,0.0000,0.0000,0,135.9870,-4.1228,0.0000
2206,1,0,25.0179,491.5750,99.1603,0.0000,0.0000,0,136.0650,-4.1224,0.0000
2207,1,0,25.0687,493.5760,99.3998,0.0000,0.0000,0,136.1880,-4.1219,0.0000
2208,1,0,25.1574,497.0760,98.3224,0.0000,0.0000,0,136.2660,-4.1216,0.0000
2209,1,0,24.9031,487.0750,99.1630,0.0000,0.0000,0,136.3880,-4.1211,0.0000
2210,1,0,24.7813,482.3240,99.8190,0.0000,0.0000,0,136.4660,-4.1208,0.0000
2211,1,0,24.8134,483.5740,97.6069,0.0000,0.0000,0,136.5890,-4.1203,0.0000
2212,1,0,24.8198,483.8240,97.2501,0.0000,0.0000,0,136.6670,-4.1200,0.0000
2213,1,0,24.7170,479.8240,95.9825,0.0000,0.0000,0,136.8240,-4.1194,0.0000
2300,1,0,24.6912,478.8230,96.1649,0.0000,0.0000,0,135.0370,-4.1597,0.0000
2301,1,0,24.6654,477.8230,96.4792,0.0000,0.0000,0,135.1140,-4.1594,0.0000
2304,1,0,24.6461,477.0730,97.1484,0.0000,0.0000,0,135.2270,-4.1654,0.0000
2305,1,0,25.1321,496.0760,99.3802,0.0000,0.0000,0,135.6270,-4.1637,0.0000
2306,1,0,25.1195,495.5760,99.5305,0.0000,0.0000,0,136.0270,-4.1616,0.0000
2307,1,0,24.8327,484.3240,99.0324,0.0000,0.0000,0,136.4270,-4.1599,0.0000
2308,1,0,24.8006,483.0740,96.3813,0.0000,0.0000,0,136.8630,-4.1582,0.0000
2342,1,0,24.5101,471.8220,96.2898,0.0000,0.0000,0,135.3270,-4.1870,0.0000
2343,1,0,25.1764,497.8260,97.9753,0.0000,0.0000,0,135.7270,-4.1854,0.0000
2344,1,0,25.1321,496.0760,98.5990,0.0000,0.0000,0,135.9270,-4.1845,0.0000
2345,1,0,25.2080,499.0770,99.0637,0.0000,0.0000,0,136.1270,-4.1833,0.0000
2346,1,0,25.1511,496.8260,98.8012,0.0000,0.0000,0,136.3270,-4.1825,0.0000
2347,1,0,24.6912,478.8230,97.7701,0.0000,0.0000,0,136.5280,-4.1817,0.0000
2348,1,0,24.7492,481.0740,97.1445,0.0000,0.0000,0,136.7280,-4.1809,0.0000
2390,1,0,24.6977,479.0740,97.2364,0.0000,0.0000,0,135.0760,-4.1984,0.0000
2394,1,0,25.3026,502.8270,98.5008,0.0000,0.0000,0,136.1660,-4.2222,0.0000
2395,1,0,25.0878,494.3260,99.7547,0.0000,0.0000,0,136.2880,-4.2216,0.0000
2404,1,0,24.7234,480.0740,97.7014,0.0000,0.0000,0,135.3660,-4.2257,0.0000
2405,1,0,25.0497,492.8260,98.4495,0.0000,0.0000,0,135.6880,-4.2245,0.0000
2406,1,0,25.2963,502.5770,99.2569,0.0000,0.0000,0,135.7660,-4.2242,0.0000
2407,1,0,25.2522,500.8270,98.6251,0.0000,0.0000,0,135.8880,-4.2237,0.0000
2408,1,0,25.4030,506.8280,98.3652,0.0000,0.0000,0,135.9660,-4.2229,0.0000
2409,1,0,25.3340,504.0770,99.5173,0.0000,0.0000,0,136.0880,-4.2225,0.0000
2410,1,0,25.0179,491.5750,98.4256,0.0000,0.0000,0,136.3660,-4.2213,0.0000
2411,1,0,24.7428,480.8240,97.9839,0.0000,0.0000,0,136.4890,-4.2208,0.0000
2412,1,0,24.7749,482.0740,97.8090,0.0000,0.0000,0,136.5670,-4.2205,0.0000
2413,1,0,24.7363,480.5740,96.9388,0.0000,0.0000,0,136.6890,-4.2200,0.0000
2414,1,0,24.8198,483.8240,95.9930,0.0000,0.0000,0,136.7680,-4.2198,0.0000
2492,1,0,24.6461,477.0730,97.5169,0.0000,0.0000,0,135.3270,-4.2650,0.0000
2493,1,0,25.1891,498.3270,99.6789,0.0000,0.0000,0,135.7270,-4.2633,0.0000
2494,1,0,25.2270,499.8270,97.9322,0.0000,0.0000,0,135.9270,-4.2625,0.0000
2495,1,0,25.1701,497.5760,99.0400,0.0000,0.0000,0,136.1270,-4.2613,0.0000
2496,1,0,24.8647,485.5750,97.8423,0.0000,0.0000,0,136.3270,-4.2605,0.0000
2497,1,0,24.7492,481.0740,98.2459,0.0000,0.0000,0,136.5280,-4.2597,0.0000
2498,1,0,24.8006,483.0740,97.3968,0.0000,0.0000,0,136.7290,-4.2589,0.0000
2520,1,0,24.5425,473.0730,95.7582,0.0000,0.0000,0,135.0890,-4.2888,0.0000
2521,1,0,24.5620,473.8230,98.6592,0.0000,0.0000,0,135.2270,-4.2875,0.0000
2567,1,0,24.6590,477.5730,95.9061,0.0000,0.0000,0,135.1890,-4.3266,0.0000
2568,1,0,24.5749,474.3230,95.8838,0.0000,0.0000,0,135.2660,-4.3263,0.0000
2578,1,0,24.6590,477.5730,98.5833,0.0000,0.0000,0,135.5880,-4.3453,0.0000
2579,1,0,24.5943,475.0730,98.0457,0.0000,0.0000,0,135.6660,-4.3449,0.0000
2580,1,0,24.9605,489.3250,98.3296,0.0000,0.0000,0,135.8350,-4.3442,0.0000
2581,1,0,24.9860,490.3250,98.7134,0.0000,0.0000,0,135.9130,-4.3439,0.0000
2582,1,0,25.1258,495.8260,98.7030,0.0000,0.0000,0,136.0810,-4.3428,0.0000
2583,1,0,24.8711,485.8250,98.6716,0.0000,0.0000,0,136.1590,-4.3426,0.0000
2584,1,0,24.7685,481.8240,98.9575,0.0000,0.0000,0,136.3280,-4.3418,0.0000
2585,1,0,24.7106,479.5740,98.9755,0.0000,0.0000,0,136.4060,-4.3416,0.0000
2586,1,0,24.6461,477.0730,98.3188,0.0000,0.0000,0,136.5760,-4.3409,0.0000
2587,1,0,24.7234,480.0740,97.1977,0.0000,0.0000,0,136.6540,-4.3406,0.0000
2588,1,0,24.7877,482.5740,96.8165,0.0000,0.0000,0,136.8230,-4.3400,0.0000
2620,1,0,24.4580,469.8220,97.5631,0.0000,0.0000,0,135.2280,-4.3656,0.0000
2621,1,0,24.5620,473.8230,96.3087,0.0000,0.0000,0,135.0900,-4.3668,0.0000
2665,1,0,24.6912,478.8230,97.9817,0.0000,0.0000,0,135.5040,-4.3696,0.0000
2674,1,0,24.5620,473.8230,97.6368,0.0000,0.0000,0,135.3280,-4.3872,0.0000
2685,1,0,24.6654,477.8230,97.7895,0.0000,0.0000,0,135.5880,-4.3932,0.0000
2686,1,0,24.5684,474.0730,97.5954,0.0000,0.0000,0,135.6660,-4.3929,0.0000
2687,1,0,24.8455,484.8240,98.3618,0.0000,0.0000,0,135.8350,-4.3923,0.0000
2688,1,0,24.8391,484.5740,98.5821,0.0000,0.0000,0,135.9130,-4.3919,0.0000
2689,1,0,24.8583,485.3240,98.5605,0.0000,0.0000,0,136.0810,-4.3907,0.0000
2690,1,0,24.8198,483.8240,98.1641,0.0000,0.0000,0,136.1590,-4.3905,0.0000
2691,1,0,24.7363,480.5740,99.1591,0.0000,0.0000,0,136.3280,-4.3899,0.0000
2692,1,0,24.6977,479.0740,98.3639,0.0000,0.0000,0,136.4070,-4.3896,0.0000
2693,1,0,24.6848,478.5730,96.2461,0.0000,0.0000,0,136.5760,-4.3890,0.0000
2694,1,0,24.8070,483.3240,96.9923,0.0000,0.0000,0,136.6540,-4.3886,0.0000
2695,1,0,24.9478,488.8250,95.8705,0.0000,0.0000,0,136.8230,-4.3880,0.0000
2757,1,0,24.9095,487.3250,98.4067,0.0000,0.0000,0,135.9970,-4.4098,0.0000
2758,1,0,24.6008,475.3230,96.9931,0.0000,0.0000,0,136.4910,-4.4081,0.0000
2769,1,0,24.6202,476.0730,97.1083,0.0000,0.0000,0,135.4650,-4.4227,0.0000
2770,1,0,24.7234,480.0740,96.8131,0.0000,0.0000,0,135.5430,-4.4225,0.0000
2771,1,0,24.7170,479.8240,98.3916,0.0000,0.0000,0,135.7120,-4.4217,0.0000
2772,1,0,24.6848,478.5730,97.8772,0.0000,0.0000,0,135.7900,-4.4215,0.0000
2773,1,0,24.7813,482.3240,98.5930,0.0000,0.0000,0,136.2050,-4.4193,0.0000
2774,1,0,24.7556,481.3240,98.5414,0.0000,0.0000,0,136.2830,-4.4190,0.0000
2775,1,0,24.8583,485.3240,96.6304,0.0000,0.0000,0,136.7000,-4.4174,0.0000
2776,1,0,24.6590,477.5730,96.6736,0.0000,0.0000,0,136.7780,-4.4173,0.0000
2797,1,0,24.6331,476.5730,97.6083,0.0000,0.0000,0,135.3670,-4.4260,0.0000
2800,1,0,24.7556,481.3240,98.5414,0.0000,0.0000,0,136.2830,-4.4190,0.0000
2844,1,0,24.5360,472.8230,96.9687,0.0000,0.0000,0,135.3280,-4.4652,0.0000
2846,1,0,24.8327,484.3240,98.6662,0.0000,0.0000,0,136.2050,-4.4673,0.0000
2855,1,0,24.6073,475.5730,96.9245,0.0000,0.0000,0,135.4650,-4.4706,0.0000
2856,1,0,24.6977,479.0740,97.4099,0.0000,0.0000,0,135.5430,-4.4704,0.0000
2857,1,0,24.7620,481.5740,97.7692,0.0000,0.0000,0,135.7120,-4.4698,0.0000
2858,1,0,24.6977,479.0740,98.4139,0.0000,0.0000,0,135.7900,-4.4693,0.0000
2859,1,0,24.8262,484.0740,97.3381,0.0000,0.0000,0,136.2830,-4.4670,0.0000
2860,1,0,24.9031,487.0750,96.1649,0.0000,0.0000,0,136.7000,-4.4656,0.0000
2861,1,0,24.8455,484.8240,95.2851,0.0000,0.0000,0,136.7780,-4.4652,0.0000
2919,1,0,24.8711,485.8250,99.0666,0.0000,0.0000,0,135.9970,-4.4784,0.0000
2920,1,0,24.6267,476.3230,97.5013,0.0000,0.0000,0,136.4920,-4.4765,0.0000
2927,1,0,24.6073,475.5730,96.9120,0.0000,0.0000,0,135.2280,-4.4877,0.0000
2939,1,0,24.7428,480.8240,95.1261,0.0000,0.0000,0,135.0900,-4.5017,0.0000
2940,1,0,24.6202,476.0730,98.2120,0.0000,0.0000,0,135.5890,-4.4992,0.0000
2941,1,0,24.5101,471.8220,99.6131,0.0000,0.0000,0,135.6660,-4.4989,0.0000
2942,1,0,24.7234,480.0740,98.3901,0.0000,0.0000,0,135.8350,-4.4982,0.0000
2943,1,0,24.4776,470.5720,98.3371,0.0000,0.0000,0,135.9130,-4.4980,0.0000
2944,1,0,24.8006,483.0740,98.2193,0.0000,0.0000,0,136.0820,-4.4969,0.0000
2945,1,0,24.6912,478.8230,97.8854,0.0000,0.0000,0,136.1600,-4.4967,0.0000
2946,1,0,24.8903,486.5750,97.3634,0.0000,0.0000,0,136.3290,-4.4959,0.0000
2947,1,0,24.6719,478.0730,97.3247,0.0000,0.0000,0,136.4070,-4.4955,0.0000
2948,1,0,24.7170,479.8240,96.9221,0.0000,0.0000,0,136.5760,-4.4951,0.0000
2949,1,0,24.7170,479.8240,96.9655,0.0000,0.0000,0,136.6540,-4.4949,0.0000
2950,1,0,24.7942,482.8240,95.4794,0.0000,0.0000,0,136.8240,-4.4941,0.0000
2982,1,0,24.6719,478.0730,97.3247,0.0000,0.0000,0,136.4070,-4.4955,0.0000
3025,1,0,24.5425,473.0730,97.8739,0.0000,0.0000,0,135.5040,-4.5236,0.0000
3031,1,0,24.5814,474.5730,95.6508,0.0000,0.0000,0,135.1890,-4.5269,0.0000
3032,1,0,24.6848,478.5730,96.0574,0.0000,0.0000,0,135.2670,-4.5265,0.0000
3049,1,0,24.6783,478.3230,96.6278,0.0000,0.0000,0,135.5890,-4.5472,0.0000
3050,1,0,24.5425,473.0730,97.2222,0.0000,0.0000,0,135.6670,-4.5469,0.0000
3051,1,0,24.6590,477.5730,97.5878,0.0000,0.0000,0,135.8350,-4.5462,0.0000
3052,1,0,24.6719,478.0730,97.4247,0.0000,0.0000,0,135.9140,-4.5459,0.0000
3053,1,0,24.8006,483.0740,98.1986,0.0000,0.0000,0,136.0820,-4.5447,0.0000
3054,1,0,24.6138,475.8230,98.4118,0.0000,0.0000,0,136.1600,-4.5445,0.0000
3055,1,0,24.6654,477.8230,97.5557,0.0000,0.0000,0,136.3290,-4.5439,0.0000
3056,1,0,24.7299,480.3240,96.4408,0.0000,0.0000,0,136.4070,-4.5437,0.0000
3057,1,0,24.7685,481.8240,98.0129,0.0000,0.0000,0,136.5760,-4.5430,0.0000
3058,1,0,24.7492,481.0740,95.6568,0.0000,0.0000,0,136.6550,-4.5427,0.0000
3059,1,0,24.7041,479.3240,95.3245,0.0000,0.0000,0,136.8240,-4.5421,0.0000
3116,1,0,24.6331,476.5730,95.9169,0.0000,0.0000,0,135.2280,-4.5656,0.0000
3118,1,0,24.5620,473.8230,97.5282,0.0000,0.0000,0,136.2450,-4.5631,0.0000
3119,1,0,24.6008,475.3230,95.6369,0.0000,0.0000,0,136.7390,-4.5612,0.0000
3124,1,0,24.5620,473.8230,97.5282,0.0000,0.0000,0,136.2450,-4.5631,0.0000
3131,1,0,24.5425,473.0730,96.8467,0.0000,0.0000,0,135.4650,-4.5767,0.0000
3132,1,0,24.6590,477.5730,98.1710,0.0000,0.0000,0,135.5430,-4.5764,0.0000
3133,1,0,25.2080,499.0770,95.2363,0.0000,0.0000,0,135.9590,-4.5743,0.0000
3134,1,0,24.8262,484.0740,97.5314,0.0000,0.0000,0,136.0370,-4.5741,0.0000
3135,1,0,24.8711,485.8250,97.2650,0.0000,0.0000,0,136.4530,-4.5725,0.0000
3136,1,0,24.6138,475.8230,98.1935,0.0000,0.0000,0,136.5310,-4.5723,0.0000
3161,1,0,24.5620,473.8230,95.3167,0.0000,0.0000,0,135.0910,-4.5796,0.0000
3163,1,0,24.6267,476.3230,96.9583,0.0000,0.0000,0,135.3280,-4.5873,0.0000
3200,1,0,24.6202,476.0730,96.7762,0.0000,0.0000,0,135.5890,-4.6002,0.0000
3217,1,0,24.6719,478.0730,94.5926,0.0000,0.0000,0,135.0910,-4.6275,0.0000
3218,1,0,24.5295,472.5730,96.2440,0.0000,0.0000,0,135.2900,-4.6265,0.0000
3219,1,0,24.7877,482.5740,96.6448,0.0000,0.0000,0,135.3680,-4.6262,0.0000
3220,1,0,24.4906,471.0720,97.6224,0.0000,0.0000,0,135.4660,-4.6246,0.0000
3221,1,0,24.7170,479.8240,96.7237,0.0000,0.0000,0,135.5440,-4.6243,0.0000
3222,1,0,25.2206,499.5770,96.9082,0.0000,0.0000,0,135.9590,-4.6223,0.0000
3223,1,0,24.9095,487.3250,95.0140,0.0000,0.0000,0,136.0370,-4.6220,0.0000
3224,1,0,24.8262,484.0740,98.3652,0.0000,0.0000,0,136.4530,-4.6205,0.0000
3225,1,0,24.6912,478.8230,96.5218,0.0000,0.0000,0,136.5310,-4.6202,0.0000
3287,1,0,24.5295,472.5730,97.3948,0.0000,0.0000,0,136.2450,-4.6316,0.0000
3288,1,0,24.5749,474.3230,96.6384,0.0000,0.0000,0,136.7400,-4.6298,0.0000
3301,1,0,24.7106,479.5740,96.5945,0.0000,0.0000,0,135.5890,-4.6532,0.0000
3302,1,0,24.6525,477.3230,98.3958,0.0000,0.0000,0,135.6670,-4.6529,0.0000
3303,1,0,24.7685,481.8240,96.2254,0.0000,0.0000,0,135.8360,-4.6523,0.0000
3304,1,0,24.6267,476.3230,96.9236,0.0000,0.0000,0,135.9140,-4.6520,0.0000
3305,1,0,24.7877,482.5740,96.2854,0.0000,0.0000,0,136.0830,-4.6509,0.0000
3306,1,0,24.6202,476.0730,96.3937,0.0000,0.0000,0,136.1610,-4.6505,0.0000
3307,1,0,24.6719,478.0730,96.9944,0.0000,0.0000,0,136.3300,-4.6500,0.0000
3308,1,0,24.7041,479.3240,97.0095,0.0000,0.0000,0,136.4080,-4.6497,0.0000
3309,1,0,24.8519,485.0740,95.2084,0.0000,0.0000,0,136.5770,-4.6492,0.0000
3310,1,0,24.7299,480.3240,95.5368,0.0000,0.0000,0,136.6550,-4.6488,0.0000
3311,1,0,24.7106,479.5740,94.0695,0.0000,0.0000,0,136.8240,-4.6483,0.0000
3343,1,0,24.7428,480.8240,96.2926,0.0000,0.0000,0,135.3290,-4.6653,0.0000
3388,1,0,24.6008,475.3230,96.2015,0.0000,0.0000,0,135.5050,-4.6776,0.0000
3394,1,0,24.7685,481.8240,95.4869,0.0000,0.0000,0,135.2290,-4.6878,0.0000
3411,1,0,24.5684,474.0730,96.0932,0.0000,0.0000,0,135.5890,-4.7013,0.0000
3412,1,0,24.5166,472.0720,96.2665,0.0000,0.0000,0,135.6670,-4.7009,0.0000
3413,1,0,24.6525,477.3230,97.2162,0.0000,0.0000,0,135.8360,-4.7002,0.0000
3414,1,0,24.5295,472.5730,97.7059,0.0000,0.0000,0,135.9140,-4.7001,0.0000
3415,1,0,24.7363,480.5740,98.0062,0.0000,0.0000,0,136.0830,-4.6990,0.0000
3416,1,0,24.6783,478.3230,95.7249,0.0000,0.0000,0,136.1610,-4.6986,0.0000
3417,1,0,24.7942,482.8240,95.9486,0.0000,0.0000,0,136.3300,-4.6980,0.0000
3418,1,0,24.6912,478.8230,96.6754,0.0000,0.0000,0,136.4080,-4.6977,0.0000
3419,1,0,24.5684,474.0730,96.2470,0.0000,0.0000,0,136.5770,-4.6970,0.0000
3420,1,0,24.7556,481.3240,95.9992,0.0000,0.0000,0,136.6550,-4.6969,0.0000
3421,1,0,24.8262,484.0740,94.9646,0.0000,0.0000,0,136.8250,-4.6963,0.0000
3448,1,0,24.6396,476.8230,94.7291,0.0000,0.0000,0,135.0910,-4.7057,0.0000
3484,1,0,25.0433,492.5760,95.9147,0.0000,0.0000,0,135.9980,-4.7179,0.0000
3485,1,0,24.6138,475.8230,95.0363,0.0000,0.0000,0,136.4930,-4.7161,0.0000
3493,1,0,24.5620,473.8230,94.5685,0.0000,0.0000,0,135.1900,-4.7270,0.0000
3494,1,0,24.6073,475.5730,95.3630,0.0000,0.0000,0,135.2680,-4.7266,0.0000
3503,1,0,24.6977,479.0740,95.0118,0.0000,0.0000,0,135.4660,-4.7307,0.0000
3504,1,0,24.6783,478.3230,96.8870,0.0000,0.0000,0,135.5440,-4.7304,0.0000
3505,1,0,24.5684,474.0730,97.6951,0.0000,0.0000,0,135.7130,-4.7297,0.0000
3506,1,0,24.6073,475.5730,98.0266,0.0000,0.0000,0,135.7910,-4.7294,0.0000
3507,1,0,24.8006,483.0740,95.7209,0.0000,0.0000,0,136.2070,-4.7275,0.0000
3508,1,0,24.6590,477.5730,96.5413,0.0000,0.0000,0,136.2850,-4.7272,0.0000
3509,1,0,24.7299,480.3240,93.9640,0.0000,0.0000,0,136.7010,-4.7257,0.0000
3510,1,0,24.6590,477.5730,95.5773,0.0000,0.0000,0,136.7790,-4.7255,0.0000
3534,1,0,24.6138,475.8230,94.3656,0.0000,0.0000,0,135.0910,-4.7536,0.0000
3565,1,0,24.6525,477.3230,95.8075,0.0000,0.0000,0,135.5900,-4.7542,0.0000
3580,1,0,24.7041,479.3240,94.8634,0.0000,0.0000,0,135.2290,-4.7658,0.0000
3585,1,0,24.6912,478.8230,95.3650,0.0000,0.0000,0,135.4660,-4.7786,0.0000
3586,1,0,24.6912,478.8230,94.5242,0.0000,0.0000,0,135.5440,-4.7784,0.0000
3587,1,0,24.6525,477.3230,95.7134,0.0000,0.0000,0,135.7130,-4.7777,0.0000
3588,1,0,24.6331,476.5730,96.0771,0.0000,0.0000,0,135.7910,-4.7774,0.0000
3589,1,0,24.7170,479.8240,96.8961,0.0000,0.0000,0,136.2070,-4.7755,0.0000
3590,1,0,24.6008,475.3230,95.3713,0.0000,0.0000,0,136.2850,-4.7752,0.0000
3591,1,0,24.8134,483.5740,94.4280,0.0000,0.0000,0,136.7010,-4.7738,0.0000
3592,1,0,24.7170,479.8240,94.0311,0.0000,0.0000,0,136.7790,-4.7736,0.0000
3655,1,0,24.5036,471.5720,95.2097,0.0000,0.0000,0,135.3290,-4.7875,0.0000
3658,1,0,25.0941,494.5760,95.2449,0.0000,0.0000,0,135.9990,-4.7866,0.0000
3659,1,0,24.6977,479.0740,95.8404,0.0000,0.0000,0,136.4930,-4.7848,0.0000
3672,1,0,24.6590,477.5730,95.7907,0.0000,0.0000,0,135.5900,-4.8072,0.0000
3673,1,0,24.4515,469.5720,96.0617,0.0000,0.0000,0,135.6680,-4.8069,0.0000
3674,1,0,24.5230,472.3230,96.1965,0.0000,0.0000,0,135.8370,-4.8064,0.0000
3675,1,0,24.4971,471.3220,96.6861,0.0000,0.0000,0,135.9150,-4.8061,0.0000
3676,1,0,24.7041,479.3240,97.1135,0.0000,0.0000,0,136.0830,-4.8050,0.0000
3677,1,0,24.6138,475.8230,96.0695,0.0000,0.0000,0,136.1610,-4.8047,0.0000
3678,1,0,24.7363,480.5740,96.5104,0.0000,0.0000,0,136.3300,-4.8042,0.0000
3679,1,0,24.8455,484.8240,95.3272,0.0000,0.0000,0,136.4090,-4.8038,0.0000
3680,1,0,24.6461,477.0730,95.4675,0.0000,0.0000,0,136.5780,-4.8033,0.0000
3681,1,0,24.5814,474.5730,94.5427,0.0000,0.0000,0,136.6560,-4.8030,0.0000
3682,1,0,24.8455,484.8240,93.9743,0.0000,0.0000,0,136.8250,-4.8025,0.0000
3717,1,0,24.7041,479.3240,93.9399,0.0000,0.0000,0,135.3680,-4.8264,0.0000
3720,1,0,24.6008,475.3230,93.0093,0.0000,0.0000,0,135.0920,-4.8316,0.0000
3763,1,0,24.5684,474.0730,95.2083,0.0000,0.0000,0,135.5060,-4.8315,0.0000
3780,1,0,24.6719,478.0730,94.2468,0.0000,0.0000,0,135.5900,-4.8553,0.0000
3781,1,0,24.5749,474.3230,96.3030,0.0000,0.0000,0,135.6680,-4.8550,0.0000
3782,1,0,24.5360,472.8230,96.8393,0.0000,0.0000,0,135.8370,-4.8543,0.0000
3783,1,0,24.6525,477.3230,95.4036,0.0000,0.0000,0,135.9150,-4.8541,0.0000
3784,1,0,24.7813,482.3240,95.3316,0.0000,0.0000,0,136.0840,-4.8530,0.0000
3785,1,0,24.6977,479.0740,95.5904,0.0000,0.0000,0,136.1620,-4.8527,0.0000
3786,1,0,24.6977,479.0740,95.8595,0.0000,0.0000,0,136.3310,-4.8522,0.0000
3787,1,0,24.7041,479.3240,95.0865,0.0000,0.0000,0,136.4090,-4.8519,0.0000
3788,1,0,24.7363,480.5740,96.4629,0.0000,0.0000,0,136.5780,-4.8513,0.0000
3789,1,0,24.7685,481.8240,93.6996,0.0000,0.0000,0,136.6560,-4.8511,0.0000
3790,1,0,24.7234,480.0740,93.0984,0.0000,0.0000,0,136.8250,-4.8505,0.0000
3850,1,0,24.6073,475.5730,93.7818,0.0000,0.0000,0,135.3300,-4.8657,0.0000
3853,1,0,24.5101,471.8220,95.7231,0.0000,0.0000,0,135.7530,-4.8734,0.0000
3854,1,0,24.5749,474.3230,95.6451,0.0000,0.0000,0,136.2460,-4.8713,0.0000
3855,1,0,24.6331,476.5730,94.6153,0.0000,0.0000,0,136.7410,-4.8696,0.0000
3862,1,0,24.6525,477.3230,93.2933,0.0000,0.0000,0,135.0920,-4.8828,0.0000
3869,1,0,24.6202,476.0730,95.3481,0.0000,0.0000,0,135.4670,-4.8848,0.0000
3870,1,0,24.5620,473.8230,95.6248,0.0000,0.0000,0,135.5450,-4.8845,0.0000
3871,1,0,25.5093,511.0780,94.3041,0.0000,0.0000,0,135.9600,-4.8824,0.0000
3872,1,0,24.9414,488.5750,93.7943,0.0000,0.0000,0,136.0380,-4.8823,0.0000
3873,1,0,24.8519,485.0740,95.1069,0.0000,0.0000,0,136.4540,-4.8808,0.0000
3874,1,0,24.6267,476.3230,94.5970,0.0000,0.0000,0,136.5330,-4.8806,0.0000
3890,1,0,24.7299,480.3240,94.2588,0.0000,0.0000,0,135.2300,-4.8880,0.0000
3933,1,0,24.7492,481.0740,94.5423,0.0000,0.0000,0,135.5900,-4.9082,0.0000
3946,1,0,24.8775,486.0750,93.0893,0.0000,0.0000,0,135.1910,-4.9271,0.0000
3947,1,0,24.7620,481.5740,93.8694,0.0000,0.0000,0,135.2690,-4.9269,0.0000
3956,1,0,24.6848,478.5730,93.1987,0.0000,0.0000,0,135.4670,-4.9327,0.0000
3957,1,0,24.7106,479.5740,96.0817,0.0000,0.0000,0,135.5450,-4.9323,0.0000
3958,1,0,25.5592,513.0790,93.8344,0.0000,0.0000,0,135.9610,-4.9304,0.0000
3959,1,0,24.9669,489.5750,94.9026,0.0000,0.0000,0,136.0390,-4.9301,0.0000
3960,1,0,24.8134,483.5740,93.9600,0.0000,0.0000,0,136.4550,-4.9289,0.0000
3961,1,0,24.8134,483.5740,93.7140,0.0000,0.0000,0,136.5330,-4.9286,0.0000
4027,1,0,24.7556,481.3240,95.8740,0.0000,0.0000,0,136.2470,-4.9399,0.0000
4028,1,0,24.6331,476.5730,94.3190,0.0000,0.0000,0,136.7410,-4.9382,0.0000
4034,1,0,24.6912,478.8230,93.1174,0.0000,0.0000,0,135.0920,-4.9607,0.0000
4040,1,0,24.9158,487.5750,93.5623,0.0000,0.0000,0,135.5910,-4.9612,0.0000
4042,1,0,24.5360,472.8230,94.8449,0.0000,0.0000,0,135.8370,-4.9604,0.0000
