Repository: kimminkuy70-coder/Parameter

# B3 — kV 정점 정밀화 (26µm, 3런)

`../../공정모델링/B3_정점정밀화_DOE.xlsx` 설계를 실행한 결과입니다. R0.5·F64·W4 고정, kV만 0.5 간격.
(자재 라벨 D26B, RunID 4007~4009 — kV60 Q가 기존 D26과 일치해 동일 자재로 판단)

## 폴더 ↔ 조건

| 폴더 | kV | RunID | 측정직경(µm) | Q_dia | 직경 게이트(0.97~1.03) |
|---|---|---|---|---|---|
| B3-2_kV59.5_R0.5_F64_W4 | 59.5 | 4008 | 24.842 | 0.9555 | ❌ 탈락 |
| **B3-1_kV60.0_R0.5_F64_W4** | **60.0** | 4007 | **25.619** | **0.9854** | ✅ **통과** |
| B3-3_kV60.5_R0.5_F64_W4 | 60.5 | 4009 | 23.603 | 0.9078 | ❌ 탈락 |

## 결론 — "결과 A": 정점은 60, 그리고 창이 매우 좁고 비대칭

- **포물선 정점 kV\* = 59.89 ≈ 60** (1차 회귀 kv*=59.96과 일치) → **레시피 kV\*≈60 확정, 보정 불필요.**
- **정점 최대 Q = 0.988** → 26µm은 약 1.2% 언더사이즈가 구조적 한계(정점에서도 100% 못 맞춤).

File: 실험데이터/B3_정점정밀화_3런/B3-3_kV60.5_R0.5_F64_W4/DieLevel/WBA_DieResult_0060_4009.csv
BumpId,Flag,Failure,Diameter,Area,Roundness,VoidFraction,LargestVoidFraction,VoidNumber,Centre_X,Centre_Y,LargestVoidDiameterFraction
286,1,0,23.6305,438.5670,92.0543,0.0000,0.0000,0,-7.2240,126.3350,0.0000
287,1,0,23.6305,438.5670,91.0650,0.0000,0.0000,0,-7.1121,126.3350,0.0000
293,1,0,23.4411,431.5660,94.1165,0.0000,0.0000,0,-6.5776,126.2890,0.0000
294,1,0,23.3595,428.5660,93.0750,0.0000,0.0000,0,-6.5296,126.2890,0.0000
295,1,0,23.5360,435.0670,95.4589,0.0000,0.0000,0,-6.3178,126.2900,0.0000
296,1,0,23.5022,433.8170,94.2232,0.0000,0.0000,0,-6.2697,126.2910,0.0000
337,1,0,23.5360,435.0670,92.9348,0.0000,0.0000,0,-6.9486,126.2750,0.0000
338,1,0,23.3527,428.3160,95.0816,0.0000,0.0000,0,-6.7486,126.2760,0.0000
339,1,0,23.5428,435.3170,92.2861,0.0000,0.0000,0,-5.7500,126.2800,0.0000
340,1,0,23.6238,438.3170,91.4042,0.0000,0.0000,0,-5.5497,126.2810,0.0000
367,1,0,23.5022,433.8170,93.8257,0.0000,0.0000,0,-6.9483,126.1970,0.0000
368,1,0,23.4276,431.0660,94.1505,0.0000,0.0000,0,-6.7484,126.1980,0.0000
369,1,0,23.5360,435.0670,93.1822,0.0000,0.0000,0,-5.7498,126.2020,0.0000
373,1,0,23.6574,439.5680,93.8705,0.0000,0.0000,0,-5.5495,126.2030,0.0000
380,1,0,23.6170,438.0670,94.8235,0.0000,0.0000,0,-6.0602,126.1950,0.0000
381,1,0,23.5022,433.8170,94.8287,0.0000,0.0000,0,-6.0064,126.1950,0.0000
434,1,0,23.5022,433.8170,93.4732,0.0000,0.0000,0,-7.2235,126.1640,0.0000
435,1,0,23.4819,433.0660,93.0754,0.0000,0.0000,0,-7.1116,126.1640,0.0000
441,1,0,23.4683,432.5660,93.2438,0.0000,0.0000,0,-6.9480,126.1300,0.0000
442,1,0,23.5157,434.3170,94.9958,0.0000,0.0000,0,-5.7496,126.1350,0.0000
468,1,0,23.2365,424.0650,93.5899,0.0000,0.0000,0,-6.9477,126.0520,0.0000
469,1,0,23.3595,428.5660,95.0447,0.0000,0.0000,0,-5.7492,126.0570,0.0000
497,1,0,23.3868,429.5660,94.6359,0.0000,0.0000,0,-7.1109,126.0100,0.0000
499,1,0,23.6642,439.8180,92.6505,0.0000,0.0000,0,-7.2229,126.0090,0.0000
500,1,0,23.4547,432.0660,97.3026,0.0000,0.0000,0,-6.1216,126.0090,0.0000
501,1,0,23.4615,432.3160,96.9476,0.0000,0.0000,0,-6.0736,126.0090,0.0000
502,1,0,23.4615,432.3160,95.7592,0.0000,0.0000,0,-5.9916,126.0100,0.0000
503,1,0,23.4072,430.3160,96.4353,0.0000,0.0000,0,-5.9436,126.0100,0.0000
535,1,0,23.2913,426.0650,95.0104,0.0000,0.0000,0,-6.9473,125.9800,0.0000
536,1,0,23.3049,426.5650,96.3601,0.0000,0.0000,0,-6.7476,125.9810,0.0000
537,1,0,23.4411,431.5660,95.2070,0.0000,0.0000,0,-5.7490,125.9850,0.0000
538,1,0,23.4344,431.3160,93.9210,0.0000,0.0000,0,-5.5487,125.9860,0.0000
547,1,0,23.3391,427.8160,95.6167,0.0000,0.0000,0,-6.6175,125.9610,0.0000
548,1,0,23.4547,432.0660,97.7807,0.0000,0.0000,0,-6.2274,125.9630,0.0000
549,1,0,23.6238,438.3170,94.2217,0.0000,0.0000,0,-5.4185,125.9660,0.0000
575,1,0,23.6170,438.0670,96.0640,0.0000,0.0000,0,-5.9468,125.9350,0.0000
591,1,0,23.1817,422.0650,95.6254,0.0000,0.0000,0,-6.9470,125.9020,0.0000
592,1,0,23.3868,429.5660,96.3854,0.0000,0.0000,0,-6.7472,125.9030,0.0000
593,1,0,23.2981,426.3150,95.5329,0.0000,0.0000,0,-5.7486,125.9070,0.0000
594,1,0,23.5293,434.8170,94.8018,0.0000,0.0000,0,-5.5484,125.9080,0.0000
600,1,0,23.7045,441.3180,96.9936,0.0000,0.0000,0,-6.5111,125.8970,0.0000
601,1,0,23.5901,437.0670,96.4856,0.0000,0.0000,0,-6.4632,125.8970,0.0000
602,1,0,24.0842,455.5700,97.3560,0.0000,0.0000,0,-6.3811,125.8970,0.0000
603,1,0,23.7515,443.0680,95.3629,0.0000,0.0000,0,-6.3333,125.8980,0.0000
604,1,0,23.4683,432.5660,96.0987,0.0000,0.0000,0,-5.9856,125.8950,0.0000
605,1,0,23.5022,433.8170,97.2725,0.0000,0.0000,0,-5.9075,125.8960,0.0000
656,1,0,23.4004,430.0660,98.2324,0.0000,0.0000,0,-6.6172,125.8830,0.0000
657,1,0,23.6642,439.8180,97.0700,0.0000,0.0000,0,-6.2272,125.8850,0.0000
658,1,0,23.5428,435.3170,94.0469,0.0000,0.0000,0,-5.4181,125.8880,0.0000
684,1,0,23.4819,433.0660,95.1945,0.0000,0.0000,0,-7.1985,125.8630,0.0000
694,1,0,23.4751,432.8160,97.9120,0.0000,0.0000,0,-5.9464,125.8570,0.0000
700,1,0,23.2776,425.5650,94.9738,0.0000,0.0000,0,-6.9591,125.8360,0.0000
701,1,0,23.5901,437.0670,96.7012,0.0000,0.0000,0,-5.7607,125.8420,0.0000
702,1,0,23.3936,429.8160,96.9640,0.0000,0.0000,0,-6.6170,125.8310,0.0000
703,1,0,23.6709,440.0680,97.8535,0.0000,0.0000,0,-6.5062,125.8320,0.0000
704,1,0,23.8050,445.0680,99.4964,0.0000,0.0000,0,-6.4583,125.8320,0.0000
705,1,0,23.9184,449.3190,98.3199,0.0000,0.0000,0,-6.3856,125.8320,0.0000
706,1,0,23.6574,439.5680,94.8972,0.0000,0.0000,0,-6.3378,125.8320,0.0000
707,1,0,23.6036,437.5670,97.8207,0.0000,0.0000,0,-6.2271,125.8330,0.0000
708,1,0,23.9317,449.8190,97.0504,0.0000,0.0000,0,-6.0466,125.8340,0.0000
709,1,0,23.4819,433.0660,94.6358,0.0000,0.0000,0,-5.4179,125.8370,0.0000
731,1,0,23.3049,426.5650,94.1235,0.0000,0.0000,0,-7.2373,125.8240,0.0000
732,1,0,23.3936,429.8160,95.0336,0.0000,0.0000,0,-7.1595,125.8240,0.0000
786,1,0,23.2708,425.3150,95.0003,0.0000,0.0000,0,-6.8857,125.8100,0.0000
787,1,0,23.4140,430.5660,95.8454,0.0000,0.0000,0,-6.7736,125.8100,0.0000
788,1,0,23.5563,435.8170,95.6652,0.0000,0.0000,0,-5.6874,125.8150,0.0000
789,1,0,23.4954,433.5670,95.4066,0.0000,0.0000,0,-5.5749,125.8160,0.0000
798,1,0,23.9849,451.8190,98.5382,0.0000,0.0000,0,-6.0854,125.7950,0.0000
799,1,0,23.9051,448.8190,96.9215,0.0000,0.0000,0,-6.0075,125.7950,0.0000
832,1,0,23.2776,425.5650,96.1879,0.0000,0.0000,0,-7.1983,125.7850,0.0000
834,1,0,23.3731,429.0660,93.8658,0.0000,0.0000,0,-7.0723,125.7620,0.0000
835,1,0,23.6170,438.0670,97.5029,0.0000,0.0000,0,-6.3375,125.7550,0.0000
848,1,0,23.6036,437.5670,97.3497,0.0000,0.0000,0,-6.6166,125.7530,0.0000
849,1,0,23.6911,440.8180,98.3417,0.0000,0.0000,0,-6.5059,125.7530,0.0000
850,1,0,23.6305,438.5670,97.6522,0.0000,0.0000,0,-6.4580,125.7540,0.0000
851,1,0,23.7849,444.3180,98.0850,0.0000,0.0000,0,-6.3853,125.7540,0.0000
852,1,0,23.3799,429.3160,97.2288,0.0000,0.0000,0,-6.2267,125.7550,0.0000
853,1,0,23.7782,444.0680,98.3084,0.0000,0.0000,0,-6.0461,125.7560,0.0000
854,1,0,23.5495,435.5670,93.2059,0.0000,0.0000,0,-5.4177,125.7580,0.0000
926,1,0,24.0048,452.5690,96.7643,0.0000,0.0000,0,-5.9460,125.7340,0.0000
935,1,0,23.4208,430.8160,95.3647,0.0000,0.0000,0,-7.1111,125.7230,0.0000
936,1,0,23.3254,427.3160,95.8250,0.0000,0.0000,0,-7.0332,125.7230,0.0000
939,1,0,23.9051,448.8190,98.6624,0.0000,0.0000,0,-5.9848,125.6950,0.0000
940,1,0,24.0511,454.3200,96.8525,0.0000,0.0000,0,-5.9068,125.6950,0.0000
977,1,0,23.3731,429.0660,95.3438,0.0000,0.0000,0,-7.0719,125.6840,0.0000
978,1,0,23.3459,428.0660,95.5726,0.0000,0.0000,0,-7.1977,125.6620,0.0000
980,1,0,23.9450,450.3190,97.2884,0.0000,0.0000,0,-5.9456,125.6560,0.0000
1000,1,0,24.0114,452.8200,99.1098,0.0000,0.0000,0,-6.6461,125.6310,0.0000
1001,1,0,23.2571,424.8150,99.4172,0.0000,0.0000,0,-6.4460,125.6320,0.0000
1002,1,0,23.2297,423.8150,98.0678,0.0000,0.0000,0,-6.2460,125.6330,0.0000
1003,1,0,23.4344,431.3160,98.0068,0.0000,0.0000,0,-6.0458,125.6340,0.0000
1039,1,0,23.2844,425.8150,95.3539,0.0000,0.0000,0,-7.2364,125.6230,0.0000
1040,1,0,23.3118,426.8160,95.6570,0.0000,0.0000,0,-7.1586,125.6240,0.0000
1042,1,0,23.8785,447.8190,98.5718,0.0000,0.0000,0,-6.6849,125.5920,0.0000
1043,1,0,23.5698,436.3170,99.3386,0.0000,0.0000,0,-6.6071,125.5920,0.0000
1044,1,0,23.2913,426.0650,99.2205,0.0000,0.0000,0,-6.4849,125.5930,0.0000
1045,1,0,23.2365,424.0650,98.0414,0.0000,0.0000,0,-6.4069,125.5930,0.0000
1046,1,0,23.1679,421.5650,99.7611,0.0000,0.0000,0,-6.2848,125.5940,0.0000
1047,1,0,23.1885,422.3150,98.9835,0.0000,0.0000,0,-6.2068,125.5940,0.0000
1048,1,0,23.3049,426.5650,99.4569,0.0000,0.0000,0,-6.0845,125.5950,0.0000
1049,1,0,23.4751,432.8160,98.4844,0.0000,0.0000,0,-6.0066,125.5950,0.0000
1050,1,0,23.7246,442.0680,94.3116,0.0000,0.0000,0,-5.4488,125.5970,0.0000
1142,1,0,23.5766,436.5670,97.4474,0.0000,0.0000,0,-6.6459,125.5530,0.0000
1143,1,0,23.1748,421.8150,99.6415,0.0000,0.0000,0,-6.0455,125.5560,0.0000
1144,1,0,23.6373,438.8170,93.3501,0.0000,0.0000,0,-5.4097,125.5580,0.0000
1157,1,0,23.2365,424.0650,97.6923,0.0000,0.0000,0,-6.4456,125.5540,0.0000
1158,1,0,23.1954,422.5650,99.4172,0.0000,0.0000,0,-6.2457,125.5550,0.0000
1193,1,0,23.4683,432.5660,94.8978,0.0000,0.0000,0,-7.1973,125.5470,0.0000
1196,1,0,23.2913,426.0650,99.1012,0.0000,0.0000,0,-6.5457,125.5310,0.0000
1197,1,0,23.3527,428.3160,97.7833,0.0000,0.0000,0,-6.3457,125.5320,0.0000
1198,1,0,23.2844,425.8150,98.3236,0.0000,0.0000,0,-6.1454,125.5330,0.0000
1199,1,0,23.5631,436.0670,97.6701,0.0000,0.0000,0,-5.9452,125.5340,0.0000
1233,1,0,23.5225,434.5670,98.8010,0.0000,0.0000,0,-6.8659,125.5200,0.0000
1234,1,0,23.5766,436.5670,96.9499,0.0000,0.0000,0,-5.6675,125.5250,0.0000
1240,1,0,23.4615,432.3160,95.3806,0.0000,0.0000,0,-7.2358,125.5080,0.0000
1241,1,0,23.4004,430.0660,94.2582,0.0000,0.0000,0,-7.1580,125.5080,0.0000
1259,1,0,23.2434,424.3150,99.1729,0.0000,0.0000,0,-6.5845,125.4920,0.0000
1260,1,0,23.0922,418.8140,99.4747,0.0000,0.0000,0,-6.5066,125.4920,0.0000
1261,1,0,23.2708,425.3150,98.7038,0.0000,0.0000,0,-6.3843,125.4930,0.0000
1262,1,0,23.1817,422.0650,99.4116,0.0000,0.0000,0,-6.3066,125.4940,0.0000
1263,1,0,23.0439,417.0640,99.7159,0.0000,0.0000,0,-6.1844,125.4940,0.0000
1264,1,0,23.2571,424.8150,99.0299,0.0000,0.0000,0,-6.1062,125.4940,0.0000
1265,1,0,23.3391,427.8160,98.1674,0.0000,0.0000,0,-5.9840,125.4950,0.0000
1266,1,0,23.5495,435.5670,96.9993,0.0000,0.0000,0,-5.9061,125.4950,0.0000
1334,1,0,23.4004,430.0660,95.9223,0.0000,0.0000,0,-6.9704,125.4610,0.0000
1335,1,0,23.6843,440.5680,98.5981,0.0000,0.0000,0,-6.7605,125.4620,0.0000
1336,1,0,23.9184,449.3190,97.8743,0.0000,0.0000,0,-5.7722,125.4660,0.0000
1337,1,0,23.3731,429.0660,95.8274,0.0000,0.0000,0,-5.5620,125.4670,0.0000
1343,1,0,23.0577,417.5640,98.4125,0.0000,0.0000,0,-6.5453,125.4530,0.0000
1344,1,0,23.2023,422.8150,96.5402,0.0000,0.0000,0,-6.3454,125.4540,0.0000
1345,1,0,23.1404,420.5650,99.3101,0.0000,0.0000,0,-6.1452,125.4550,0.0000
1346,1,0,23.2297,423.8150,99.2554,0.0000,0.0000,0,-5.9448,125.4560,0.0000
1388,1,0,23.4140,430.5660,95.8191,0.0000,0.0000,0,-7.1967,125.4370,0.0000
1390,1,0,23.3049,426.5650,98.2694,0.0000,0.0000,0,-6.6453,125.4310,0.0000
1391,1,0,23.0024,415.5640,97.9440,0.0000,0.0000,0,-6.4452,125.4320,0.0000
1392,1,0,22.8914,411.5630,99.2157,0.0000,0.0000,0,-6.2452,125.4330,0.0000
1393,1,0,23.1817,422.0650,98.3330,0.0000,0.0000,0,-6.0450,125.4340,0.0000
1435,1,0,23.3799,429.3160,96.8989,0.0000,0.0000,0,-7.2354,125.3970,0.0000
1436,1,0,23.3663,428.8160,96.9680,0.0000,0.0000,0,-7.1577,125.3980,0.0000
1441,1,0,23.1817,422.0650,98.0328,0.0000,0.0000,0,-6.6841,125.3920,0.0000
1442,1,0,23.1679,421.5650,99.0859,0.0000,0.0000,0,-6.6062,125.3920,0.0000
1443,1,0,22.8497,410.0630,98.6657,0.0000,0.0000,0,-6.4840,125.3920,0.0000
1444,1,0,23.1335,420.3150,99.4711,0.0000,0.0000,0,-6.4061,125.3930,0.0000
1445,1,0,22.9539,413.8140,97.8833,0.0000,0.0000,0,-6.2840,125.3940,0.0000
1446,1,0,23.0922,418.8140,99.0755,0.0000,0.0000,0,-6.2060,125.3940,0.0000
1447,1,0,23.2365,424.0650,98.9913,0.0000,0.0000,0,-6.0838,125.3940,0.0000
1448,1,0,23.2365,424.0650,98.1957,0.0000,0.0000,0,-6.0058,125.3950,0.0000
1449,1,0,23.4615,432.3160,95.7478,0.0000,0.0000,0,-5.4480,125.3970,0.0000
1519,1,0,23.5360,435.0670,98.9746,0.0000,0.0000,0,-6.8652,125.3860,0.0000
1520,1,0,23.6978,441.0680,97.2151,0.0000,0.0000,0,-5.6670,125.3920,0.0000
1522,1,0,23.3663,428.8160,96.6882,0.0000,0.0000,0,-6.9701,125.3830,0.0000
1523,1,0,23.6843,440.5680,99.4313,0.0000,0.0000,0,-6.7602,125.3840,0.0000
1524,1,0,23.7649,443.5680,96.1134,0.0000,0.0000,0,-5.7721,125.3880,0.0000
1525,1,0,23.4411,431.5660,95.9490,0.0000,0.0000,0,-5.5617,125.3890,0.0000
1543,1,0,23.1954,422.5650,95.9863,0.0000,0.0000,0,-7.1963,125.3590,0.0000
1544,1,0,23.2502,424.5650,98.4531,0.0000,0.0000,0,-6.6449,125.3530,0.0000
1545,1,0,23.0024,415.5640,98.6253,0.0000,0.0000,0,-6.4448,125.3540,0.0000
1546,1,0,22.8636,410.5630,99.4073,0.0000,0.0000,0,-6.2450,125.3550,0.0000
1547,1,0,23.2365,424.0650,99.2507,0.0000,0.0000,0,-6.0446,125.3560,0.0000
1588,1,0,23.2297,423.8150,99.6958,0.0000,0.0000,0,-6.5447,125.3310,0.0000
1599,1,0,23.3254,427.3160,99.3296,0.0000,0.0000,0,-5.9444,125.3340,0.0000
1626,1,0,23.3254,427.3160,98.9391,0.0000,0.0000,0,-6.9698,125.3110,0.0000
1627,1,0,23.4751,432.8160,98.7954,0.0000,0.0000,0,-6.7600,125.3120,0.0000
1628,1,0,23.7112,441.5680,97.1703,0.0000,0.0000,0,-5.7719,125.3160,0.0000
1629,1,0,23.4479,431.8160,96.4173,0.0000,0.0000,0,-5.5615,125.3170,0.0000
1646,1,0,23.1060,419.3140,99.2826,0.0000,0.0000,0,-6.5836,125.2920,0.0000
1647,1,0,23.1060,419.3140,98.7418,0.0000,0.0000,0,-6.5056,125.2920,0.0000
1648,1,0,23.3459,428.0660,98.3484,0.0000,0.0000,0,-6.3835,125.2930,0.0000
1649,1,0,22.8706,410.8130,98.7026,0.0000,0.0000,0,-6.3057,125.2930,0.0000
1650,1,0,22.8497,410.0630,99.5444,0.0000,0.0000,0,-6.1834,125.2940,0.0000
1651,1,0,23.1060,419.3140,97.9098,0.0000,0.0000,0,-6.1055,125.2940,0.0000
1652,1,0,23.1473,420.8150,97.8618,0.0000,0.0000,0,-5.9833,125.2950,0.0000
1653,1,0,23.3459,428.0660,99.8266,0.0000,0.0000,0,-5.9051,125.2950,0.0000
1717,1,0,23.3868,429.5660,95.1975,0.0000,0.0000,0,-7.2350,125.2870,0.0000
1733,1,0,23.6373,438.8170,96.2843,0.0000,0.0000,0,-6.8645,125.2530,0.0000
1734,1,0,23.4886,433.3160,95.4072,0.0000,0.0000,0,-5.6663,125.2590,0.0000
1736,1,0,23.0577,417.5640,99.0833,0.0000,0.0000,0,-6.5444,125.2530,0.0000
1737,1,0,22.9747,414.5640,97.0761,0.0000,0.0000,0,-6.3444,125.2540,0.0000
1738,1,0,22.9539,413.8140,99.1204,0.0000,0.0000,0,-6.1444,125.2560,0.0000
1783,1,0,23.3118,426.8160,96.6064,0.0000,0.0000,0,-6.9693,125.2330,0.0000
1784,1,0,23.6103,437.8170,99.0840,0.0000,0.0000,0,-6.7596,125.2340,0.0000
1785,1,0,23.7582,443.3180,99.0379,0.0000,0.0000,0,-5.7714,125.2390,0.0000
1786,1,0,23.3936,429.8160,95.5304,0.0000,0.0000,0,-5.5613,125.2400,0.0000
1788,1,0,23.2502,424.5650,97.7362,0.0000,0.0000,0,-6.6444,125.2310,0.0000
1789,1,0,23.0922,418.8140,98.8785,0.0000,0.0000,0,-6.4444,125.2320,0.0000
1790,1,0,22.7799,407.5630,98.7339,0.0000,0.0000,0,-6.2444,125.2330,0.0000
1791,1,0,23.1817,422.0650,98.1948,0.0000,0.0000,0,-6.0442,125.2340,0.0000
1838,1,0,23.3186,427.0660,99.2430,0.0000,0.0000,0,-6.6832,125.1920,0.0000
1839,1,0,23.1060,419.3140,98.5491,0.0000,0.0000,0,-6.6053,125.1920,0.0000
1840,1,0,22.9817,414.8140,99.4246,0.0000,0.0000,0,-6.4831,125.1920,0.0000
1841,1,0,22.9955,415.3140,99.7500,0.0000,0.0000,0,-6.4053,125.1930,0.0000
1842,1,0,23.0163,416.0640,99.8010,0.0000,0.0000,0,-6.2834,125.1940,0.0000
1843,1,0,22.8497,410.0630,98.9243,0.0000,0.0000,0,-6.2053,125.1940,0.0000
1844,1,0,23.0922,418.8140,99.4475,0.0000,0.0000,0,-6.0830,125.1950,0.0000
1845,1,0,22.9609,414.0640,98.4383,0.0000,0.0000,0,-6.0050,125.1950,0.0000
1846,1,0,23.5022,433.8170,93.8361,0.0000,0.0000,0,-5.4472,125.1970,0.0000
1916,1,0,23.3731,429.0660,96.1995,0.0000,0.0000,0,-7.2344,125.1770,0.0000
1917,1,0,23.6574,439.5680,97.2537,0.0000,0.0000,0,-6.8642,125.1750,0.0000
1918,1,0,23.6574,439.5680,97.5016,0.0000,0.0000,0,-5.6661,125.1810,0.0000
1933,1,0,23.2639,425.0650,99.1013,0.0000,0.0000,0,-6.6440,125.1530,0.0000
1934,1,0,22.8427,409.8130,98.4256,0.0000,0.0000,0,-6.2440,125.1550,0.0000
1935,1,0,23.1542,421.0650,98.7363,0.0000,0.0000,0,-6.0437,125.1560,0.0000
1936,1,0,23.5022,433.8170,94.3066,0.0000,0.0000,0,-5.4079,125.1580,0.0000
1946,1,0,23.1335,420.3150,97.8642,0.0000,0.0000,0,-6.4440,125.1540,0.0000
1979,1,0,23.2571,424.8150,99.2815,0.0000,0.0000,0,-6.5439,125.1310,0.0000
1980,1,0,22.9886,415.0640,99.4175,0.0000,0.0000,0,-6.1438,125.1330,0.0000
2035,1,0,23.1473,420.8150,98.1145,0.0000,0.0000,0,-6.5827,125.0920,0.0000
2036,1,0,23.1679,421.5650,98.6553,0.0000,0.0000,0,-6.5048,125.0920,0.0000
2037,1,0,23.1335,420.3150,98.9720,0.0000,0.0000,0,-6.3826,125.0930,0.0000
2038,1,0,23.1885,422.3150,99.1794,0.0000,0.0000,0,-6.3048,125.0940,0.0000
2039,1,0,23.1885,422.3150,98.3175,0.0000,0.0000,0,-6.1827,125.0940,0.0000
2040,1,0,23.0301,416.5640,98.0496,0.0000,0.0000,0,-6.1046,125.0950,0.0000
2041,1,0,23.2571,424.8150,98.5367,0.0000,0.0000,0,-5.9824,125.0950,0.0000
2042,1,0,23.5968,437.3170,96.9199,0.0000,0.0000,0,-5.9043,125.0950,0.0000
2108,1,0,23.3799,429.3160,95.7730,0.0000,0.0000,0,-7.2339,125.0670,0.0000
2114,1,0,23.2228,423.5650,99.4423,0.0000,0.0000,0,-6.5436,125.0530,0.0000
2115,1,0,23.1060,419.3140,97.1046,0.0000,0.0000,0,-6.3436,125.0540,0.0000
2116,1,0,23.0922,418.8140,97.6535,0.0000,0.0000,0,-6.1436,125.0550,0.0000
2117,1,0,23.5833,436.8170,99.3146,0.0000,0.0000,0,-5.9432,125.0560,0.0000
2158,1,0,23.5631,436.0670,96.2682,0.0000,0.0000,0,-7.0435,125.0290,0.0000
2159,1,0,23.6238,438.3170,98.2306,0.0000,0.0000,0,-6.8437,125.0300,0.0000
2160,1,0,23.2844,425.8150,98.7908,0.0000,0.0000,0,-6.4435,125.0320,0.0000
2161,1,0,23.2228,423.5650,97.3505,0.0000,0.0000,0,-6.0432,125.0340,0.0000
2162,1,0,23.6911,440.8180,97.4399,0.0000,0.0000,0,-5.6427,125.0350,0.0000
2196,1,0,23.4683,432.5660,94.9772,0.0000,0.0000,0,-7.1947,124.9960,0.0000
2197,1,0,23.3459,428.0660,96.4199,0.0000,0.0000,0,-7.0822,124.9900,0.0000
2198,1,0,23.4615,432.3160,96.6661,0.0000,0.0000,0,-7.0045,124.9900,0.0000
2199,1,0,23.3595,428.5660,96.1221,0.0000,0.0000,0,-6.8824,124.9910,0.0000
2200,1,0,23.6843,440.5680,98.1648,0.0000,0.0000,0,-6.8044,124.9910,0.0000
2201,1,0,23.7582,443.3180,97.4079,0.0000,0.0000,0,-6.6824,124.9920,0.0000
2202,1,0,23.5225,434.5670,97.1388,0.0000,0.0000,0,-6.6044,124.9920,0.0000
2203,1,0,23.3595,428.5660,99.1179,0.0000,0.0000,0,-6.4823,124.9920,0.0000
2204,1,0,23.3391,427.8160,99.1035,0.0000,0.0000,0,-6.4044,124.9930,0.0000
2205,1,0,23.2913,426.0650,99.0156,0.0000,0.0000,0,-6.2824,124.9940,0.0000
2206,1,0,23.1267,420.0640,99.0122,0.0000,0.0000,0,-6.2044,124.9940,0.0000
2207,1,0,23.3936,429.8160,97.6210,0.0000,0.0000,0,-6.0821,124.9950,0.0000
2208,1,0,23.6305,438.5670,97.1838,0.0000,0.0000,0,-6.0041,124.9950,0.0000
2209,1,0,23.7849,444.3180,96.8362,0.0000,0.0000,0,-5.8818,124.9950,0.0000
2210,1,0,23.7649,443.5680,96.5572,0.0000,0.0000,0,-5.8039,124.9960,0.0000
2211,1,0,23.5022,433.8170,97.7949,0.0000,0.0000,0,-5.6816,124.9960,0.0000
2212,1,0,23.4344,431.3160,96.2863,0.0000,0.0000,0,-5.6034,124.9970,0.0000
2213,1,0,23.3936,429.8160,94.5879,0.0000,0.0000,0,-5.4464,124.9970,0.0000
2300,1,0,23.4751,432.8160,94.7431,0.0000,0.0000,0,-7.2333,124.9570,0.0000
2301,1,0,23.4411,431.5660,95.2876,0.0000,0.0000,0,-7.1557,124.9570,0.0000
2304,1,0,23.2571,424.8150,95.3150,0.0000,0.0000,0,-7.0433,124.9510,0.0000
2305,1,0,23.7716,443.8180,97.7109,0.0000,0.0000,0,-6.6432,124.9530,0.0000
2306,1,0,23.1335,420.3150,98.4271,0.0000,0.0000,0,-6.2432,124.9550,0.0000
2307,1,0,23.8651,447.3190,97.4348,0.0000,0.0000,0,-5.8427,124.9570,0.0000
2308,1,0,23.6103,437.8170,95.4879,0.0000,0.0000,0,-5.4072,124.9580,0.0000
2342,1,0,23.4208,430.8160,96.6532,0.0000,0.0000,0,-6.9431,124.9290,0.0000
2343,1,0,23.6238,438.3170,98.7882,0.0000,0.0000,0,-6.5430,124.9310,0.0000
2344,1,0,23.3731,429.0660,95.0458,0.0000,0.0000,0,-6.3430,124.9320,0.0000
2345,1,0,23.3799,429.3160,96.6703,0.0000,0.0000,0,-6.1429,124.9330,0.0000
2346,1,0,24.1502,458.0700,97.5049,0.0000,0.0000,0,-5.9427,124.9340,0.0000
2347,1,0,23.5022,433.8170,96.0089,0.0000,0.0000,0,-5.7425,124.9350,0.0000
2348,1,0,23.4547,432.0660,95.3785,0.0000,0.0000,0,-5.5420,124.9360,0.0000
2390,1,0,23.3663,428.8160,94.8799,0.0000,0.0000,0,-7.1944,124.9180,0.0000
2394,1,0,23.6776,440.3180,98.6954,0.0000,0.0000,0,-6.1038,124.8940,0.0000
2395,1,0,24.0247,453.3200,97.6487,0.0000,0.0000,0,-5.9816,124.8950,0.0000
2404,1,0,23.4479,431.8160,97.2252,0.0000,0.0000,0,-6.9040,124.8900,0.0000
2405,1,0,23.9251,449.5690,98.3029,0.0000,0.0000,0,-6.5819,124.8920,0.0000
2406,1,0,23.6373,438.8170,99.6179,0.0000,0.0000,0,-6.5040,124.8920,0.0000
2407,1,0,23.7313,442.3180,97.9998,0.0000,0.0000,0,-6.3817,124.8930,0.0000
2408,1,0,23.6170,438.0670,98.0821,0.0000,0.0000,0,-6.3040,124.8940,0.0000
2409,1,0,23.3391,427.8160,96.6098,0.0000,0.0000,0,-6.1818,124.8940,0.0000
2410,1,0,24.0379,453.8200,96.7916,0.0000,0.0000,0,-5.9037,124.8950,0.0000
2411,1,0,23.7246,442.0680,95.7633,0.0000,0.0000,0,-5.7813,124.8960,0.0000
2412,1,0,23.7246,442.0680,95.9047,0.0000,0.0000,0,-5.7032,124.8960,0.0000
2413,1,0,23.3731,429.0660,95.4706,0.0000,0.0000,0,-5.5809,124.8970,0.0000
2414,1,0,23.4547,432.0660,94.9064,0.0000,0.0000,0,-5.5028,124.8970,0.0000
2492,1,0,23.3322,427.5660,95.4645,0.0000,0.0000,0,-6.9428,124.8510,0.0000
2493,1,0,23.9118,449.0690,98.5258,0.0000,0.0000,0,-6.5427,124.8530,0.0000
2494,1,0,23.5833,436.8170,94.8168,0.0000,0.0000,0,-6.3427,124.8540,0.0000
2495,1,0,23.7448,442.8180,98.8726,0.0000,0.0000,0,-6.1428,124.8550,0.0000
2496,1,0,23.8117,445.3180,97.3854,0.0000,0.0000,0,-5.9424,124.8560,0.0000
2497,1,0,23.5157,434.3170,95.4465,0.0000,0.0000,0,-5.7421,124.8570,0.0000
2498,1,0,23.5225,434.5670,95.5993,0.0000,0.0000,0,-5.5417,124.8580,0.0000
2520,1,0,23.4411,431.5660,94.4764,0.0000,0.0000,0,-7.1806,124.8270,0.0000
2521,1,0,23.5901,437.0670,94.5763,0.0000,0.0000,0,-7.0426,124.8290,0.0000
2567,1,0,23.5360,435.0670,95.4259,0.0000,0.0000,0,-7.0813,124.7900,0.0000
2568,1,0,23.3391,427.8160,94.7049,0.0000,0.0000,0,-7.0034,124.7900,0.0000
2578,1,0,23.5833,436.8170,97.2399,0.0000,0.0000,0,-6.6818,124.7710,0.0000
2579,1,0,23.5022,433.8170,97.7668,0.0000,0.0000,0,-6.6039,124.7710,0.0000
2580,1,0,24.0114,452.8200,97.7945,0.0000,0.0000,0,-6.4352,124.7720,0.0000
2581,1,0,24.0974,456.0700,97.7127,0.0000,0.0000,0,-6.3571,124.7730,0.0000
2582,1,0,23.7246,442.0680,96.8721,0.0000,0.0000,0,-6.1886,124.7740,0.0000
2583,1,0,23.9716,451.3190,96.4477,0.0000,0.0000,0,-6.1105,124.7740,0.0000
2584,1,0,23.7716,443.8180,97.3678,0.0000,0.0000,0,-5.9416,124.7750,0.0000
2585,1,0,23.5225,434.5670,96.3549,0.0000,0.0000,0,-5.8636,124.7750,0.0000
2586,1,0,23.5022,433.8170,96.1981,0.0000,0.0000,0,-5.6947,124.7760,0.0000
2587,1,0,23.5157,434.3170,94.8085,0.0000,0.0000,0,-5.6167,124.7760,0.0000
2588,1,0,23.5293,434.8170,93.9007,0.0000,0.0000,0,-5.4476,124.7770,0.0000
2620,1,0,23.4615,432.3160,94.8269,0.0000,0.0000,0,-7.0423,124.7510,0.0000
2621,1,0,23.3595,428.5660,95.8187,0.0000,0.0000,0,-7.1803,124.7490,0.0000
2665,1,0,23.5833,436.8170,98.0155,0.0000,0.0000,0,-6.7662,124.7470,0.0000
2674,1,0,23.2365,424.0650,94.9627,0.0000,0.0000,0,-6.9421,124.7290,0.0000
2685,1,0,23.4140,430.5660,95.7172,0.0000,0.0000,0,-6.6816,124.7230,0.0000
2686,1,0,23.5495,435.5670,96.8503,0.0000,0.0000,0,-6.6037,124.7230,0.0000
2687,1,0,23.9450,450.3190,96.6150,0.0000,0.0000,0,-6.4348,124.7240,0.0000
2688,1,0,23.9184,449.3190,97.3348,0.0000,0.0000,0,-6.3569,124.7250,0.0000
2689,1,0,23.6170,438.0670,96.3974,0.0000,0.0000,0,-6.1883,124.7260,0.0000
2690,1,0,23.5495,435.5670,96.0763,0.0000,0.0000,0,-6.1103,124.7260,0.0000
2691,1,0,23.4208,430.8160,97.3433,0.0000,0.0000,0,-5.9415,124.7270,0.0000
2692,1,0,23.4683,432.5660,94.4721,0.0000,0.0000,0,-5.8634,124.7270,0.0000
2693,1,0,23.4479,431.8160,95.0229,0.0000,0.0000,0,-5.6944,124.7280,0.0000
2694,1,0,23.4819,433.0660,95.4216,0.0000,0.0000,0,-5.6164,124.7280,0.0000
2695,1,0,23.5293,434.8170,95.3987,0.0000,0.0000,0,-5.4474,124.7290,0.0000
2757,1,0,23.5631,436.0670,95.5570,0.0000,0.0000,0,-6.2728,124.7070,0.0000
2758,1,0,23.3799,429.3160,95.9825,0.0000,0.0000,0,-5.7787,124.7090,0.0000
2769,1,0,23.4276,431.0660,95.3573,0.0000,0.0000,0,-6.8049,124.6940,0.0000
2770,1,0,23.3799,429.3160,96.3326,0.0000,0.0000,0,-6.7270,124.6940,0.0000
2771,1,0,23.5090,434.0670,96.0621,0.0000,0.0000,0,-6.5582,124.6950,0.0000
2772,1,0,23.6642,439.8180,97.0319,0.0000,0.0000,0,-6.4802,124.6950,0.0000
2773,1,0,23.6373,438.8170,95.6133,0.0000,0.0000,0,-6.0648,124.6970,0.0000
2774,1,0,23.6507,439.3170,96.4067,0.0000,0.0000,0,-5.9867,124.6980,0.0000
2775,1,0,23.5968,437.3170,94.6586,0.0000,0.0000,0,-5.5707,124.6990,0.0000
2776,1,0,23.5157,434.3170,94.3857,0.0000,0.0000,0,-5.4926,124.7000,0.0000
2797,1,0,23.4140,430.5660,95.0709,0.0000,0.0000,0,-6.9031,124.6900,0.0000
2800,1,0,23.6507,439.3170,96.4067,0.0000,0.0000,0,-5.9867,124.6980,0.0000
2844,1,0,23.4072,430.3160,95.0052,0.0000,0.0000,0,-6.9419,124.6510,0.0000
2846,1,0,23.4344,431.3160,94.8139,0.0000,0.0000,0,-6.0646,124.6490,0.0000
2855,1,0,23.4479,431.8160,94.8879,0.0000,0.0000,0,-6.8046,124.6460,0.0000
2856,1,0,23.5090,434.0670,96.1371,0.0000,0.0000,0,-6.7266,124.6460,0.0000
2857,1,0,23.4411,431.5660,95.4565,0.0000,0.0000,0,-6.5579,124.6470,0.0000
2858,1,0,23.4954,433.5670,96.5264,0.0000,0.0000,0,-6.4799,124.6470,0.0000
2859,1,0,23.5022,433.8170,95.6836,0.0000,0.0000,0,-5.9865,124.6500,0.0000
2860,1,0,23.6238,438.3170,94.1885,0.0000,0.0000,0,-5.5706,124.6510,0.0000
2861,1,0,23.5631,436.0670,92.2586,0.0000,0.0000,0,-5.4925,124.6520,0.0000
2919,1,0,23.4072,430.3160,96.7938,0.0000,0.0000,0,-6.2724,124.6380,0.0000
2920,1,0,23.2913,426.0650,94.6417,0.0000,0.0000,0,-5.7786,124.6400,0.0000
2927,1,0,23.6440,439.0670,96.4053,0.0000,0.0000,0,-7.0418,124.6290,0.0000
2939,1,0,23.3731,429.0660,94.2205,0.0000,0.0000,0,-7.1798,124.6150,0.0000
2940,1,0,23.2571,424.8150,94.9668,0.0000,0.0000,0,-6.6812,124.6170,0.0000
2941,1,0,23.4886,433.3160,95.1025,0.0000,0.0000,0,-6.6032,124.6180,0.0000
2942,1,0,23.5428,435.3170,95.8978,0.0000,0.0000,0,-6.4345,124.6180,0.0000
2943,1,0,23.8451,446.5690,96.0995,0.0000,0.0000,0,-6.3565,124.6190,0.0000
2944,1,0,23.4819,433.0660,96.0477,0.0000,0.0000,0,-6.1879,124.6200,0.0000
2945,1,0,23.4479,431.8160,95.7661,0.0000,0.0000,0,-6.1098,124.6200,0.0000
2946,1,0,23.5022,433.8170,95.5060,0.0000,0.0000,0,-5.9409,124.6210,0.0000
2947,1,0,23.2776,425.5650,94.7732,0.0000,0.0000,0,-5.8629,124.6210,0.0000
2948,1,0,23.6238,438.3170,95.2198,0.0000,0.0000,0,-5.6939,124.6220,0.0000
2949,1,0,23.3254,427.3160,94.2134,0.0000,0.0000,0,-5.6159,124.6220,0.0000
2950,1,0,23.5563,435.8170,93.0230,0.0000,0.0000,0,-5.4469,124.6230,0.0000
2982,1,0,23.2776,425.5650,94.7732,0.0000,0.0000,0,-5.8629,124.6210,0.0000
3025,1,0,23.4411,431.5660,96.1982,0.0000,0.0000,0,-6.7654,124.5930,0.0000
3031,1,0,23.3663,428.8160,94.9181,0.0000,0.0000,0,-7.0806,124.5900,0.0000
3032,1,0,23.5090,434.0670,95.4450,0.0000,0.0000,0,-7.0027,124.5900,0.0000
3049,1,0,23.3254,427.3160,95.2648,0.0000,0.0000,0,-6.6810,124.5690,0.0000
3050,1,0,23.3254,427.3160,97.1972,0.0000,0.0000,0,-6.6030,124.5700,0.0000
3051,1,0,23.5833,436.8170,96.1331,0.0000,0.0000,0,-6.4343,124.5700,0.0000
3052,1,0,23.8050,445.0680,95.7297,0.0000,0.0000,0,-6.3563,124.5710,0.0000
3053,1,0,23.4140,430.5660,94.7678,0.0000,0.0000,0,-6.1877,124.5720,0.0000
3054,1,0,23.4411,431.5660,93.8067,0.0000,0.0000,0,-6.1096,124.5720,0.0000
3055,1,0,23.3391,427.8160,95.7142,0.0000,0.0000,0,-5.9409,124.5730,0.0000
3056,1,0,23.4479,431.8160,96.3277,0.0000,0.0000,0,-5.8626,124.5730,0.0000
3057,1,0,23.5022,433.8170,95.4760,0.0000,0.0000,0,-5.6938,124.5740,0.0000
3058,1,0,23.4886,433.3160,94.5663,0.0000,0.0000,0,-5.6157,124.5740,0.0000
3059,1,0,23.6036,437.5670,93.8423,0.0000,0.0000,0,-5.4467,124.5750,0.0000
3116,1,0,23.5360,435.0670,93.4966,0.0000,0.0000,0,-7.0415,124.5510,0.0000
3118,1,0,23.2365,424.0650,95.3206,0.0000,0.0000,0,-6.0251,124.5540,0.0000
3119,1,0,23.2844,425.8150,93.6516,0.0000,0.0000,0,-5.5312,124.5560,0.0000
3124,1,0,23.2365,424.0650,95.3206,0.0000,0.0000,0,-6.0251,124.5540,0.0000
3131,1,0,23.3799,429.3160,94.5814,0.0000,0.0000,0,-6.8042,124.5400,0.0000
3132,1,0,23.4411,431.5660,96.3766,0.0000,0.0000,0,-6.7262,124.5400,0.0000
3133,1,0,23.4004,430.0660,96.1126,0.0000,0.0000,0,-6.3110,124.5420,0.0000
3134,1,0,23.3459,428.0660,96.0573,0.0000,0.0000,0,-6.2329,124.5430,0.0000
3135,1,0,23.4411,431.5660,94.2124,0.0000,0.0000,0,-5.8172,124.5440,0.0000
3136,1,0,23.2639,425.0650,93.5487,0.0000,0.0000,0,-5.7391,124.5450,0.0000
3161,1,0,23.5293,434.8170,93.2980,0.0000,0.0000,0,-7.1793,124.5370,0.0000
3163,1,0,23.4276,431.0660,92.4097,0.0000,0.0000,0,-6.9413,124.5290,0.0000
3200,1,0,23.2981,426.3150,95.2655,0.0000,0.0000,0,-6.6808,124.5160,0.0000
3217,1,0,23.4344,431.3160,94.0727,0.0000,0.0000,0,-7.1792,124.4890,0.0000
3218,1,0,23.5360,435.0670,93.6431,0.0000,0.0000,0,-6.9801,124.4900,0.0000
3219,1,0,23.4004,430.0660,93.6770,0.0000,0.0000,0,-6.9022,124.4900,0.0000
3220,1,0,23.4954,433.5670,94.3169,0.0000,0.0000,0,-6.8039,124.4920,0.0000
3221,1,0,23.4547,432.0660,94.7229,0.0000,0.0000,0,-6.7260,124.4920,0.0000
3222,1,0,23.3459,428.0660,97.3913,0.0000,0.0000,0,-6.3108,124.4940,0.0000
3223,1,0,23.5225,434.5670,95.3556,0.0000,0.0000,0,-6.2327,124.4950,0.0000
3224,1,0,23.5090,434.0670,94.5266,0.0000,0.0000,0,-5.8169,124.4960,0.0000
3225,1,0,23.4004,430.0660,95.5827,0.0000,0.0000,0,-5.7388,124.4970,0.0000
3287,1,0,23.2844,425.8150,94.9660,0.0000,0.0000,0,-6.0248,124.4850,0.0000
3288,1,0,23.2981,426.3150,92.7091,0.0000,0.0000,0,-5.5307,124.4870,0.0000
3301,1,0,23.3936,429.8160,94.6557,0.0000,0.0000,0,-6.6804,124.4630,0.0000
3302,1,0,23.3118,426.8160,95.0011,0.0000,0.0000,0,-6.6025,124.4640,0.0000
3303,1,0,23.4886,433.3160,95.1188,0.0000,0.0000,0,-6.4337,124.4640,0.0000
3304,1,0,23.7515,443.0680,96.8921,0.0000,0.0000,0,-6.3557,124.4650,0.0000
3305,1,0,23.2708,425.3150,94.2522,0.0000,0.0000,0,-6.1871,124.4660,0.0000
3306,1,0,23.3868,429.5660,93.5447,0.0000,0.0000,0,-6.1091,124.4660,0.0000
3307,1,0,23.2844,425.8150,94.4572,0.0000,0.0000,0,-5.9403,124.4670,0.0000
3308,1,0,23.3527,428.3160,93.7998,0.0000,0.0000,0,-5.8621,124.4670,0.0000
3309,1,0,23.4072,430.3160,93.3381,0.0000,0.0000,0,-5.6933,124.4680,0.0000
3310,1,0,23.3663,428.8160,93.8448,0.0000,0.0000,0,-5.6152,124.4680,0.0000
3311,1,0,23.6373,438.8170,92.5316,0.0000,0.0000,0,-5.4461,124.4690,0.0000
3343,1,0,23.4954,433.5670,94.0978,0.0000,0.0000,0,-6.9409,124.4510,0.0000
3388,1,0,23.3459,428.0660,96.0948,0.0000,0.0000,0,-6.7647,124.4390,0.0000
3394,1,0,23.5968,437.3170,93.4880,0.0000,0.0000,0,-7.0409,124.4290,0.0000
3411,1,0,23.4615,432.3160,94.3445,0.0000,0.0000,0,-6.6803,124.4150,0.0000
3412,1,0,23.3731,429.0660,94.8238,0.0000,0.0000,0,-6.6022,124.4160,0.0000
3413,1,0,23.4615,432.3160,94.5453,0.0000,0.0000,0,-6.4335,124.4160,0.0000
3414,1,0,23.9384,450.0690,94.0237,0.0000,0.0000,0,-6.3555,124.4170,0.0000
3415,1,0,23.3391,427.8160,96.1258,0.0000,0.0000,0,-6.1870,124.4180,0.0000
3416,1,0,23.3186,427.0660,94.0867,0.0000,0.0000,0,-6.1089,124.4180,0.0000
3417,1,0,23.4411,431.5660,95.6233,0.0000,0.0000,0,-5.9400,124.4190,0.0000
3418,1,0,23.3868,429.5660,95.8434,0.0000,0.0000,0,-5.8620,124.4190,0.0000
3419,1,0,23.3663,428.8160,92.9799,0.0000,0.0000,0,-5.6931,124.4200,0.0000
3420,1,0,23.4547,432.0660,92.7017,0.0000,0.0000,0,-5.6150,124.4200,0.0000
3421,1,0,23.6103,437.8170,93.3900,0.0000,0.0000,0,-5.4460,124.4210,0.0000
3448,1,0,23.5428,435.3170,92.3821,0.0000,0.0000,0,-7.1787,124.4110,0.0000
3484,1,0,23.0784,418.3140,94.0224,0.0000,0.0000,0,-6.2712,124.3990,0.0000
3485,1,0,23.2571,424.8150,93.2411,0.0000,0.0000,0,-5.7774,124.4010,0.0000
3493,1,0,23.5022,433.8170,91.2418,0.0000,0.0000,0,-7.0797,124.3890,0.0000
3494,1,0,23.4819,433.0660,92.8165,0.0000,0.0000,0,-7.0017,124.3900,0.0000
3503,1,0,23.2981,426.3150,93.0990,0.0000,0.0000,0,-6.8036,124.3860,0.0000
3504,1,0,23.5901,437.0670,93.6420,0.0000,0.0000,0,-6.7255,124.3860,0.0000
3505,1,0,23.3049,426.5650,94.6171,0.0000,0.0000,0,-6.5567,124.3870,0.0000
3506,1,0,23.5901,437.0670,93.8668,0.0000,0.0000,0,-6.4787,124.3870,0.0000
3507,1,0,23.3868,429.5660,94.0821,0.0000,0.0000,0,-6.0633,124.3890,0.0000
3508,1,0,23.3731,429.0660,94.2084,0.0000,0.0000,0,-5.9855,124.3900,0.0000
3509,1,0,23.7246,442.0680,92.9412,0.0000,0.0000,0,-5.5695,124.3910,0.0000
3510,1,0,23.7582,443.3180,92.1815,0.0000,0.0000,0,-5.4914,124.3920,0.0000
3534,1,0,23.5901,437.0670,93.0882,0.0000,0.0000,0,-7.1785,124.3630,0.0000
3565,1,0,23.4004,430.0660,95.6722,0.0000,0.0000,0,-6.6799,124.3620,0.0000
3580,1,0,23.6709,440.0680,92.4295,0.0000,0.0000,0,-7.0405,124.3510,0.0000
3585,1,0,23.4615,432.3160,93.8368,0.0000,0.0000,0,-6.8032,124.3380,0.0000
3586,1,0,23.5022,433.8170,94.6851,0.0000,0.0000,0,-6.7252,124.3380,0.0000
3587,1,0,23.3595,428.5660,94.2761,0.0000,0.0000,0,-6.5567,124.3390,0.0000
3588,1,0,23.5157,434.3170,95.7633,0.0000,0.0000,0,-6.4785,124.3390,0.0000
3589,1,0,23.4751,432.8160,94.5839,0.0000,0.0000,0,-6.0630,124.3410,0.0000
3590,1,0,23.5157,434.3170,93.2434,0.0000,0.0000,0,-5.9852,124.3420,0.0000
3591,1,0,23.7179,441.8180,92.0909,0.0000,0.0000,0,-5.5692,124.3430,0.0000
3592,1,0,23.6305,438.5670,92.7208,0.0000,0.0000,0,-5.4911,124.3440,0.0000
3655,1,0,23.4479,431.8160,94.3300,0.0000,0.0000,0,-6.9404,124.3290,0.0000
3658,1,0,23.3186,427.0660,94.7101,0.0000,0.0000,0,-6.2709,124.3300,0.0000
3659,1,0,23.3322,427.5660,92.4912,0.0000,0.0000,0,-5.7772,124.3320,0.0000
3672,1,0,23.2434,424.3150,92.7571,0.0000,0.0000,0,-6.6798,124.3090,0.0000
3673,1,0,23.4344,431.3160,92.4100,0.0000,0.0000,0,-6.6017,124.3100,0.0000
3674,1,0,23.6440,439.0670,94.1010,0.0000,0.0000,0,-6.4329,124.3100,0.0000
3675,1,0,24.0379,453.8200,94.6065,0.0000,0.0000,0,-6.3548,124.3110,0.0000
3676,1,0,23.2844,425.8150,94.1878,0.0000,0.0000,0,-6.1864,124.3120,0.0000
3677,1,0,23.4479,431.8160,94.3759,0.0000,0.0000,0,-6.1084,124.3120,0.0000
3678,1,0,23.3936,429.8160,92.5686,0.0000,0.0000,0,-5.9394,124.3130,0.0000
3679,1,0,23.4004,430.0660,91.9937,0.0000,0.0000,0,-5.8614,124.3130,0.0000
3680,1,0,23.4819,433.0660,91.6874,0.0000,0.0000,0,-5.6926,124.3140,0.0000
3681,1,0,23.5293,434.8170,94.0597,0.0000,0.0000,0,-5.6145,124.3140,0.0000
3682,1,0,23.5968,437.3170,91.8186,0.0000,0.0000,0,-5.4455,124.3150,0.0000
3717,1,0,23.5631,436.0670,94.7869,0.0000,0.0000,0,-6.9012,124.2900,0.0000
3720,1,0,23.6911,440.8180,91.5063,0.0000,0.0000,0,-7.1781,124.2850,0.0000
3763,1,0,23.4004,430.0660,95.0918,0.0000,0.0000,0,-6.7640,124.2850,0.0000
3780,1,0,23.3254,427.3160,92.1308,0.0000,0.0000,0,-6.6795,124.2610,0.0000
3781,1,0,23.3799,429.3160,93.3579,0.0000,0.0000,0,-6.6015,124.2620,0.0000
3782,1,0,23.4751,432.8160,94.3907,0.0000,0.0000,0,-6.4328,124.2620,0.0000
3783,1,0,24.0908,455.8200,93.1280,0.0000,0.0000,0,-6.3548,124.2630,0.0000
3784,1,0,23.4615,432.3160,92.2924,0.0000,0.0000,0,-6.1861,124.2640,0.0000
3785,1,0,23.2981,426.3150,92.3529,0.0000,0.0000,0,-6.1082,124.2640,0.0000
3786,1,0,23.2160,423.3150,93.8468,0.0000,0.0000,0,-5.9393,124.2650,0.0000
3787,1,0,23.4819,433.0660,92.5619,0.0000,0.0000,0,-5.8611,124.2650,0.0000
3788,1,0,23.4615,432.3160,93.3374,0.0000,0.0000,0,-5.6923,124.2660,0.0000
3789,1,0,23.4004,430.0660,91.2564,0.0000,0.0000,0,-5.6143,124.2660,0.0000
3790,1,0,23.4886,433.3160,91.6318,0.0000,0.0000,0,-5.4454,124.2670,0.0000
3850,1,0,23.4886,433.3160,92.3664,0.0000,0.0000,0,-6.9399,124.2510,0.0000
3853,1,0,23.2365,424.0650,94.4199,0.0000,0.0000,0,-6.5171,124.2430,0.0000
3854,1,0,23.2844,425.8150,92.8895,0.0000,0.0000,0,-6.0236,124.2460,0.0000
3855,1,0,23.3527,428.3160,93.6470,0.0000,0.0000,0,-5.5298,124.2480,0.0000
3862,1,0,23.5428,435.3170,92.5592,0.0000,0.0000,0,-7.1779,124.2340,0.0000
3869,1,0,23.4479,431.8160,94.1637,0.0000,0.0000,0,-6.8026,124.2320,0.0000
3870,1,0,23.6170,438.0670,93.8793,0.0000,0.0000,0,-6.7247,124.2320,0.0000
3871,1,0,23.4411,431.5660,92.1257,0.0000,0.0000,0,-6.3095,124.2340,0.0000
3872,1,0,23.5022,433.8170,93.8496,0.0000,0.0000,0,-6.2315,124.2350,0.0000
3873,1,0,23.5022,433.8170,91.2544,0.0000,0.0000,0,-5.8158,124.2360,0.0000
3874,1,0,23.3186,427.0660,91.6976,0.0000,0.0000,0,-5.7377,124.2370,0.0000
3890,1,0,23.5495,435.5670,93.1023,0.0000,0.0000,0,-7.0401,124.2280,0.0000
3933,1,0,23.3391,427.8160,91.6270,0.0000,0.0000,0,-6.6792,124.2080,0.0000
3946,1,0,23.6036,437.5670,92.3909,0.0000,0.0000,0,-7.0786,124.1890,0.0000
3947,1,0,23.5631,436.0670,93.7766,0.0000,0.0000,0,-7.0008,124.1890,0.0000
3956,1,0,23.4208,430.8160,93.1193,0.0000,0.0000,0,-6.8026,124.1840,0.0000
3957,1,0,23.4751,432.8160,91.7510,0.0000,0.0000,0,-6.7245,124.1840,0.0000
3958,1,0,23.5090,434.0670,95.5301,0.0000,0.0000,0,-6.3093,124.1860,0.0000
3959,1,0,23.4208,430.8160,91.5403,0.0000,0.0000,0,-6.2312,124.1870,0.0000
3960,1,0,23.6305,438.5670,92.1711,0.0000,0.0000,0,-5.8155,124.1880,0.0000
3961,1,0,23.6238,438.3170,90.4707,0.0000,0.0000,0,-5.7374,124.1890,0.0000
4027,1,0,23.3118,426.8160,92.8653,0.0000,0.0000,0,-6.0233,124.1770,0.0000
4028,1,0,23.5766,436.5670,92.2232,0.0000,0.0000,0,-5.5295,124.1790,0.0000
4034,1,0,23.6709,440.0680,91.2791,0.0000,0.0000,0,-7.1776,124.1560,0.0000
4040,1,0,23.4004,430.0660,92.3132,0.0000,0.0000,0,-6.6790,124.1550,0.0000
4042,1,0,23.7448,442.8180,93.0758,0.0000,0.0000,0,-6.4322,124.1560,0.0000
