Repository: kimminkuy70-coder/Parameter

# B3 — kV 정점 정밀화 (26µm, 3런)

`../../공정모델링/B3_정점정밀화_DOE.xlsx` 설계를 실행한 결과입니다. R0.5·F64·W4 고정, kV만 0.5 간격.
(자재 라벨 D26B, RunID 4007~4009 — kV60 Q가 기존 D26과 일치해 동일 자재로 판단)

## 폴더 ↔ 조건

| 폴더 | kV | RunID | 측정직경(µm) | Q_dia | 직경 게이트(0.97~1.03) |
|---|---|---|---|---|---|
| B3-2_kV59.5_R0.5_F64_W4 | 59.5 | 4008 | 24.842 | 0.9555 | ❌ 탈락 |
| **B3-1_kV60.0_R0.5_F64_W4** | **60.0** | 4007 | **25.619** | **0.9854** | ✅ **통과** |
| B3-3_kV60.5_R0.5_F64_W4 | 60.5 | 4009 | 23.603 | 0.9078 | ❌ 탈락 |

## 결론 — "결과 A": 정점은 60, 그리고 창이 매우 좁고 비대칭

- **포물선 정점 kV\* = 59.89 ≈ 60** (1차 회귀 kv*=59.96과 일치) → **레시피 kV\*≈60 확정, 보정 불필요.**
- **정점 최대 Q = 0.988** → 26µm은 약 1.2% 언더사이즈가 구조적 한계(정점에서도 100% 못 맞춤).

File: 실험데이터/B3_정점정밀화_3런/B3-3_kV60.5_R0.5_F64_W4/DieLevel/WBA_DieResult_0228_4009.csv
BumpId,Flag,Failure,Diameter,Area,Roundness,VoidFraction,LargestVoidFraction,VoidNumber,Centre_X,Centre_Y,LargestVoidDiameterFraction
286,1,0,23.5428,435.3170,91.2667,0.0000,0.0000,0,5.7024,13.3679,0.0000
287,1,0,23.8117,445.3180,91.9355,0.0000,0.0000,0,5.8145,13.3683,0.0000
293,1,0,23.6103,437.8170,95.8088,0.0000,0.0000,0,6.3487,13.3221,0.0000
294,1,0,23.7515,443.0680,95.6935,0.0000,0.0000,0,6.3967,13.3222,0.0000
295,1,0,23.8451,446.5690,96.0603,0.0000,0.0000,0,6.6085,13.3236,0.0000
296,1,0,23.6507,439.3170,96.4817,0.0000,0.0000,0,6.6567,13.3238,0.0000
337,1,0,23.4615,432.3160,93.6379,0.0000,0.0000,0,5.9779,13.3083,0.0000
338,1,0,23.6305,438.5670,94.1611,0.0000,0.0000,0,6.1777,13.3091,0.0000
339,1,0,23.5968,437.3170,91.6798,0.0000,0.0000,0,7.1763,13.3137,0.0000
340,1,0,23.7448,442.8180,92.9579,0.0000,0.0000,0,7.3764,13.3146,0.0000
367,1,0,23.6776,440.3180,92.8100,0.0000,0.0000,0,5.9783,13.2303,0.0000
368,1,0,23.3868,429.5660,94.5354,0.0000,0.0000,0,6.1780,13.2310,0.0000
369,1,0,23.6373,438.8170,94.3563,0.0000,0.0000,0,7.1765,13.2356,0.0000
373,1,0,23.6709,440.0680,92.0197,0.0000,0.0000,0,7.3768,13.2365,0.0000
380,1,0,23.5157,434.3170,96.8476,0.0000,0.0000,0,6.8660,13.2283,0.0000
381,1,0,23.6843,440.5680,93.9919,0.0000,0.0000,0,6.9199,13.2286,0.0000
434,1,0,23.6574,439.5680,92.5170,0.0000,0.0000,0,5.7033,13.1967,0.0000
435,1,0,23.6440,439.0670,94.7073,0.0000,0.0000,0,5.8151,13.1972,0.0000
441,1,0,23.6305,438.5670,94.9269,0.0000,0.0000,0,5.9786,13.1632,0.0000
442,1,0,23.6978,441.0680,97.2065,0.0000,0.0000,0,7.1767,13.1686,0.0000
468,1,0,23.5766,436.5670,96.8985,0.0000,0.0000,0,5.9788,13.0853,0.0000
469,1,0,23.7380,442.5680,95.2450,0.0000,0.0000,0,7.1769,13.0905,0.0000
497,1,0,23.7313,442.3180,94.5838,0.0000,0.0000,0,5.8158,13.0432,0.0000
499,1,0,23.7916,444.5680,93.2021,0.0000,0.0000,0,5.7038,13.0427,0.0000
500,1,0,23.5495,435.5670,95.7610,0.0000,0.0000,0,6.8046,13.0423,0.0000
501,1,0,23.6103,437.8170,97.8227,0.0000,0.0000,0,6.8525,13.0424,0.0000
502,1,0,23.4276,431.0660,96.7352,0.0000,0.0000,0,6.9347,13.0428,0.0000
503,1,0,23.6978,441.0680,96.0314,0.0000,0.0000,0,6.9826,13.0430,0.0000
535,1,0,23.4004,430.0660,94.6196,0.0000,0.0000,0,5.9791,13.0133,0.0000
536,1,0,23.4140,430.5660,97.2093,0.0000,0.0000,0,6.1788,13.0140,0.0000
537,1,0,23.7983,444.8180,95.6170,0.0000,0.0000,0,7.1772,13.0185,0.0000
538,1,0,23.8718,447.5690,93.6292,0.0000,0.0000,0,7.3774,13.0193,0.0000
547,1,0,23.3868,429.5660,96.7335,0.0000,0.0000,0,6.3088,12.9946,0.0000
548,1,0,23.5090,434.0670,95.4105,0.0000,0.0000,0,6.6986,12.9964,0.0000
549,1,0,23.8117,445.3180,95.5608,0.0000,0.0000,0,7.5078,13.0000,0.0000
575,1,0,23.6440,439.0670,96.8556,0.0000,0.0000,0,6.9795,12.9678,0.0000
591,1,0,23.5090,434.0670,94.5675,0.0000,0.0000,0,5.9794,12.9353,0.0000
592,1,0,23.3936,429.8160,96.2439,0.0000,0.0000,0,6.1791,12.9360,0.0000
593,1,0,23.6911,440.8180,95.8822,0.0000,0.0000,0,7.1776,12.9404,0.0000
594,1,0,23.6776,440.3180,93.7416,0.0000,0.0000,0,7.3778,12.9413,0.0000
600,1,0,23.6103,437.8170,96.0161,0.0000,0.0000,0,6.4152,12.9302,0.0000
601,1,0,23.8251,445.8180,98.2514,0.0000,0.0000,0,6.4631,12.9304,0.0000
602,1,0,23.9384,450.0690,99.5143,0.0000,0.0000,0,6.5451,12.9308,0.0000
603,1,0,23.6911,440.8180,95.9973,0.0000,0.0000,0,6.5929,12.9311,0.0000
604,1,0,23.9184,449.3190,98.1754,0.0000,0.0000,0,6.9406,12.9287,0.0000
605,1,0,23.9184,449.3190,96.1418,0.0000,0.0000,0,7.0187,12.9289,0.0000
656,1,0,23.4886,433.3160,97.2521,0.0000,0.0000,0,6.3091,12.9165,0.0000
657,1,0,23.6911,440.8180,98.0614,0.0000,0.0000,0,6.6990,12.9184,0.0000
658,1,0,23.6911,440.8180,94.9579,0.0000,0.0000,0,7.5083,12.9219,0.0000
684,1,0,23.7045,441.3180,94.3579,0.0000,0.0000,0,5.7280,12.8960,0.0000
694,1,0,23.8117,445.3180,98.4295,0.0000,0.0000,0,6.9798,12.8900,0.0000
700,1,0,23.3527,428.3160,96.5052,0.0000,0.0000,0,5.9674,12.8698,0.0000
701,1,0,23.6911,440.8180,96.1348,0.0000,0.0000,0,7.1655,12.8750,0.0000
702,1,0,23.7179,441.8180,98.6179,0.0000,0.0000,0,6.3095,12.8644,0.0000
703,1,0,23.8718,447.5690,96.8932,0.0000,0.0000,0,6.4201,12.8650,0.0000
704,1,0,23.7515,443.0680,98.0633,0.0000,0.0000,0,6.4679,12.8652,0.0000
705,1,0,23.8851,448.0690,99.0271,0.0000,0.0000,0,6.5408,12.8655,0.0000
706,1,0,24.0180,453.0700,98.2001,0.0000,0.0000,0,6.5886,12.8658,0.0000
707,1,0,23.7716,443.8180,97.1761,0.0000,0.0000,0,6.6993,12.8667,0.0000
708,1,0,24.0776,455.3200,97.7771,0.0000,0.0000,0,6.8797,12.8674,0.0000
709,1,0,23.7112,441.5680,93.8577,0.0000,0.0000,0,7.5082,12.8699,0.0000
731,1,0,23.6978,441.0680,94.5651,0.0000,0.0000,0,5.6894,12.8567,0.0000
732,1,0,23.7916,444.5680,94.3092,0.0000,0.0000,0,5.7671,12.8571,0.0000
786,1,0,23.3799,429.3160,96.9592,0.0000,0.0000,0,6.0406,12.8433,0.0000
787,1,0,23.3322,427.5660,95.9191,0.0000,0.0000,0,6.1528,12.8437,0.0000
788,1,0,23.6911,440.8180,97.0005,0.0000,0.0000,0,7.2390,12.8486,0.0000
789,1,0,23.6036,437.5670,96.2419,0.0000,0.0000,0,7.3514,12.8490,0.0000
798,1,0,23.8584,447.0690,97.3632,0.0000,0.0000,0,6.8409,12.8282,0.0000
799,1,0,24.0114,452.8200,97.2539,0.0000,0.0000,0,6.9189,12.8285,0.0000
832,1,0,23.6170,438.0670,94.9408,0.0000,0.0000,0,5.7285,12.8179,0.0000
834,1,0,23.5225,434.5670,96.5385,0.0000,0.0000,0,5.8543,12.7951,0.0000
835,1,0,23.6036,437.5670,95.1502,0.0000,0.0000,0,6.5888,12.7878,0.0000
848,1,0,24.0313,453.5700,97.3536,0.0000,0.0000,0,6.3097,12.7864,0.0000
849,1,0,23.7045,441.3180,98.3694,0.0000,0.0000,0,6.4205,12.7869,0.0000
850,1,0,23.6305,438.5670,98.2982,0.0000,0.0000,0,6.4683,12.7871,0.0000
851,1,0,23.6305,438.5670,99.2184,0.0000,0.0000,0,6.5410,12.7875,0.0000
852,1,0,23.4140,430.5660,97.0835,0.0000,0.0000,0,6.6996,12.7885,0.0000
853,1,0,23.9450,450.3190,97.8857,0.0000,0.0000,0,6.8800,12.7894,0.0000
854,1,0,23.5968,437.3170,95.0863,0.0000,0.0000,0,7.5087,12.7918,0.0000
926,1,0,24.1304,457.3200,96.1875,0.0000,0.0000,0,6.9802,12.7677,0.0000
935,1,0,23.5631,436.0670,95.9092,0.0000,0.0000,0,5.8156,12.7559,0.0000
936,1,0,23.4751,432.8160,97.4556,0.0000,0.0000,0,5.8934,12.7561,0.0000
939,1,0,23.7515,443.0680,95.7522,0.0000,0.0000,0,6.9415,12.7285,0.0000
940,1,0,24.1106,456.5700,99.0980,0.0000,0.0000,0,7.0194,12.7288,0.0000
977,1,0,23.4615,432.3160,95.5938,0.0000,0.0000,0,5.8547,12.7171,0.0000
978,1,0,23.5090,434.0670,96.3475,0.0000,0.0000,0,5.7287,12.6955,0.0000
980,1,0,23.8785,447.8190,97.9484,0.0000,0.0000,0,6.9806,12.6897,0.0000
1000,1,0,24.0710,455.0700,98.2652,0.0000,0.0000,0,6.2800,12.6642,0.0000
1001,1,0,23.1748,421.8150,97.9762,0.0000,0.0000,0,6.4803,12.6651,0.0000
1002,1,0,23.2844,425.8150,98.6565,0.0000,0.0000,0,6.6803,12.6664,0.0000
1003,1,0,23.5563,435.8170,98.5852,0.0000,0.0000,0,6.8805,12.6671,0.0000
1039,1,0,23.6709,440.0680,96.6301,0.0000,0.0000,0,5.6902,12.6564,0.0000
1040,1,0,23.3799,429.3160,97.1307,0.0000,0.0000,0,5.7679,12.6567,0.0000
1042,1,0,23.8718,447.5690,98.0668,0.0000,0.0000,0,6.2415,12.6251,0.0000
1043,1,0,23.5563,435.8170,98.6973,0.0000,0.0000,0,6.3192,12.6256,0.0000
1044,1,0,23.3186,427.0660,98.6305,0.0000,0.0000,0,6.4414,12.6259,0.0000
1045,1,0,23.3459,428.0660,98.0841,0.0000,0.0000,0,6.5195,12.6264,0.0000
1046,1,0,23.3663,428.8160,99.7969,0.0000,0.0000,0,6.6416,12.6272,0.0000
1047,1,0,23.4208,430.8160,99.7484,0.0000,0.0000,0,6.7193,12.6275,0.0000
1048,1,0,23.3868,429.5660,99.0154,0.0000,0.0000,0,6.8418,12.6280,0.0000
1049,1,0,23.4547,432.0660,99.1818,0.0000,0.0000,0,6.9195,12.6283,0.0000
1050,1,0,23.8851,448.0690,96.7309,0.0000,0.0000,0,7.4776,12.6307,0.0000
1142,1,0,23.5968,437.3170,98.0704,0.0000,0.0000,0,6.2805,12.5863,0.0000
1143,1,0,23.3731,429.0660,98.8656,0.0000,0.0000,0,6.8810,12.5892,0.0000
1144,1,0,23.6642,439.8180,94.1961,0.0000,0.0000,0,7.5168,12.5919,0.0000
1157,1,0,23.1473,420.8150,98.8086,0.0000,0.0000,0,6.4807,12.5871,0.0000
1158,1,0,23.2091,423.0650,98.2995,0.0000,0.0000,0,6.6806,12.5884,0.0000
1193,1,0,23.5833,436.8170,96.6646,0.0000,0.0000,0,5.7294,12.5801,0.0000
1196,1,0,23.2776,425.5650,98.7865,0.0000,0.0000,0,6.3807,12.5646,0.0000
1197,1,0,23.7179,441.8180,98.0180,0.0000,0.0000,0,6.5808,12.5654,0.0000
1198,1,0,23.2913,426.0650,99.3955,0.0000,0.0000,0,6.7809,12.5666,0.0000
1199,1,0,23.4615,432.3160,98.9742,0.0000,0.0000,0,6.9812,12.5675,0.0000
1233,1,0,23.5901,437.0670,97.8838,0.0000,0.0000,0,6.0607,12.5527,0.0000
1234,1,0,23.6843,440.5680,97.8559,0.0000,0.0000,0,7.2588,12.5581,0.0000
1240,1,0,23.5563,435.8170,95.5133,0.0000,0.0000,0,5.6906,12.5409,0.0000
1241,1,0,23.4886,433.3160,96.1730,0.0000,0.0000,0,5.7685,12.5413,0.0000
1259,1,0,23.3527,428.3160,98.9366,0.0000,0.0000,0,6.3419,12.5254,0.0000
1260,1,0,23.2091,423.0650,99.0329,0.0000,0.0000,0,6.4198,12.5259,0.0000
1261,1,0,23.2228,423.5650,98.6003,0.0000,0.0000,0,6.5421,12.5264,0.0000
1262,1,0,23.3322,427.5660,98.7380,0.0000,0.0000,0,6.6197,12.5270,0.0000
1263,1,0,23.2023,422.8150,97.7912,0.0000,0.0000,0,6.7419,12.5274,0.0000
1264,1,0,23.2844,425.8150,98.6682,0.0000,0.0000,0,6.8199,12.5278,0.0000
1265,1,0,23.4004,430.0660,97.8975,0.0000,0.0000,0,6.9423,12.5283,0.0000
1266,1,0,23.6709,440.0680,97.4958,0.0000,0.0000,0,7.0203,12.5287,0.0000
1334,1,0,23.4344,431.3160,98.0567,0.0000,0.0000,0,5.9561,12.4944,0.0000
1335,1,0,23.8117,445.3180,98.7466,0.0000,0.0000,0,6.1658,12.4951,0.0000
1336,1,0,23.7716,443.8180,96.6306,0.0000,0.0000,0,7.1540,12.4996,0.0000
1337,1,0,23.7582,443.3180,95.1364,0.0000,0.0000,0,7.3643,12.5006,0.0000
1343,1,0,23.1198,419.8140,97.9910,0.0000,0.0000,0,6.3810,12.4867,0.0000
1344,1,0,23.4819,433.0660,99.4534,0.0000,0.0000,0,6.5812,12.4874,0.0000
1345,1,0,23.2365,424.0650,98.5170,0.0000,0.0000,0,6.7811,12.4888,0.0000
1346,1,0,23.3254,427.3160,98.7456,0.0000,0.0000,0,6.9815,12.4896,0.0000
1388,1,0,23.5833,436.8170,94.3139,0.0000,0.0000,0,5.7299,12.4699,0.0000
1390,1,0,23.2571,424.8150,99.1678,0.0000,0.0000,0,6.2811,12.4641,0.0000
1391,1,0,23.2639,425.0650,99.1104,0.0000,0.0000,0,6.4811,12.4649,0.0000
1392,1,0,23.1335,420.3150,99.2127,0.0000,0.0000,0,6.6811,12.4661,0.0000
1393,1,0,23.2639,425.0650,98.0335,0.0000,0.0000,0,6.8813,12.4669,0.0000
1435,1,0,23.6373,438.8170,95.6213,0.0000,0.0000,0,5.6911,12.4307,0.0000
1436,1,0,23.5698,436.3170,98.1164,0.0000,0.0000,0,5.7690,12.4311,0.0000
1441,1,0,23.2981,426.3150,99.4136,0.0000,0.0000,0,6.2424,12.4250,0.0000
1442,1,0,23.1611,421.3150,98.9813,0.0000,0.0000,0,6.3201,12.4253,0.0000
1443,1,0,23.2091,423.0650,99.1067,0.0000,0.0000,0,6.4424,12.4259,0.0000
1444,1,0,23.0163,416.0640,98.6464,0.0000,0.0000,0,6.5203,12.4261,0.0000
1445,1,0,23.0577,417.5640,98.7726,0.0000,0.0000,0,6.6422,12.4270,0.0000
1446,1,0,23.0232,416.3140,99.5712,0.0000,0.0000,0,6.7203,12.4274,0.0000
1447,1,0,23.0991,419.0640,99.3074,0.0000,0.0000,0,6.8426,12.4278,0.0000
1448,1,0,23.2981,426.3150,98.9887,0.0000,0.0000,0,6.9203,12.4282,0.0000
1449,1,0,23.5428,435.3170,97.9172,0.0000,0.0000,0,7.4784,12.4305,0.0000
1519,1,0,23.6103,437.8170,98.3321,0.0000,0.0000,0,6.0611,12.4198,0.0000
1520,1,0,23.7448,442.8180,97.7133,0.0000,0.0000,0,7.2594,12.4250,0.0000
1522,1,0,23.4208,430.8160,97.6768,0.0000,0.0000,0,5.9563,12.4163,0.0000
1523,1,0,23.4819,433.0660,99.2185,0.0000,0.0000,0,6.1662,12.4172,0.0000
1524,1,0,23.7313,442.3180,97.8672,0.0000,0.0000,0,7.1543,12.4217,0.0000
1525,1,0,23.6642,439.8180,96.1857,0.0000,0.0000,0,7.3646,12.4226,0.0000
1543,1,0,23.5766,436.5670,96.0513,0.0000,0.0000,0,5.7303,12.3919,0.0000
1544,1,0,23.3186,427.0660,99.0795,0.0000,0.0000,0,6.2814,12.3861,0.0000
1545,1,0,22.9747,414.5640,99.0664,0.0000,0.0000,0,6.4815,12.3869,0.0000
1546,1,0,23.0094,415.8140,99.4488,0.0000,0.0000,0,6.6813,12.3882,0.0000
1547,1,0,23.1748,421.8150,99.3984,0.0000,0.0000,0,6.8816,12.3891,0.0000
1588,1,0,23.2981,426.3150,97.1015,0.0000,0.0000,0,6.3815,12.3644,0.0000
1599,1,0,23.4140,430.5660,97.6902,0.0000,0.0000,0,6.9820,12.3673,0.0000
1626,1,0,23.5157,434.3170,99.4199,0.0000,0.0000,0,5.9568,12.3442,0.0000
1627,1,0,23.5090,434.0670,98.5915,0.0000,0.0000,0,6.1663,12.3451,0.0000
1628,1,0,23.6709,440.0680,97.4169,0.0000,0.0000,0,7.1547,12.3496,0.0000
1629,1,0,23.5698,436.3170,95.8429,0.0000,0.0000,0,7.3648,12.3506,0.0000
1646,1,0,23.2228,423.5650,96.8684,0.0000,0.0000,0,6.3427,12.3254,0.0000
1647,1,0,23.0853,418.5640,99.4389,0.0000,0.0000,0,6.4205,12.3256,0.0000
1648,1,0,23.2023,422.8150,98.0462,0.0000,0.0000,0,6.5429,12.3261,0.0000
1649,1,0,23.0715,418.0640,97.3835,0.0000,0.0000,0,6.6204,12.3269,0.0000
1650,1,0,22.9747,414.5640,97.0601,0.0000,0.0000,0,6.7429,12.3274,0.0000
1651,1,0,22.9609,414.0640,98.5890,0.0000,0.0000,0,6.8207,12.3276,0.0000
1652,1,0,23.2160,423.3150,98.7229,0.0000,0.0000,0,6.9432,12.3281,0.0000
1653,1,0,23.2023,422.8150,98.2985,0.0000,0.0000,0,7.0211,12.3286,0.0000
1717,1,0,23.3595,428.5660,93.5918,0.0000,0.0000,0,5.6916,12.3205,0.0000
1733,1,0,23.6978,441.0680,97.2660,0.0000,0.0000,0,6.0618,12.2870,0.0000
1734,1,0,23.7112,441.5680,97.0732,0.0000,0.0000,0,7.2600,12.2924,0.0000
1736,1,0,23.3731,429.0660,98.4430,0.0000,0.0000,0,6.3818,12.2867,0.0000
1737,1,0,23.0577,417.5640,99.6095,0.0000,0.0000,0,6.5820,12.2877,0.0000
1738,1,0,23.0301,416.5640,98.3465,0.0000,0.0000,0,6.7819,12.2889,0.0000
1783,1,0,23.5225,434.5670,98.8208,0.0000,0.0000,0,5.9570,12.2666,0.0000
1784,1,0,23.6642,439.8180,98.9015,0.0000,0.0000,0,6.1668,12.2674,0.0000
1785,1,0,23.8984,448.5690,98.3129,0.0000,0.0000,0,7.1549,12.2720,0.0000
1786,1,0,23.5631,436.0670,94.0751,0.0000,0.0000,0,7.3652,12.2730,0.0000
1788,1,0,23.4208,430.8160,98.0641,0.0000,0.0000,0,6.2820,12.2643,0.0000
1789,1,0,23.1885,422.3150,97.7768,0.0000,0.0000,0,6.4820,12.2650,0.0000
1790,1,0,23.1473,420.8150,98.4967,0.0000,0.0000,0,6.6820,12.2663,0.0000
1791,1,0,23.2502,424.5650,98.8525,0.0000,0.0000,0,6.8821,12.2671,0.0000
1838,1,0,23.4344,431.3160,96.8501,0.0000,0.0000,0,6.2431,12.2251,0.0000
1839,1,0,23.4344,431.3160,98.6815,0.0000,0.0000,0,6.3209,12.2253,0.0000
1840,1,0,23.1542,421.0650,99.0122,0.0000,0.0000,0,6.4432,12.2259,0.0000
1841,1,0,23.1198,419.8140,97.5037,0.0000,0.0000,0,6.5210,12.2262,0.0000
1842,1,0,23.4004,430.0660,98.1586,0.0000,0.0000,0,6.6431,12.2272,0.0000
1843,1,0,23.1885,422.3150,98.5339,0.0000,0.0000,0,6.7211,12.2276,0.0000
1844,1,0,23.1954,422.5650,98.1652,0.0000,0.0000,0,6.8433,12.2280,0.0000
1845,1,0,23.5360,435.0670,98.8876,0.0000,0.0000,0,6.9214,12.2285,0.0000
1846,1,0,23.8050,445.0680,95.7213,0.0000,0.0000,0,7.4791,12.2307,0.0000
1916,1,0,23.7448,442.8180,95.8461,0.0000,0.0000,0,5.6922,12.2102,0.0000
1917,1,0,23.7582,443.3180,97.2866,0.0000,0.0000,0,6.0622,12.2089,0.0000
1918,1,0,23.7045,441.3180,97.2851,0.0000,0.0000,0,7.2603,12.2144,0.0000
1933,1,0,23.3936,429.8160,95.9712,0.0000,0.0000,0,6.2822,12.1863,0.0000
1934,1,0,23.1679,421.5650,98.2355,0.0000,0.0000,0,6.6822,12.1884,0.0000
1935,1,0,23.4819,433.0660,99.5744,0.0000,0.0000,0,6.8825,12.1892,0.0000
1936,1,0,23.6238,438.3170,94.5082,0.0000,0.0000,0,7.5184,12.1919,0.0000
1946,1,0,23.1267,420.0640,98.8878,0.0000,0.0000,0,6.4824,12.1871,0.0000
1979,1,0,23.3186,427.0660,97.3796,0.0000,0.0000,0,6.3824,12.1647,0.0000
1980,1,0,23.4004,430.0660,97.8465,0.0000,0.0000,0,6.7825,12.1666,0.0000
2035,1,0,23.3799,429.3160,98.1152,0.0000,0.0000,0,6.3437,12.1255,0.0000
2036,1,0,23.4479,431.8160,98.5818,0.0000,0.0000,0,6.4215,12.1257,0.0000
2037,1,0,23.2365,424.0650,97.8309,0.0000,0.0000,0,6.5437,12.1263,0.0000
2038,1,0,23.6574,439.5680,99.3405,0.0000,0.0000,0,6.6213,12.1270,0.0000
2039,1,0,23.4140,430.5660,99.2375,0.0000,0.0000,0,6.7437,12.1275,0.0000
2040,1,0,23.4411,431.5660,99.0947,0.0000,0.0000,0,6.8215,12.1279,0.0000
2041,1,0,23.4819,433.0660,99.7262,0.0000,0.0000,0,6.9440,12.1284,0.0000
2042,1,0,23.5833,436.8170,97.0269,0.0000,0.0000,0,7.0219,12.1288,0.0000
2108,1,0,23.4683,432.5660,94.9795,0.0000,0.0000,0,5.6925,12.1001,0.0000
2114,1,0,23.4208,430.8160,98.0124,0.0000,0.0000,0,6.3826,12.0866,0.0000
2115,1,0,22.9955,415.3140,99.0548,0.0000,0.0000,0,6.5829,12.0874,0.0000
2116,1,0,23.5090,434.0670,99.5135,0.0000,0.0000,0,6.7829,12.0886,0.0000
2117,1,0,23.4479,431.8160,97.4833,0.0000,0.0000,0,6.9830,12.0895,0.0000
2158,1,0,23.6776,440.3180,97.2367,0.0000,0.0000,0,5.8829,12.0624,0.0000
2159,1,0,23.8384,446.3190,97.3261,0.0000,0.0000,0,6.0828,12.0633,0.0000
2160,1,0,23.4886,433.3160,98.0719,0.0000,0.0000,0,6.4829,12.0649,0.0000
2161,1,0,23.4751,432.8160,98.0965,0.0000,0.0000,0,6.8830,12.0670,0.0000
2162,1,0,23.6574,439.5680,97.1736,0.0000,0.0000,0,7.2838,12.0688,0.0000
2196,1,0,23.6305,438.5670,95.6726,0.0000,0.0000,0,5.7318,12.0292,0.0000
2197,1,0,23.4683,432.5660,96.2071,0.0000,0.0000,0,5.8441,12.0233,0.0000
2198,1,0,23.5157,434.3170,96.4882,0.0000,0.0000,0,5.9219,12.0235,0.0000
2199,1,0,23.6036,437.5670,97.5904,0.0000,0.0000,0,6.0439,12.0241,0.0000
2200,1,0,23.7649,443.5680,98.0876,0.0000,0.0000,0,6.1219,12.0244,0.0000
2201,1,0,23.7849,444.3180,98.6356,0.0000,0.0000,0,6.2439,12.0249,0.0000
2202,1,0,23.6574,439.5680,96.9028,0.0000,0.0000,0,6.3219,12.0253,0.0000
2203,1,0,23.3254,427.3160,98.7363,0.0000,0.0000,0,6.4440,12.0258,0.0000
2204,1,0,23.4615,432.3160,98.1489,0.0000,0.0000,0,6.5220,12.0260,0.0000
2205,1,0,23.8918,448.3190,98.8139,0.0000,0.0000,0,6.6440,12.0270,0.0000
2206,1,0,23.4819,433.0660,98.4668,0.0000,0.0000,0,6.7220,12.0274,0.0000
2207,1,0,23.3595,428.5660,99.2696,0.0000,0.0000,0,6.8442,12.0279,0.0000
2208,1,0,23.5495,435.5670,99.0877,0.0000,0.0000,0,6.9223,12.0281,0.0000
2209,1,0,23.7515,443.0680,98.1501,0.0000,0.0000,0,7.0445,12.0287,0.0000
2210,1,0,23.8050,445.0680,97.2799,0.0000,0.0000,0,7.1225,12.0291,0.0000
2211,1,0,23.5360,435.0670,98.2128,0.0000,0.0000,0,7.2449,12.0297,0.0000
2212,1,0,23.7045,441.3180,96.7270,0.0000,0.0000,0,7.3229,12.0300,0.0000
2213,1,0,23.4683,432.5660,95.1423,0.0000,0.0000,0,7.4801,12.0306,0.0000
2300,1,0,23.5766,436.5670,95.2607,0.0000,0.0000,0,5.6932,11.9900,0.0000
2301,1,0,23.4751,432.8160,96.2798,0.0000,0.0000,0,5.7708,11.9903,0.0000
2304,1,0,23.6574,439.5680,96.2337,0.0000,0.0000,0,5.8832,11.9844,0.0000
2305,1,0,23.7716,443.8180,98.1371,0.0000,0.0000,0,6.2833,11.9861,0.0000
2306,1,0,23.7983,444.8180,98.4114,0.0000,0.0000,0,6.6832,11.9882,0.0000
2307,1,0,23.3936,429.8160,96.7327,0.0000,0.0000,0,7.0837,11.9899,0.0000
2308,1,0,23.6978,441.0680,96.6547,0.0000,0.0000,0,7.5194,11.9918,0.0000
2342,1,0,23.5428,435.3170,96.4234,0.0000,0.0000,0,5.9833,11.9626,0.0000
2343,1,0,23.8050,445.0680,98.0115,0.0000,0.0000,0,6.3832,11.9643,0.0000
2344,1,0,23.2297,423.8150,97.3659,0.0000,0.0000,0,6.5835,11.9651,0.0000
2345,1,0,23.5225,434.5670,97.3204,0.0000,0.0000,0,6.7835,11.9664,0.0000
2346,1,0,23.8984,448.5690,98.5621,0.0000,0.0000,0,6.9837,11.9674,0.0000
2347,1,0,23.5495,435.5670,96.5604,0.0000,0.0000,0,7.1840,11.9682,0.0000
2348,1,0,23.7313,442.3180,96.3699,0.0000,0.0000,0,7.3844,11.9690,0.0000
2390,1,0,23.7112,441.5680,94.5549,0.0000,0.0000,0,5.7321,11.9512,0.0000
2394,1,0,23.5022,433.8170,98.3451,0.0000,0.0000,0,6.8224,11.9277,0.0000
2395,1,0,23.7849,444.3180,97.7006,0.0000,0.0000,0,6.9448,11.9282,0.0000
2404,1,0,23.7448,442.8180,96.3966,0.0000,0.0000,0,6.0223,11.9239,0.0000
2405,1,0,24.0511,454.3200,99.0364,0.0000,0.0000,0,6.3445,11.9253,0.0000
2406,1,0,23.7782,444.0680,97.6033,0.0000,0.0000,0,6.4223,11.9256,0.0000
2407,1,0,23.6440,439.0670,99.1687,0.0000,0.0000,0,6.5445,11.9263,0.0000
2408,1,0,24.5490,473.3230,97.7841,0.0000,0.0000,0,6.6222,11.9269,0.0000
2409,1,0,23.7246,442.0680,97.7809,0.0000,0.0000,0,6.7445,11.9273,0.0000
2410,1,0,23.7649,443.5680,96.8735,0.0000,0.0000,0,7.0228,11.9285,0.0000
2411,1,0,23.6440,439.0670,96.2617,0.0000,0.0000,0,7.1451,11.9290,0.0000
2412,1,0,23.5766,436.5670,96.5783,0.0000,0.0000,0,7.2232,11.9295,0.0000
2413,1,0,23.7716,443.8180,93.7330,0.0000,0.0000,0,7.3455,11.9300,0.0000
2414,1,0,23.6574,439.5680,94.7979,0.0000,0.0000,0,7.4237,11.9302,0.0000
2492,1,0,23.7313,442.3180,96.2996,0.0000,0.0000,0,5.9835,11.8848,0.0000
2493,1,0,24.0511,454.3200,98.5149,0.0000,0.0000,0,6.3837,11.8864,0.0000
2494,1,0,23.5698,436.3170,97.3068,0.0000,0.0000,0,6.5837,11.8873,0.0000
2495,1,0,23.7515,443.0680,97.4061,0.0000,0.0000,0,6.7838,11.8886,0.0000
2496,1,0,23.5698,436.3170,97.3695,0.0000,0.0000,0,6.9839,11.8894,0.0000
2497,1,0,23.6103,437.8170,94.9517,0.0000,0.0000,0,7.1842,11.8903,0.0000
2498,1,0,23.4208,430.8160,94.7149,0.0000,0.0000,0,7.3847,11.8911,0.0000
2520,1,0,23.6709,440.0680,94.2487,0.0000,0.0000,0,5.7459,11.8609,0.0000
2521,1,0,23.6238,438.3170,97.1362,0.0000,0.0000,0,5.8837,11.8622,0.0000
2567,1,0,23.5495,435.5670,95.7618,0.0000,0.0000,0,5.8449,11.8230,0.0000
2568,1,0,23.6843,440.5680,94.0819,0.0000,0.0000,0,5.9227,11.8234,0.0000
2578,1,0,23.6574,439.5680,96.3933,0.0000,0.0000,0,6.2444,11.8044,0.0000
2579,1,0,23.8451,446.5690,98.0055,0.0000,0.0000,0,6.3224,11.8048,0.0000
2580,1,0,23.8251,445.8180,97.2609,0.0000,0.0000,0,6.4912,11.8057,0.0000
2581,1,0,23.7448,442.8180,95.3052,0.0000,0.0000,0,6.5692,11.8059,0.0000
2582,1,0,23.6507,439.3170,95.2513,0.0000,0.0000,0,6.7377,11.8069,0.0000
2583,1,0,23.6373,438.8170,97.3840,0.0000,0.0000,0,6.8158,11.8073,0.0000
2584,1,0,23.6642,439.8180,97.1592,0.0000,0.0000,0,6.9846,11.8081,0.0000
2585,1,0,23.2776,425.5650,95.7679,0.0000,0.0000,0,7.0629,11.8083,0.0000
2586,1,0,23.5563,435.8170,96.9532,0.0000,0.0000,0,7.2317,11.8092,0.0000
2587,1,0,23.4751,432.8160,94.0034,0.0000,0.0000,0,7.3100,11.8094,0.0000
2588,1,0,23.7448,442.8180,95.3005,0.0000,0.0000,0,7.4790,11.8101,0.0000
2620,1,0,23.5563,435.8170,96.8229,0.0000,0.0000,0,5.8840,11.7842,0.0000
2621,1,0,23.5968,437.3170,94.4258,0.0000,0.0000,0,5.7459,11.7830,0.0000
2665,1,0,23.6642,439.8180,94.9288,0.0000,0.0000,0,6.1602,11.7802,0.0000
2674,1,0,23.5090,434.0670,94.6455,0.0000,0.0000,0,5.9841,11.7626,0.0000
2685,1,0,23.4954,433.5670,95.6338,0.0000,0.0000,0,6.2447,11.7566,0.0000
2686,1,0,23.7112,441.5680,97.9303,0.0000,0.0000,0,6.3227,11.7569,0.0000
2687,1,0,23.7716,443.8180,96.9822,0.0000,0.0000,0,6.4914,11.7578,0.0000
2688,1,0,23.7045,441.3180,97.4274,0.0000,0.0000,0,6.5694,11.7579,0.0000
2689,1,0,23.4819,433.0660,96.9852,0.0000,0.0000,0,6.7378,11.7591,0.0000
2690,1,0,23.4954,433.5670,95.9632,0.0000,0.0000,0,6.8160,11.7593,0.0000
2691,1,0,23.4004,430.0660,97.1933,0.0000,0.0000,0,6.9849,11.7600,0.0000
2692,1,0,23.3118,426.8160,96.1180,0.0000,0.0000,0,7.0631,11.7605,0.0000
2693,1,0,23.7112,441.5680,93.9601,0.0000,0.0000,0,7.2319,11.7612,0.0000
2694,1,0,23.7448,442.8180,94.5816,0.0000,0.0000,0,7.3102,11.7614,0.0000
2695,1,0,23.7649,443.5680,93.0023,0.0000,0.0000,0,7.4791,11.7621,0.0000
2757,1,0,24.4841,470.8220,97.4391,0.0000,0.0000,0,6.6535,11.7400,0.0000
2758,1,0,23.5495,435.5670,97.4959,0.0000,0.0000,0,7.1476,11.7420,0.0000
2769,1,0,23.5968,437.3170,95.5520,0.0000,0.0000,0,6.1215,11.7270,0.0000
2770,1,0,23.7380,442.5680,95.6838,0.0000,0.0000,0,6.1993,11.7272,0.0000
2771,1,0,23.5766,436.5670,96.1734,0.0000,0.0000,0,6.3680,11.7280,0.0000
2772,1,0,23.6574,439.5680,96.6172,0.0000,0.0000,0,6.4460,11.7285,0.0000
2773,1,0,23.5360,435.0670,95.9756,0.0000,0.0000,0,6.8614,11.7305,0.0000
2774,1,0,23.6170,438.0670,96.1391,0.0000,0.0000,0,6.9397,11.7308,0.0000
2775,1,0,23.7849,444.3180,94.6769,0.0000,0.0000,0,7.3557,11.7326,0.0000
2776,1,0,23.7448,442.8180,94.9788,0.0000,0.0000,0,7.4339,11.7329,0.0000
2797,1,0,23.5833,436.8170,95.9353,0.0000,0.0000,0,6.0231,11.7237,0.0000
2800,1,0,23.6170,438.0670,96.1391,0.0000,0.0000,0,6.9397,11.7308,0.0000
2844,1,0,23.6978,441.0680,94.8681,0.0000,0.0000,0,5.9845,11.6846,0.0000
2846,1,0,23.4683,432.5660,94.9192,0.0000,0.0000,0,6.8616,11.6826,0.0000
2855,1,0,23.5901,437.0670,94.8758,0.0000,0.0000,0,6.1216,11.6789,0.0000
2856,1,0,23.5631,436.0670,97.1977,0.0000,0.0000,0,6.1996,11.6793,0.0000
2857,1,0,23.5968,437.3170,97.0265,0.0000,0.0000,0,6.3683,11.6801,0.0000
2858,1,0,23.6776,440.3180,95.9285,0.0000,0.0000,0,6.4462,11.6804,0.0000
2859,1,0,23.4683,432.5660,95.9215,0.0000,0.0000,0,6.9398,11.6828,0.0000
2860,1,0,23.6238,438.3170,94.2546,0.0000,0.0000,0,7.3559,11.6846,0.0000
2861,1,0,23.6373,438.8170,93.5124,0.0000,0.0000,0,7.4341,11.6850,0.0000
2919,1,0,24.7234,480.0740,96.1561,0.0000,0.0000,0,6.6537,11.6714,0.0000
2920,1,0,23.6373,438.8170,95.3254,0.0000,0.0000,0,7.1479,11.6737,0.0000
2927,1,0,23.8317,446.0680,96.0916,0.0000,0.0000,0,5.8847,11.6621,0.0000
2939,1,0,23.7045,441.3180,92.6259,0.0000,0.0000,0,5.7467,11.6482,0.0000
2940,1,0,23.6170,438.0670,96.9067,0.0000,0.0000,0,6.2451,11.6505,0.0000
2941,1,0,23.5766,436.5670,95.5345,0.0000,0.0000,0,6.3232,11.6509,0.0000
2942,1,0,23.5360,435.0670,96.7026,0.0000,0.0000,0,6.4919,11.6516,0.0000
2943,1,0,23.5968,437.3170,95.0857,0.0000,0.0000,0,6.5697,11.6518,0.0000
2944,1,0,23.5157,434.3170,96.2410,0.0000,0.0000,0,6.7386,11.6529,0.0000
2945,1,0,23.5225,434.5670,97.0028,0.0000,0.0000,0,6.8164,11.6534,0.0000
2946,1,0,23.4276,431.0660,95.8781,0.0000,0.0000,0,6.9855,11.6540,0.0000
2947,1,0,23.3799,429.3160,95.7418,0.0000,0.0000,0,7.0635,11.6544,0.0000
2948,1,0,23.6574,439.5680,94.2306,0.0000,0.0000,0,7.2325,11.6550,0.0000
2949,1,0,23.6440,439.0670,94.4279,0.0000,0.0000,0,7.3106,11.6554,0.0000
2950,1,0,23.6574,439.5680,93.0368,0.0000,0.0000,0,7.4796,11.6560,0.0000
2982,1,0,23.3799,429.3160,95.7418,0.0000,0.0000,0,7.0635,11.6544,0.0000
3025,1,0,23.5090,434.0670,94.4377,0.0000,0.0000,0,6.1609,11.6262,0.0000
3031,1,0,23.6978,441.0680,94.0677,0.0000,0.0000,0,5.8459,11.6229,0.0000
3032,1,0,23.8718,447.5690,95.1142,0.0000,0.0000,0,5.9236,11.6232,0.0000
3049,1,0,23.7582,443.3180,95.7411,0.0000,0.0000,0,6.2453,11.6025,0.0000
3050,1,0,23.5833,436.8170,97.3922,0.0000,0.0000,0,6.3232,11.6030,0.0000
3051,1,0,23.4954,433.5670,96.6759,0.0000,0.0000,0,6.4920,11.6036,0.0000
3052,1,0,23.4344,431.3160,96.5426,0.0000,0.0000,0,6.5700,11.6040,0.0000
3053,1,0,23.4683,432.5660,95.9750,0.0000,0.0000,0,6.7387,11.6050,0.0000
3054,1,0,23.3527,428.3160,96.5369,0.0000,0.0000,0,6.8167,11.6054,0.0000
3055,1,0,23.5428,435.3170,96.3129,0.0000,0.0000,0,6.9855,11.6061,0.0000
3056,1,0,23.4276,431.0660,95.0849,0.0000,0.0000,0,7.0637,11.6064,0.0000
3057,1,0,23.6103,437.8170,95.4331,0.0000,0.0000,0,7.2326,11.6072,0.0000
3058,1,0,23.3868,429.5660,95.5232,0.0000,0.0000,0,7.3109,11.6074,0.0000
3059,1,0,23.6305,438.5670,93.2791,0.0000,0.0000,0,7.4799,11.6080,0.0000
3116,1,0,23.6709,440.0680,93.7480,0.0000,0.0000,0,5.8850,11.5843,0.0000
3118,1,0,23.2571,424.8150,96.7158,0.0000,0.0000,0,6.9013,11.5869,0.0000
3119,1,0,23.6373,438.8170,92.7409,0.0000,0.0000,0,7.3955,11.5889,0.0000
3124,1,0,23.2571,424.8150,96.7158,0.0000,0.0000,0,6.9013,11.5869,0.0000
3131,1,0,23.6709,440.0680,95.5279,0.0000,0.0000,0,6.1221,11.5730,0.0000
3132,1,0,23.6776,440.3180,98.0528,0.0000,0.0000,0,6.2001,11.5734,0.0000
3133,1,0,25.8933,526.5810,95.7421,0.0000,0.0000,0,6.6154,11.5755,0.0000
3134,1,0,23.8451,446.5690,95.6885,0.0000,0.0000,0,6.6933,11.5759,0.0000
3135,1,0,23.5698,436.3170,94.7706,0.0000,0.0000,0,7.1093,11.5775,0.0000
3136,1,0,23.6103,437.8170,95.1690,0.0000,0.0000,0,7.1875,11.5778,0.0000
3161,1,0,23.8384,446.3190,94.4547,0.0000,0.0000,0,5.7470,11.5700,0.0000
3163,1,0,23.4683,432.5660,94.5886,0.0000,0.0000,0,5.9850,11.5623,0.0000
3200,1,0,23.6642,439.8180,95.3337,0.0000,0.0000,0,6.2454,11.5497,0.0000
3217,1,0,23.8518,446.8190,93.0074,0.0000,0.0000,0,5.7473,11.5222,0.0000
3218,1,0,23.6036,437.5670,94.4427,0.0000,0.0000,0,5.9462,11.5233,0.0000
3219,1,0,23.5360,435.0670,94.6935,0.0000,0.0000,0,6.0240,11.5236,0.0000
3220,1,0,23.5631,436.0670,94.8846,0.0000,0.0000,0,6.1224,11.5251,0.0000
3221,1,0,23.6642,439.8180,97.2922,0.0000,0.0000,0,6.2003,11.5254,0.0000
3222,1,0,25.9363,528.3310,95.8855,0.0000,0.0000,0,6.6155,11.5277,0.0000
3223,1,0,24.0776,455.3200,95.6945,0.0000,0.0000,0,6.6935,11.5279,0.0000
3224,1,0,23.4819,433.0660,97.0826,0.0000,0.0000,0,7.1094,11.5296,0.0000
3225,1,0,23.5698,436.3170,96.3659,0.0000,0.0000,0,7.1877,11.5299,0.0000
3287,1,0,23.5090,434.0670,95.3022,0.0000,0.0000,0,6.9015,11.5185,0.0000
3288,1,0,23.4683,432.5660,93.5905,0.0000,0.0000,0,7.3958,11.5204,0.0000
3301,1,0,23.6238,438.3170,96.0603,0.0000,0.0000,0,6.2456,11.4967,0.0000
3302,1,0,23.3595,428.5660,93.6420,0.0000,0.0000,0,6.3238,11.4968,0.0000
3303,1,0,23.6507,439.3170,96.1209,0.0000,0.0000,0,6.4925,11.4975,0.0000
3304,1,0,23.5022,433.8170,95.1049,0.0000,0.0000,0,6.5705,11.4979,0.0000
3305,1,0,23.6574,439.5680,97.4027,0.0000,0.0000,0,6.7390,11.4991,0.0000
3306,1,0,23.4140,430.5660,95.7337,0.0000,0.0000,0,6.8171,11.4994,0.0000
3307,1,0,23.5428,435.3170,95.3817,0.0000,0.0000,0,6.9861,11.5001,0.0000
3308,1,0,23.3868,429.5660,95.8995,0.0000,0.0000,0,7.0641,11.5004,0.0000
3309,1,0,23.5022,433.8170,92.8927,0.0000,0.0000,0,7.2332,11.5010,0.0000
3310,1,0,23.4615,432.3160,93.9005,0.0000,0.0000,0,7.3113,11.5014,0.0000
3311,1,0,23.7782,444.0680,92.0109,0.0000,0.0000,0,7.4803,11.5020,0.0000
3343,1,0,23.6440,439.0670,94.6651,0.0000,0.0000,0,5.9853,11.4845,0.0000
3388,1,0,23.5157,434.3170,96.1733,0.0000,0.0000,0,6.1615,11.4722,0.0000
3394,1,0,23.8184,445.5680,93.4524,0.0000,0.0000,0,5.8854,11.4620,0.0000
3411,1,0,23.7313,442.3180,94.9340,0.0000,0.0000,0,6.2459,11.4487,0.0000
3412,1,0,23.6776,440.3180,94.0969,0.0000,0.0000,0,6.3240,11.4489,0.0000
3413,1,0,23.5428,435.3170,95.8573,0.0000,0.0000,0,6.4927,11.4495,0.0000
3414,1,0,23.5090,434.0670,94.2388,0.0000,0.0000,0,6.5707,11.4501,0.0000
3415,1,0,23.5360,435.0670,94.8530,0.0000,0.0000,0,6.7395,11.4511,0.0000
3416,1,0,23.5563,435.8170,94.1454,0.0000,0.0000,0,6.8174,11.4515,0.0000
3417,1,0,23.6305,438.5670,96.0527,0.0000,0.0000,0,6.9863,11.4520,0.0000
3418,1,0,23.4276,431.0660,94.1307,0.0000,0.0000,0,7.0644,11.4524,0.0000
3419,1,0,23.4344,431.3160,94.0291,0.0000,0.0000,0,7.2333,11.4531,0.0000
3420,1,0,23.6574,439.5680,94.1543,0.0000,0.0000,0,7.3115,11.4534,0.0000
3421,1,0,23.5631,436.0670,92.7261,0.0000,0.0000,0,7.4806,11.4539,0.0000
3448,1,0,23.8184,445.5680,93.2583,0.0000,0.0000,0,5.7477,11.4441,0.0000
3484,1,0,25.1448,496.5760,96.5386,0.0000,0.0000,0,6.6548,11.4319,0.0000
3485,1,0,23.3936,429.8160,92.0456,0.0000,0.0000,0,7.1489,11.4340,0.0000
3493,1,0,23.7045,441.3180,95.8238,0.0000,0.0000,0,5.8468,11.4228,0.0000
3494,1,0,23.6911,440.8180,93.4929,0.0000,0.0000,0,5.9245,11.4231,0.0000
3503,1,0,23.6305,438.5670,93.4586,0.0000,0.0000,0,6.1228,11.4190,0.0000
3504,1,0,23.9051,448.8190,93.9576,0.0000,0.0000,0,6.2008,11.4194,0.0000
3505,1,0,23.3118,426.8160,94.5975,0.0000,0.0000,0,6.3693,11.4200,0.0000
3506,1,0,23.4683,432.5660,95.1494,0.0000,0.0000,0,6.4476,11.4203,0.0000
3507,1,0,23.4819,433.0660,94.4755,0.0000,0.0000,0,6.8629,11.4226,0.0000
3508,1,0,23.4344,431.3160,94.1779,0.0000,0.0000,0,6.9410,11.4229,0.0000
3509,1,0,23.5022,433.8170,93.7721,0.0000,0.0000,0,7.3570,11.4246,0.0000
3510,1,0,23.5157,434.3170,92.7863,0.0000,0.0000,0,7.4353,11.4247,0.0000
3534,1,0,23.8050,445.0680,93.7592,0.0000,0.0000,0,5.7476,11.3963,0.0000
3565,1,0,23.6574,439.5680,94.8988,0.0000,0.0000,0,6.2463,11.3956,0.0000
3580,1,0,23.8050,445.0680,91.6388,0.0000,0.0000,0,5.8858,11.3841,0.0000
3585,1,0,23.6507,439.3170,93.6647,0.0000,0.0000,0,6.1230,11.3711,0.0000
3586,1,0,23.8584,447.0690,96.3876,0.0000,0.0000,0,6.2009,11.3716,0.0000
3587,1,0,23.5428,435.3170,95.0570,0.0000,0.0000,0,6.3696,11.3722,0.0000
3588,1,0,23.5698,436.3170,95.2882,0.0000,0.0000,0,6.4477,11.3725,0.0000
3589,1,0,23.4954,433.5670,93.8495,0.0000,0.0000,0,6.8632,11.3744,0.0000
3590,1,0,23.5360,435.0670,94.1200,0.0000,0.0000,0,6.9412,11.3749,0.0000
3591,1,0,23.6911,440.8180,91.9956,0.0000,0.0000,0,7.3574,11.3765,0.0000
3592,1,0,23.7782,444.0680,91.9397,0.0000,0.0000,0,7.4354,11.3769,0.0000
3655,1,0,23.6507,439.3170,94.2413,0.0000,0.0000,0,5.9859,11.3623,0.0000
3658,1,0,25.4343,508.0780,96.1284,0.0000,0.0000,0,6.6551,11.3636,0.0000
3659,1,0,23.5631,436.0670,94.3370,0.0000,0.0000,0,7.1493,11.3653,0.0000
3672,1,0,23.7515,443.0680,93.1661,0.0000,0.0000,0,6.2465,11.3426,0.0000
3673,1,0,23.6440,439.0670,94.7065,0.0000,0.0000,0,6.3246,11.3429,0.0000
3674,1,0,23.5495,435.5670,94.7647,0.0000,0.0000,0,6.4932,11.3435,0.0000
3675,1,0,23.4004,430.0660,95.2728,0.0000,0.0000,0,6.5713,11.3439,0.0000
3676,1,0,23.6440,439.0670,95.2116,0.0000,0.0000,0,6.7398,11.3451,0.0000
3677,1,0,23.5090,434.0670,94.8656,0.0000,0.0000,0,6.8179,11.3453,0.0000
3678,1,0,23.6978,441.0680,94.9164,0.0000,0.0000,0,6.9868,11.3461,0.0000
3679,1,0,23.6373,438.8170,93.7319,0.0000,0.0000,0,7.0648,11.3464,0.0000
3680,1,0,23.7313,442.3180,92.0557,0.0000,0.0000,0,7.2339,11.3470,0.0000
3681,1,0,23.7246,442.0680,92.2135,0.0000,0.0000,0,7.3119,11.3473,0.0000
3682,1,0,23.8184,445.5680,91.0327,0.0000,0.0000,0,7.4811,11.3480,0.0000
3717,1,0,23.6036,437.5670,92.9006,0.0000,0.0000,0,6.0250,11.3236,0.0000
3720,1,0,23.7380,442.5680,92.9443,0.0000,0.0000,0,5.7482,11.3181,0.0000
3763,1,0,23.5698,436.3170,93.8015,0.0000,0.0000,0,6.1622,11.3183,0.0000
3780,1,0,23.5428,435.3170,93.0928,0.0000,0.0000,0,6.2466,11.2945,0.0000
3781,1,0,23.6911,440.8180,94.4386,0.0000,0.0000,0,6.3247,11.2952,0.0000
3782,1,0,23.4751,432.8160,93.3740,0.0000,0.0000,0,6.4935,11.2956,0.0000
3783,1,0,23.4072,430.3160,92.8287,0.0000,0.0000,0,6.5716,11.2960,0.0000
3784,1,0,23.6507,439.3170,94.2563,0.0000,0.0000,0,6.7401,11.2970,0.0000
3785,1,0,23.4208,430.8160,94.9223,0.0000,0.0000,0,6.8182,11.2974,0.0000
3786,1,0,23.6170,438.0670,93.8721,0.0000,0.0000,0,6.9871,11.2981,0.0000
3787,1,0,23.3936,429.8160,93.7898,0.0000,0.0000,0,7.0652,11.2984,0.0000
3788,1,0,23.6170,438.0670,92.4980,0.0000,0.0000,0,7.2341,11.2989,0.0000
3789,1,0,23.7649,443.5680,92.4082,0.0000,0.0000,0,7.3122,11.2995,0.0000
3790,1,0,23.6776,440.3180,92.8472,0.0000,0.0000,0,7.4814,11.2999,0.0000
3850,1,0,23.5833,436.8170,93.0666,0.0000,0.0000,0,5.9862,11.2842,0.0000
3853,1,0,23.4751,432.8160,95.3142,0.0000,0.0000,0,6.4092,11.2766,0.0000
3854,1,0,23.4954,433.5670,93.4266,0.0000,0.0000,0,6.9028,11.2790,0.0000
3855,1,0,23.3799,429.3160,93.7240,0.0000,0.0000,0,7.3969,11.2808,0.0000
3862,1,0,23.7782,444.0680,92.0179,0.0000,0.0000,0,5.7483,11.2670,0.0000
3869,1,0,23.8251,445.8180,93.5892,0.0000,0.0000,0,6.1235,11.2652,0.0000
3870,1,0,23.7849,444.3180,93.3122,0.0000,0.0000,0,6.2016,11.2653,0.0000
3871,1,0,26.8944,568.0870,93.8049,0.0000,0.0000,0,6.6168,11.2677,0.0000
3872,1,0,24.2358,461.3210,95.5110,0.0000,0.0000,0,6.6947,11.2679,0.0000
3873,1,0,23.7380,442.5680,93.2436,0.0000,0.0000,0,7.1108,11.2695,0.0000
3874,1,0,23.6103,437.8170,92.4148,0.0000,0.0000,0,7.1887,11.2697,0.0000
3890,1,0,23.8984,448.5690,93.0059,0.0000,0.0000,0,5.8864,11.2618,0.0000
3933,1,0,23.6843,440.5680,92.5802,0.0000,0.0000,0,6.2471,11.2416,0.0000
3946,1,0,23.7045,441.3180,90.8371,0.0000,0.0000,0,5.8476,11.2226,0.0000
3947,1,0,23.7849,444.3180,92.9624,0.0000,0.0000,0,5.9254,11.2228,0.0000
3956,1,0,23.5698,436.3170,93.9956,0.0000,0.0000,0,6.1239,11.2171,0.0000
3957,1,0,24.0578,454.5700,95.4460,0.0000,0.0000,0,6.2020,11.2175,0.0000
3958,1,0,26.9890,572.0880,92.5059,0.0000,0.0000,0,6.6171,11.2197,0.0000
3959,1,0,24.4320,468.8220,94.0418,0.0000,0.0000,0,6.6949,11.2198,0.0000
3960,1,0,23.8851,448.0690,93.5632,0.0000,0.0000,0,7.1109,11.2214,0.0000
3961,1,0,23.7112,441.5680,93.8281,0.0000,0.0000,0,7.1890,11.2218,0.0000
4027,1,0,23.3322,427.5660,91.5055,0.0000,0.0000,0,6.9030,11.2105,0.0000
4028,1,0,23.5428,435.3170,91.1729,0.0000,0.0000,0,7.3972,11.2123,0.0000
4034,1,0,23.7782,444.0680,92.2947,0.0000,0.0000,0,5.7488,11.1890,0.0000
4040,1,0,23.6843,440.5680,91.1279,0.0000,0.0000,0,6.2473,11.1887,0.0000
4042,1,0,23.6709,440.0680,94.7659,0.0000,0.0000,0,6.4941,11.1897,0.0000
