Repository: kimminkuy70-coder/Parameter

# B3 — kV 정점 정밀화 (26µm, 3런)

`../../공정모델링/B3_정점정밀화_DOE.xlsx` 설계를 실행한 결과입니다. R0.5·F64·W4 고정, kV만 0.5 간격.
(자재 라벨 D26B, RunID 4007~4009 — kV60 Q가 기존 D26과 일치해 동일 자재로 판단)

## 폴더 ↔ 조건

| 폴더 | kV | RunID | 측정직경(µm) | Q_dia | 직경 게이트(0.97~1.03) |
|---|---|---|---|---|---|
| B3-2_kV59.5_R0.5_F64_W4 | 59.5 | 4008 | 24.842 | 0.9555 | ❌ 탈락 |
| **B3-1_kV60.0_R0.5_F64_W4** | **60.0** | 4007 | **25.619** | **0.9854** | ✅ **통과** |
| B3-3_kV60.5_R0.5_F64_W4 | 60.5 | 4009 | 23.603 | 0.9078 | ❌ 탈락 |

## 결론 — "결과 A": 정점은 60, 그리고 창이 매우 좁고 비대칭

- **포물선 정점 kV\* = 59.89 ≈ 60** (1차 회귀 kv*=59.96과 일치) → **레시피 kV\*≈60 확정, 보정 불필요.**
- **정점 최대 Q = 0.988** → 26µm은 약 1.2% 언더사이즈가 구조적 한계(정점에서도 100% 못 맞춤).

File: 실험데이터/B3_정점정밀화_3런/B3-3_kV60.5_R0.5_F64_W4/DieLevel/WBA_DieResult_0242_4009.csv
BumpId,Flag,Failure,Diameter,Area,Roundness,VoidFraction,LargestVoidFraction,VoidNumber,Centre_X,Centre_Y,LargestVoidDiameterFraction
286,1,0,23.6036,437.5670,90.8817,0.0000,0.0000,0,-136.5760,-2.7618,0.0000
287,1,0,23.6440,439.0670,90.9561,0.0000,0.0000,0,-136.4640,-2.7614,0.0000
293,1,0,23.4411,431.5660,96.5606,0.0000,0.0000,0,-135.9300,-2.8075,0.0000
294,1,0,23.5698,436.3170,95.9664,0.0000,0.0000,0,-135.8820,-2.8074,0.0000
295,1,0,23.3799,429.3160,95.1830,0.0000,0.0000,0,-135.6700,-2.8061,0.0000
296,1,0,23.5428,435.3170,95.1948,0.0000,0.0000,0,-135.6220,-2.8060,0.0000
337,1,0,23.4886,433.3160,92.0982,0.0000,0.0000,0,-136.3010,-2.8213,0.0000
338,1,0,23.5090,434.0670,94.3301,0.0000,0.0000,0,-136.1010,-2.8204,0.0000
339,1,0,23.5225,434.5670,93.4184,0.0000,0.0000,0,-135.1030,-2.8161,0.0000
340,1,0,23.6305,438.5670,91.9984,0.0000,0.0000,0,-134.9030,-2.8152,0.0000
367,1,0,23.5293,434.8170,93.0837,0.0000,0.0000,0,-136.3010,-2.8993,0.0000
368,1,0,23.4547,432.0660,95.4595,0.0000,0.0000,0,-136.1010,-2.8986,0.0000
369,1,0,23.3799,429.3160,93.5048,0.0000,0.0000,0,-135.1020,-2.8942,0.0000
373,1,0,23.7246,442.0680,92.5638,0.0000,0.0000,0,-134.9020,-2.8934,0.0000
380,1,0,23.3868,429.5660,96.0048,0.0000,0.0000,0,-135.4130,-2.9015,0.0000
381,1,0,23.5495,435.5670,92.6451,0.0000,0.0000,0,-135.3590,-2.9013,0.0000
434,1,0,23.5360,435.0670,93.1028,0.0000,0.0000,0,-136.5760,-2.9328,0.0000
435,1,0,23.6574,439.5680,92.1030,0.0000,0.0000,0,-136.4640,-2.9325,0.0000
441,1,0,23.3391,427.8160,95.1196,0.0000,0.0000,0,-136.3000,-2.9665,0.0000
442,1,0,23.4479,431.8160,95.0965,0.0000,0.0000,0,-135.1020,-2.9612,0.0000
468,1,0,23.4411,431.5660,94.7286,0.0000,0.0000,0,-136.3000,-3.0445,0.0000
469,1,0,23.5022,433.8170,95.1029,0.0000,0.0000,0,-135.1020,-3.0393,0.0000
497,1,0,23.5631,436.0670,93.6032,0.0000,0.0000,0,-136.4630,-3.0866,0.0000
499,1,0,23.6642,439.8180,91.6259,0.0000,0.0000,0,-136.5750,-3.0870,0.0000
500,1,0,23.5293,434.8170,95.3628,0.0000,0.0000,0,-135.4740,-3.0875,0.0000
501,1,0,23.4886,433.3160,96.9762,0.0000,0.0000,0,-135.4260,-3.0872,0.0000
502,1,0,23.6238,438.3170,95.8058,0.0000,0.0000,0,-135.3440,-3.0869,0.0000
503,1,0,23.5090,434.0670,95.5050,0.0000,0.0000,0,-135.2960,-3.0867,0.0000
535,1,0,23.4276,431.0660,94.3250,0.0000,0.0000,0,-136.3000,-3.1164,0.0000
536,1,0,23.5022,433.8170,95.6264,0.0000,0.0000,0,-136.1000,-3.1157,0.0000
537,1,0,23.6507,439.3170,95.1272,0.0000,0.0000,0,-135.1020,-3.1113,0.0000
538,1,0,23.6574,439.5680,92.5065,0.0000,0.0000,0,-134.9010,-3.1104,0.0000
547,1,0,23.2365,424.0650,94.9094,0.0000,0.0000,0,-135.9700,-3.1351,0.0000
548,1,0,23.5901,437.0670,96.9647,0.0000,0.0000,0,-135.5800,-3.1332,0.0000
549,1,0,23.6238,438.3170,94.5828,0.0000,0.0000,0,-134.7710,-3.1299,0.0000
575,1,0,23.5698,436.3170,95.9638,0.0000,0.0000,0,-135.2990,-3.1618,0.0000
591,1,0,23.1954,422.5650,96.4031,0.0000,0.0000,0,-136.2990,-3.1944,0.0000
592,1,0,23.4954,433.5670,97.2937,0.0000,0.0000,0,-136.1000,-3.1936,0.0000
593,1,0,23.4751,432.8160,95.3286,0.0000,0.0000,0,-135.1010,-3.1892,0.0000
594,1,0,23.6036,437.5670,94.0095,0.0000,0.0000,0,-134.9010,-3.1885,0.0000
600,1,0,23.5090,434.0670,97.9004,0.0000,0.0000,0,-135.8640,-3.1994,0.0000
601,1,0,23.5293,434.8170,97.4380,0.0000,0.0000,0,-135.8160,-3.1993,0.0000
602,1,0,23.8251,445.8180,98.4744,0.0000,0.0000,0,-135.7340,-3.1989,0.0000
603,1,0,23.7045,441.3180,96.2201,0.0000,0.0000,0,-135.6860,-3.1986,0.0000
604,1,0,23.5901,437.0670,96.5601,0.0000,0.0000,0,-135.3380,-3.2010,0.0000
605,1,0,23.5833,436.8170,96.5134,0.0000,0.0000,0,-135.2600,-3.2007,0.0000
656,1,0,23.4683,432.5660,97.3351,0.0000,0.0000,0,-135.9700,-3.2132,0.0000
657,1,0,23.6642,439.8180,97.4303,0.0000,0.0000,0,-135.5800,-3.2112,0.0000
658,1,0,23.5563,435.8170,94.0894,0.0000,0.0000,0,-134.7710,-3.2079,0.0000
684,1,0,23.5563,435.8170,95.0593,0.0000,0.0000,0,-136.5510,-3.2336,0.0000
694,1,0,23.7448,442.8180,96.1889,0.0000,0.0000,0,-135.2990,-3.2398,0.0000
700,1,0,23.3459,428.0660,94.7352,0.0000,0.0000,0,-136.3120,-3.2598,0.0000
701,1,0,23.5225,434.5670,95.1392,0.0000,0.0000,0,-135.1130,-3.2547,0.0000
702,1,0,23.5022,433.8170,97.7045,0.0000,0.0000,0,-135.9690,-3.2651,0.0000
703,1,0,23.6911,440.8180,96.8887,0.0000,0.0000,0,-135.8590,-3.2647,0.0000
704,1,0,23.5901,437.0670,97.7235,0.0000,0.0000,0,-135.8110,-3.2645,0.0000
705,1,0,23.8918,448.3190,98.5492,0.0000,0.0000,0,-135.7380,-3.2643,0.0000
706,1,0,23.6574,439.5680,96.6557,0.0000,0.0000,0,-135.6900,-3.2640,0.0000
707,1,0,23.6709,440.0680,96.7247,0.0000,0.0000,0,-135.5800,-3.2633,0.0000
708,1,0,23.8984,448.5690,97.4200,0.0000,0.0000,0,-135.3990,-3.2623,0.0000
709,1,0,23.5225,434.5670,93.1124,0.0000,0.0000,0,-134.7710,-3.2598,0.0000
731,1,0,23.5766,436.5670,93.4492,0.0000,0.0000,0,-136.5890,-3.2727,0.0000
732,1,0,23.4208,430.8160,93.9280,0.0000,0.0000,0,-136.5120,-3.2725,0.0000
786,1,0,23.3731,429.0660,98.3346,0.0000,0.0000,0,-136.2380,-3.2863,0.0000
787,1,0,23.4954,433.5670,96.5825,0.0000,0.0000,0,-136.1260,-3.2858,0.0000
788,1,0,23.5360,435.0670,96.5125,0.0000,0.0000,0,-135.0400,-3.2811,0.0000
789,1,0,23.5360,435.0670,94.0369,0.0000,0.0000,0,-134.9280,-3.2806,0.0000
798,1,0,23.7112,441.5680,98.3787,0.0000,0.0000,0,-135.4380,-3.3014,0.0000
799,1,0,23.8251,445.8180,98.4338,0.0000,0.0000,0,-135.3600,-3.3011,0.0000
832,1,0,23.3595,428.5660,94.9819,0.0000,0.0000,0,-136.5510,-3.3117,0.0000
834,1,0,23.4479,431.8160,96.7034,0.0000,0.0000,0,-136.4250,-3.3345,0.0000
835,1,0,23.3391,427.8160,96.9823,0.0000,0.0000,0,-135.6900,-3.3419,0.0000
848,1,0,23.6978,441.0680,98.2881,0.0000,0.0000,0,-135.9690,-3.3432,0.0000
849,1,0,23.6238,438.3170,98.0476,0.0000,0.0000,0,-135.8590,-3.3428,0.0000
850,1,0,23.4276,431.0660,99.2874,0.0000,0.0000,0,-135.8110,-3.3426,0.0000
851,1,0,23.6036,437.5670,99.8935,0.0000,0.0000,0,-135.7380,-3.3424,0.0000
852,1,0,23.3118,426.8160,99.1488,0.0000,0.0000,0,-135.5790,-3.3412,0.0000
853,1,0,23.8451,446.5690,98.7208,0.0000,0.0000,0,-135.3990,-3.3403,0.0000
854,1,0,23.3868,429.5660,94.5980,0.0000,0.0000,0,-134.7700,-3.3380,0.0000
926,1,0,24.0908,455.8200,98.4438,0.0000,0.0000,0,-135.2990,-3.3621,0.0000
935,1,0,23.5360,435.0670,95.6997,0.0000,0.0000,0,-136.4630,-3.3738,0.0000
936,1,0,23.4004,430.0660,96.7077,0.0000,0.0000,0,-136.3860,-3.3735,0.0000
939,1,0,23.8050,445.0680,97.9765,0.0000,0.0000,0,-135.3370,-3.4012,0.0000
940,1,0,24.0710,455.0700,97.0972,0.0000,0.0000,0,-135.2590,-3.4009,0.0000
977,1,0,23.4411,431.5660,95.4814,0.0000,0.0000,0,-136.4240,-3.4125,0.0000
978,1,0,23.3936,429.8160,95.0030,0.0000,0.0000,0,-136.5500,-3.4341,0.0000
980,1,0,23.8251,445.8180,97.0773,0.0000,0.0000,0,-135.2980,-3.4400,0.0000
1000,1,0,23.5833,436.8170,97.9110,0.0000,0.0000,0,-135.9990,-3.4654,0.0000
1001,1,0,23.2228,423.5650,98.9237,0.0000,0.0000,0,-135.7990,-3.4645,0.0000
1002,1,0,23.0991,419.0640,99.2503,0.0000,0.0000,0,-135.5980,-3.4633,0.0000
1003,1,0,23.3527,428.3160,98.9740,0.0000,0.0000,0,-135.3980,-3.4625,0.0000
1039,1,0,23.5022,433.8170,95.4373,0.0000,0.0000,0,-136.5890,-3.4732,0.0000
1040,1,0,23.4411,431.5660,95.1359,0.0000,0.0000,0,-136.5110,-3.4729,0.0000
1042,1,0,23.7448,442.8180,97.6649,0.0000,0.0000,0,-136.0380,-3.5045,0.0000
1043,1,0,23.2708,425.3150,99.9070,0.0000,0.0000,0,-135.9600,-3.5042,0.0000
1044,1,0,23.2091,423.0650,99.1264,0.0000,0.0000,0,-135.8370,-3.5037,0.0000
1045,1,0,23.1404,420.5650,99.1896,0.0000,0.0000,0,-135.7590,-3.5035,0.0000
1046,1,0,23.3663,428.8160,97.9238,0.0000,0.0000,0,-135.6370,-3.5025,0.0000
1047,1,0,23.2365,424.0650,97.8440,0.0000,0.0000,0,-135.5590,-3.5021,0.0000
1048,1,0,23.2981,426.3150,98.2206,0.0000,0.0000,0,-135.4370,-3.5016,0.0000
1049,1,0,23.4208,430.8160,99.3117,0.0000,0.0000,0,-135.3590,-3.5014,0.0000
1050,1,0,23.7313,442.3180,92.8720,0.0000,0.0000,0,-134.8010,-3.4991,0.0000
1142,1,0,23.5631,436.0670,98.3430,0.0000,0.0000,0,-135.9980,-3.5434,0.0000
1143,1,0,23.3936,429.8160,98.9430,0.0000,0.0000,0,-135.3980,-3.5404,0.0000
1144,1,0,23.5022,433.8170,93.0572,0.0000,0.0000,0,-134.7620,-3.5380,0.0000
1157,1,0,22.9192,412.5630,99.4348,0.0000,0.0000,0,-135.7980,-3.5425,0.0000
1158,1,0,23.2844,425.8150,99.1512,0.0000,0.0000,0,-135.5980,-3.5414,0.0000
1193,1,0,23.4344,431.3160,95.3779,0.0000,0.0000,0,-136.5500,-3.5496,0.0000
1196,1,0,23.2502,424.5650,98.9431,0.0000,0.0000,0,-135.8980,-3.5651,0.0000
1197,1,0,23.3868,429.5660,99.3764,0.0000,0.0000,0,-135.6980,-3.5642,0.0000
1198,1,0,23.2981,426.3150,99.2080,0.0000,0.0000,0,-135.4980,-3.5630,0.0000
1199,1,0,23.3731,429.0660,99.0842,0.0000,0.0000,0,-135.2980,-3.5622,0.0000
1233,1,0,23.5901,437.0670,97.4670,0.0000,0.0000,0,-136.2180,-3.5769,0.0000
1234,1,0,23.6642,439.8180,96.3900,0.0000,0.0000,0,-135.0200,-3.5716,0.0000
1240,1,0,23.3527,428.3160,95.2922,0.0000,0.0000,0,-136.5880,-3.5885,0.0000
1241,1,0,23.3459,428.0660,94.6983,0.0000,0.0000,0,-136.5100,-3.5884,0.0000
1259,1,0,23.2023,422.8150,99.3533,0.0000,0.0000,0,-135.9370,-3.6043,0.0000
1260,1,0,23.1611,421.3150,98.8216,0.0000,0.0000,0,-135.8590,-3.6040,0.0000
1261,1,0,23.3799,429.3160,98.6876,0.0000,0.0000,0,-135.7370,-3.6034,0.0000
1262,1,0,23.2023,422.8150,98.8405,0.0000,0.0000,0,-135.6590,-3.6026,0.0000
1263,1,0,23.1611,421.3150,99.0703,0.0000,0.0000,0,-135.5370,-3.6022,0.0000
1264,1,0,23.2297,423.8150,99.5050,0.0000,0.0000,0,-135.4590,-3.6019,0.0000
1265,1,0,23.2708,425.3150,98.6138,0.0000,0.0000,0,-135.3370,-3.6012,0.0000
1266,1,0,23.5833,436.8170,98.0714,0.0000,0.0000,0,-135.2590,-3.6011,0.0000
1334,1,0,23.3049,426.5650,97.2760,0.0000,0.0000,0,-136.3230,-3.6354,0.0000
1335,1,0,23.6036,437.5670,99.0701,0.0000,0.0000,0,-136.1130,-3.6345,0.0000
1336,1,0,23.8050,445.0680,97.6158,0.0000,0.0000,0,-135.1250,-3.6300,0.0000
1337,1,0,23.4954,433.5670,95.8069,0.0000,0.0000,0,-134.9150,-3.6293,0.0000
1343,1,0,23.1404,420.5650,98.5342,0.0000,0.0000,0,-135.8980,-3.6430,0.0000
1344,1,0,23.3391,427.8160,96.2059,0.0000,0.0000,0,-135.6980,-3.6422,0.0000
1345,1,0,23.1473,420.8150,98.1475,0.0000,0.0000,0,-135.4980,-3.6410,0.0000
1346,1,0,23.4208,430.8160,97.5308,0.0000,0.0000,0,-135.2970,-3.6402,0.0000
1388,1,0,23.5968,437.3170,96.0166,0.0000,0.0000,0,-136.5490,-3.6598,0.0000
1390,1,0,23.2639,425.0650,99.7065,0.0000,0.0000,0,-135.9980,-3.6655,0.0000
1391,1,0,22.9262,412.8130,98.5730,0.0000,0.0000,0,-135.7980,-3.6648,0.0000
1392,1,0,23.1473,420.8150,99.5840,0.0000,0.0000,0,-135.5980,-3.6635,0.0000
1393,1,0,23.2365,424.0650,99.0151,0.0000,0.0000,0,-135.3980,-3.6627,0.0000
1435,1,0,23.3322,427.5660,96.5648,0.0000,0.0000,0,-136.5880,-3.6990,0.0000
1436,1,0,23.5495,435.5670,95.0947,0.0000,0.0000,0,-136.5100,-3.6987,0.0000
1441,1,0,23.1748,421.8150,98.5439,0.0000,0.0000,0,-136.0370,-3.7047,0.0000
1442,1,0,23.1267,420.0640,98.4469,0.0000,0.0000,0,-135.9590,-3.7044,0.0000
1443,1,0,22.9192,412.5630,98.9583,0.0000,0.0000,0,-135.8370,-3.7039,0.0000
1444,1,0,22.9678,414.3140,98.6668,0.0000,0.0000,0,-135.7580,-3.7036,0.0000
1445,1,0,23.1335,420.3150,99.1705,0.0000,0.0000,0,-135.6370,-3.7027,0.0000
1446,1,0,22.9886,415.0640,98.6156,0.0000,0.0000,0,-135.5590,-3.7023,0.0000
1447,1,0,23.1198,419.8140,99.4215,0.0000,0.0000,0,-135.4360,-3.7018,0.0000
1448,1,0,23.3049,426.5650,98.6324,0.0000,0.0000,0,-135.3580,-3.7014,0.0000
1449,1,0,23.4886,433.3160,95.3633,0.0000,0.0000,0,-134.8010,-3.6992,0.0000
1519,1,0,23.5090,434.0670,98.8064,0.0000,0.0000,0,-136.2180,-3.7100,0.0000
1520,1,0,23.8251,445.8180,96.3470,0.0000,0.0000,0,-135.0200,-3.7047,0.0000
1522,1,0,23.4819,433.0660,96.0947,0.0000,0.0000,0,-136.3220,-3.7134,0.0000
1523,1,0,23.5022,433.8170,96.9478,0.0000,0.0000,0,-136.1130,-3.7124,0.0000
1524,1,0,23.7380,442.5680,98.1112,0.0000,0.0000,0,-135.1250,-3.7080,0.0000
1525,1,0,23.6238,438.3170,96.5746,0.0000,0.0000,0,-134.9140,-3.7071,0.0000
1543,1,0,23.5766,436.5670,95.5017,0.0000,0.0000,0,-136.5490,-3.7378,0.0000
1544,1,0,22.9401,413.3130,97.1065,0.0000,0.0000,0,-135.9970,-3.7435,0.0000
1545,1,0,22.8845,411.3130,99.9523,0.0000,0.0000,0,-135.7970,-3.7428,0.0000
1546,1,0,22.9609,414.0640,99.4348,0.0000,0.0000,0,-135.5980,-3.7415,0.0000
1547,1,0,23.1885,422.3150,98.3567,0.0000,0.0000,0,-135.3970,-3.7406,0.0000
1588,1,0,23.0301,416.5640,98.2979,0.0000,0.0000,0,-135.8970,-3.7654,0.0000
1599,1,0,23.3527,428.3160,95.9739,0.0000,0.0000,0,-135.2970,-3.7623,0.0000
1626,1,0,23.5428,435.3170,96.4843,0.0000,0.0000,0,-136.3220,-3.7854,0.0000
1627,1,0,23.5225,434.5670,97.1170,0.0000,0.0000,0,-136.1130,-3.7845,0.0000
1628,1,0,23.6036,437.5670,98.5527,0.0000,0.0000,0,-135.1240,-3.7800,0.0000
1629,1,0,23.5495,435.5670,93.9978,0.0000,0.0000,0,-134.9140,-3.7791,0.0000
1646,1,0,23.1611,421.3150,98.0969,0.0000,0.0000,0,-135.9360,-3.8043,0.0000
1647,1,0,23.1542,421.0650,99.5747,0.0000,0.0000,0,-135.8580,-3.8041,0.0000
1648,1,0,23.1335,420.3150,97.4436,0.0000,0.0000,0,-135.7360,-3.8036,0.0000
1649,1,0,22.9955,415.3140,98.4478,0.0000,0.0000,0,-135.6580,-3.8028,0.0000
1650,1,0,22.8567,410.3130,98.2069,0.0000,0.0000,0,-135.5360,-3.8024,0.0000
1651,1,0,23.1198,419.8140,99.5048,0.0000,0.0000,0,-135.4580,-3.8020,0.0000
1652,1,0,23.1542,421.0650,98.6157,0.0000,0.0000,0,-135.3360,-3.8016,0.0000
1653,1,0,23.2981,426.3150,97.5096,0.0000,0.0000,0,-135.2580,-3.8012,0.0000
1717,1,0,23.0991,419.0640,95.8420,0.0000,0.0000,0,-136.5870,-3.8092,0.0000
1733,1,0,24.0313,453.5700,97.6029,0.0000,0.0000,0,-136.2170,-3.8427,0.0000
1734,1,0,23.6170,438.0670,96.1794,0.0000,0.0000,0,-135.0190,-3.8373,0.0000
1736,1,0,23.2023,422.8150,98.9548,0.0000,0.0000,0,-135.8970,-3.8429,0.0000
1737,1,0,22.8358,409.5630,97.5946,0.0000,0.0000,0,-135.6970,-3.8420,0.0000
1738,1,0,22.9817,414.8140,98.5612,0.0000,0.0000,0,-135.4970,-3.8408,0.0000
1783,1,0,23.5495,435.5670,96.7168,0.0000,0.0000,0,-136.3220,-3.8631,0.0000
1784,1,0,23.5157,434.3170,96.8305,0.0000,0.0000,0,-136.1120,-3.8622,0.0000
1785,1,0,23.5766,436.5670,96.5233,0.0000,0.0000,0,-135.1240,-3.8576,0.0000
1786,1,0,23.3527,428.3160,95.0852,0.0000,0.0000,0,-134.9140,-3.8567,0.0000
1788,1,0,23.2434,424.3150,99.5580,0.0000,0.0000,0,-135.9970,-3.8655,0.0000
1789,1,0,23.0232,416.3140,98.5251,0.0000,0.0000,0,-135.7970,-3.8647,0.0000
1790,1,0,23.0163,416.0640,99.0505,0.0000,0.0000,0,-135.5970,-3.8634,0.0000
1791,1,0,23.2913,426.0650,98.5180,0.0000,0.0000,0,-135.3970,-3.8625,0.0000
1838,1,0,23.3527,428.3160,97.8788,0.0000,0.0000,0,-136.0360,-3.9045,0.0000
1839,1,0,23.2297,423.8150,99.5319,0.0000,0.0000,0,-135.9580,-3.9041,0.0000
1840,1,0,23.2365,424.0650,99.3595,0.0000,0.0000,0,-135.8360,-3.9037,0.0000
1841,1,0,22.9539,413.8140,98.5966,0.0000,0.0000,0,-135.7580,-3.9034,0.0000
1842,1,0,22.9609,414.0640,99.6443,0.0000,0.0000,0,-135.6360,-3.9024,0.0000
1843,1,0,23.0370,416.8140,98.7086,0.0000,0.0000,0,-135.5580,-3.9021,0.0000
1844,1,0,23.1817,422.0650,99.5564,0.0000,0.0000,0,-135.4350,-3.9017,0.0000
1845,1,0,23.3459,428.0660,98.4897,0.0000,0.0000,0,-135.3570,-3.9013,0.0000
1846,1,0,23.5631,436.0670,95.0961,0.0000,0.0000,0,-134.8000,-3.8990,0.0000
1916,1,0,23.3391,427.8160,94.2525,0.0000,0.0000,0,-136.5870,-3.9194,0.0000
1917,1,0,23.6709,440.0680,97.7798,0.0000,0.0000,0,-136.2170,-3.9206,0.0000
1918,1,0,23.6574,439.5680,95.5294,0.0000,0.0000,0,-135.0190,-3.9152,0.0000
1933,1,0,23.4954,433.5670,98.5368,0.0000,0.0000,0,-135.9970,-3.9434,0.0000
1934,1,0,22.9678,414.3140,99.6755,0.0000,0.0000,0,-135.5970,-3.9413,0.0000
1935,1,0,23.2023,422.8150,98.3692,0.0000,0.0000,0,-135.3960,-3.9404,0.0000
1936,1,0,23.5225,434.5670,93.4030,0.0000,0.0000,0,-134.7610,-3.9378,0.0000
1946,1,0,22.9401,413.3130,98.7844,0.0000,0.0000,0,-135.7960,-3.9425,0.0000
1979,1,0,23.3254,427.3160,99.0482,0.0000,0.0000,0,-135.8960,-3.9650,0.0000
1980,1,0,23.2023,422.8150,98.3278,0.0000,0.0000,0,-135.4960,-3.9631,0.0000
2035,1,0,23.3186,427.0660,97.8406,0.0000,0.0000,0,-135.9350,-4.0043,0.0000
2036,1,0,23.1817,422.0650,98.7715,0.0000,0.0000,0,-135.8570,-4.0039,0.0000
2037,1,0,23.2776,425.5650,99.2595,0.0000,0.0000,0,-135.7350,-4.0034,0.0000
2038,1,0,23.3731,429.0660,99.5411,0.0000,0.0000,0,-135.6580,-4.0026,0.0000
2039,1,0,23.3254,427.3160,98.4152,0.0000,0.0000,0,-135.5350,-4.0022,0.0000
2040,1,0,23.2571,424.8150,98.9091,0.0000,0.0000,0,-135.4570,-4.0019,0.0000
2041,1,0,23.2160,423.3150,99.0225,0.0000,0.0000,0,-135.3350,-4.0014,0.0000
2042,1,0,23.5360,435.0670,98.0479,0.0000,0.0000,0,-135.2570,-4.0009,0.0000
2108,1,0,23.5293,434.8170,94.8651,0.0000,0.0000,0,-136.5860,-4.0297,0.0000
2114,1,0,23.2776,425.5650,98.9261,0.0000,0.0000,0,-135.8960,-4.0429,0.0000
2115,1,0,23.0577,417.5640,97.7671,0.0000,0.0000,0,-135.6960,-4.0422,0.0000
2116,1,0,23.4683,432.5660,99.2060,0.0000,0.0000,0,-135.4960,-4.0409,0.0000
2117,1,0,23.5293,434.8170,96.1564,0.0000,0.0000,0,-135.2960,-4.0401,0.0000
2158,1,0,23.6440,439.0670,95.4951,0.0000,0.0000,0,-136.3960,-4.0672,0.0000
2159,1,0,23.7448,442.8180,97.2761,0.0000,0.0000,0,-136.1960,-4.0664,0.0000
2160,1,0,23.2091,423.0650,97.9175,0.0000,0.0000,0,-135.7960,-4.0648,0.0000
2161,1,0,23.1542,421.0650,98.1127,0.0000,0.0000,0,-135.3960,-4.0626,0.0000
2162,1,0,23.7582,443.3180,96.3481,0.0000,0.0000,0,-134.9950,-4.0610,0.0000
2196,1,0,23.7045,441.3180,96.3734,0.0000,0.0000,0,-136.5470,-4.1006,0.0000
2197,1,0,23.6238,438.3170,96.4201,0.0000,0.0000,0,-136.4350,-4.1064,0.0000
2198,1,0,23.5631,436.0670,97.7332,0.0000,0.0000,0,-136.3570,-4.1060,0.0000
2199,1,0,23.4886,433.3160,97.1598,0.0000,0.0000,0,-136.2350,-4.1054,0.0000
2200,1,0,23.7045,441.3180,98.0264,0.0000,0.0000,0,-136.1570,-4.1053,0.0000
2201,1,0,23.8651,447.3190,99.6360,0.0000,0.0000,0,-136.0350,-4.1046,0.0000
2202,1,0,23.4411,431.5660,98.4121,0.0000,0.0000,0,-135.9570,-4.1045,0.0000
2203,1,0,23.3186,427.0660,98.3374,0.0000,0.0000,0,-135.8350,-4.1039,0.0000
2204,1,0,23.4004,430.0660,99.1274,0.0000,0.0000,0,-135.7570,-4.1036,0.0000
2205,1,0,23.4344,431.3160,98.5779,0.0000,0.0000,0,-135.6350,-4.1025,0.0000
2206,1,0,23.4004,430.0660,99.2502,0.0000,0.0000,0,-135.5570,-4.1022,0.0000
2207,1,0,23.3391,427.8160,98.1019,0.0000,0.0000,0,-135.4350,-4.1017,0.0000
2208,1,0,23.4004,430.0660,97.9503,0.0000,0.0000,0,-135.3570,-4.1016,0.0000
2209,1,0,23.5495,435.5670,97.1243,0.0000,0.0000,0,-135.2340,-4.1009,0.0000
2210,1,0,23.6036,437.5670,96.0312,0.0000,0.0000,0,-135.1560,-4.1006,0.0000
2211,1,0,23.5360,435.0670,94.9614,0.0000,0.0000,0,-135.0340,-4.1000,0.0000
2212,1,0,23.4615,432.3160,94.8458,0.0000,0.0000,0,-134.9560,-4.0996,0.0000
2213,1,0,23.4004,430.0660,93.2604,0.0000,0.0000,0,-134.7990,-4.0990,0.0000
2300,1,0,23.6978,441.0680,93.5381,0.0000,0.0000,0,-136.5860,-4.1397,0.0000
2301,1,0,23.7313,442.3180,95.4197,0.0000,0.0000,0,-136.5080,-4.1393,0.0000
2304,1,0,23.5631,436.0670,96.8445,0.0000,0.0000,0,-136.3960,-4.1452,0.0000
2305,1,0,23.7045,441.3180,96.8481,0.0000,0.0000,0,-135.9960,-4.1436,0.0000
2306,1,0,23.3799,429.3160,98.1376,0.0000,0.0000,0,-135.5960,-4.1414,0.0000
2307,1,0,23.7246,442.0680,97.3578,0.0000,0.0000,0,-135.1950,-4.1398,0.0000
2308,1,0,23.5766,436.5670,96.1079,0.0000,0.0000,0,-134.7600,-4.1379,0.0000
2342,1,0,23.5901,437.0670,96.3882,0.0000,0.0000,0,-136.2960,-4.1669,0.0000
2343,1,0,23.5631,436.0670,98.9443,0.0000,0.0000,0,-135.8960,-4.1652,0.0000
2344,1,0,23.2776,425.5650,99.6462,0.0000,0.0000,0,-135.6960,-4.1645,0.0000
2345,1,0,23.4276,431.0660,98.3215,0.0000,0.0000,0,-135.4960,-4.1631,0.0000
2346,1,0,23.7380,442.5680,98.4011,0.0000,0.0000,0,-135.2950,-4.1623,0.0000
2347,1,0,23.5360,435.0670,95.5677,0.0000,0.0000,0,-135.0950,-4.1614,0.0000
2348,1,0,23.4479,431.8160,95.6388,0.0000,0.0000,0,-134.8950,-4.1606,0.0000
2390,1,0,23.5901,437.0670,94.9713,0.0000,0.0000,0,-136.5470,-4.1785,0.0000
2394,1,0,23.3799,429.3160,98.7851,0.0000,0.0000,0,-135.4560,-4.2019,0.0000
2395,1,0,23.8117,445.3180,97.6856,0.0000,0.0000,0,-135.3340,-4.2014,0.0000
2404,1,0,23.5225,434.5670,97.2456,0.0000,0.0000,0,-136.2570,-4.2057,0.0000
2405,1,0,23.8584,447.0690,97.6082,0.0000,0.0000,0,-135.9350,-4.2044,0.0000
2406,1,0,23.6238,438.3170,97.2639,0.0000,0.0000,0,-135.8560,-4.2042,0.0000
2407,1,0,23.5495,435.5670,98.6363,0.0000,0.0000,0,-135.7340,-4.2036,0.0000
2408,1,0,23.8451,446.5690,98.8723,0.0000,0.0000,0,-135.6570,-4.2028,0.0000
2409,1,0,23.3868,429.5660,98.3687,0.0000,0.0000,0,-135.5340,-4.2022,0.0000
2410,1,0,23.6574,439.5680,96.9066,0.0000,0.0000,0,-135.2560,-4.2010,0.0000
2411,1,0,23.6843,440.5680,96.5325,0.0000,0.0000,0,-135.1340,-4.2006,0.0000
2412,1,0,23.4072,430.3160,95.0199,0.0000,0.0000,0,-135.0560,-4.2002,0.0000
2413,1,0,23.5631,436.0670,96.1935,0.0000,0.0000,0,-134.9330,-4.1997,0.0000
2414,1,0,23.6170,438.0670,94.2565,0.0000,0.0000,0,-134.8550,-4.1994,0.0000
2492,1,0,23.5293,434.8170,96.4673,0.0000,0.0000,0,-136.2950,-4.2450,0.0000
2493,1,0,23.9051,448.8190,97.1040,0.0000,0.0000,0,-135.8950,-4.2432,0.0000
2494,1,0,23.3459,428.0660,98.6724,0.0000,0.0000,0,-135.6950,-4.2422,0.0000
2495,1,0,23.5833,436.8170,97.0798,0.0000,0.0000,0,-135.4950,-4.2409,0.0000
2496,1,0,23.7380,442.5680,97.3380,0.0000,0.0000,0,-135.2950,-4.2402,0.0000
2497,1,0,23.6440,439.0670,94.9670,0.0000,0.0000,0,-135.0950,-4.2394,0.0000
2498,1,0,23.6574,439.5680,97.9158,0.0000,0.0000,0,-134.8940,-4.2386,0.0000
2520,1,0,23.7515,443.0680,94.4970,0.0000,0.0000,0,-136.5330,-4.2688,0.0000
2521,1,0,23.5022,433.8170,94.5658,0.0000,0.0000,0,-136.3950,-4.2675,0.0000
2567,1,0,23.6373,438.8170,94.0979,0.0000,0.0000,0,-136.4340,-4.3066,0.0000
2568,1,0,23.3595,428.5660,96.3968,0.0000,0.0000,0,-136.3560,-4.3063,0.0000
2578,1,0,23.7515,443.0680,96.2184,0.0000,0.0000,0,-136.0340,-4.3251,0.0000
2579,1,0,23.8184,445.5680,97.8923,0.0000,0.0000,0,-135.9560,-4.3247,0.0000
2580,1,0,23.7782,444.0680,96.6086,0.0000,0.0000,0,-135.7880,-4.3241,0.0000
2581,1,0,23.6843,440.5680,97.1846,0.0000,0.0000,0,-135.7100,-4.3237,0.0000
2582,1,0,23.5495,435.5670,98.6029,0.0000,0.0000,0,-135.5410,-4.3226,0.0000
2583,1,0,23.6574,439.5680,97.6613,0.0000,0.0000,0,-135.4630,-4.3223,0.0000
2584,1,0,23.6170,438.0670,96.9766,0.0000,0.0000,0,-135.2940,-4.3215,0.0000
2585,1,0,23.4276,431.0660,96.1230,0.0000,0.0000,0,-135.2160,-4.3213,0.0000
2586,1,0,23.4411,431.5660,95.0285,0.0000,0.0000,0,-135.0470,-4.3205,0.0000
2587,1,0,23.5428,435.3170,97.1183,0.0000,0.0000,0,-134.9690,-4.3202,0.0000
2588,1,0,23.7045,441.3180,94.4441,0.0000,0.0000,0,-134.8000,-4.3194,0.0000
2620,1,0,23.6238,438.3170,95.2806,0.0000,0.0000,0,-136.3950,-4.3455,0.0000
2621,1,0,23.6103,437.8170,94.9324,0.0000,0.0000,0,-136.5330,-4.3468,0.0000
2665,1,0,23.5563,435.8170,97.2677,0.0000,0.0000,0,-136.1190,-4.3495,0.0000
2674,1,0,23.5901,437.0670,96.0206,0.0000,0.0000,0,-136.2950,-4.3671,0.0000
2685,1,0,23.5022,433.8170,94.9167,0.0000,0.0000,0,-136.0340,-4.3731,0.0000
2686,1,0,23.5698,436.3170,96.0644,0.0000,0.0000,0,-135.9560,-4.3727,0.0000
2687,1,0,23.7448,442.8180,98.0406,0.0000,0.0000,0,-135.7870,-4.3720,0.0000
2688,1,0,23.7380,442.5680,97.8164,0.0000,0.0000,0,-135.7090,-4.3718,0.0000
2689,1,0,23.5225,434.5670,96.7415,0.0000,0.0000,0,-135.5410,-4.3705,0.0000
2690,1,0,23.5698,436.3170,97.3608,0.0000,0.0000,0,-135.4630,-4.3702,0.0000
2691,1,0,23.3527,428.3160,96.6439,0.0000,0.0000,0,-135.2940,-4.3696,0.0000
2692,1,0,23.3799,429.3160,96.2913,0.0000,0.0000,0,-135.2160,-4.3692,0.0000
2693,1,0,23.4411,431.5660,94.7610,0.0000,0.0000,0,-135.0470,-4.3686,0.0000
2694,1,0,23.6305,438.5670,93.9787,0.0000,0.0000,0,-134.9690,-4.3682,0.0000
2695,1,0,23.6103,437.8170,93.3722,0.0000,0.0000,0,-134.8000,-4.3676,0.0000
2757,1,0,23.8651,447.3190,97.7509,0.0000,0.0000,0,-135.6250,-4.3898,0.0000
2758,1,0,23.5495,435.5670,95.4467,0.0000,0.0000,0,-135.1310,-4.3876,0.0000
2769,1,0,23.5495,435.5670,97.4573,0.0000,0.0000,0,-136.1570,-4.4027,0.0000
2770,1,0,23.6103,437.8170,96.7625,0.0000,0.0000,0,-136.0790,-4.4024,0.0000
2771,1,0,23.6440,439.0670,96.6142,0.0000,0.0000,0,-135.9110,-4.4016,0.0000
2772,1,0,23.5901,437.0670,96.8478,0.0000,0.0000,0,-135.8330,-4.4012,0.0000
2773,1,0,23.3663,428.8160,96.9546,0.0000,0.0000,0,-135.4170,-4.3990,0.0000
2774,1,0,23.4751,432.8160,95.8521,0.0000,0.0000,0,-135.3390,-4.3987,0.0000
2775,1,0,23.5022,433.8170,93.6776,0.0000,0.0000,0,-134.9230,-4.3971,0.0000
2776,1,0,23.6238,438.3170,92.9323,0.0000,0.0000,0,-134.8450,-4.3966,0.0000
2797,1,0,23.5631,436.0670,94.3030,0.0000,0.0000,0,-136.2560,-4.4059,0.0000
2800,1,0,23.4751,432.8160,95.8521,0.0000,0.0000,0,-135.3390,-4.3987,0.0000
2844,1,0,23.6709,440.0680,93.9572,0.0000,0.0000,0,-136.2940,-4.4450,0.0000
2846,1,0,23.3731,429.0660,96.8822,0.0000,0.0000,0,-135.4170,-4.4471,0.0000
2855,1,0,23.5428,435.3170,93.8486,0.0000,0.0000,0,-136.1570,-4.4506,0.0000
2856,1,0,23.6170,438.0670,95.8306,0.0000,0.0000,0,-136.0790,-4.4503,0.0000
2857,1,0,23.6170,438.0670,96.8242,0.0000,0.0000,0,-135.9110,-4.4497,0.0000
2858,1,0,23.6911,440.8180,96.0366,0.0000,0.0000,0,-135.8330,-4.4493,0.0000
2859,1,0,23.3322,427.5660,95.2694,0.0000,0.0000,0,-135.3390,-4.4466,0.0000
2860,1,0,23.6103,437.8170,94.4903,0.0000,0.0000,0,-134.9230,-4.4451,0.0000
2861,1,0,23.5901,437.0670,92.6647,0.0000,0.0000,0,-134.8450,-4.4447,0.0000
2919,1,0,23.8451,446.5690,96.3343,0.0000,0.0000,0,-135.6250,-4.4582,0.0000
2920,1,0,23.4276,431.0660,95.3467,0.0000,0.0000,0,-135.1310,-4.4561,0.0000
2927,1,0,23.6103,437.8170,96.3991,0.0000,0.0000,0,-136.3940,-4.4676,0.0000
2939,1,0,23.6978,441.0680,93.7254,0.0000,0.0000,0,-136.5320,-4.4816,0.0000
2940,1,0,23.3527,428.3160,96.2865,0.0000,0.0000,0,-136.0340,-4.4792,0.0000
2941,1,0,23.5766,436.5670,96.5604,0.0000,0.0000,0,-135.9560,-4.4788,0.0000
2942,1,0,23.5901,437.0670,96.6338,0.0000,0.0000,0,-135.7870,-4.4780,0.0000
2943,1,0,23.4819,433.0660,96.7900,0.0000,0.0000,0,-135.7090,-4.4778,0.0000
2944,1,0,23.4140,430.5660,96.6470,0.0000,0.0000,0,-135.5400,-4.4765,0.0000
2945,1,0,23.3663,428.8160,94.7010,0.0000,0.0000,0,-135.4620,-4.4762,0.0000
2946,1,0,23.3118,426.8160,96.4624,0.0000,0.0000,0,-135.2930,-4.4756,0.0000
2947,1,0,23.3799,429.3160,95.1871,0.0000,0.0000,0,-135.2150,-4.4753,0.0000
2948,1,0,23.4954,433.5670,95.8692,0.0000,0.0000,0,-135.0460,-4.4745,0.0000
2949,1,0,23.7380,442.5680,94.9472,0.0000,0.0000,0,-134.9680,-4.4743,0.0000
2950,1,0,23.6305,438.5670,92.4676,0.0000,0.0000,0,-134.7990,-4.4735,0.0000
2982,1,0,23.3799,429.3160,95.1871,0.0000,0.0000,0,-135.2150,-4.4753,0.0000
3025,1,0,23.5022,433.8170,94.4703,0.0000,0.0000,0,-136.1180,-4.5035,0.0000
3031,1,0,23.6642,439.8180,94.2896,0.0000,0.0000,0,-136.4330,-4.5068,0.0000
3032,1,0,23.5293,434.8170,95.1538,0.0000,0.0000,0,-136.3550,-4.5065,0.0000
3049,1,0,23.4819,433.0660,94.7360,0.0000,0.0000,0,-136.0340,-4.5271,0.0000
3050,1,0,23.6440,439.0670,95.3362,0.0000,0.0000,0,-135.9560,-4.5268,0.0000
3051,1,0,23.4819,433.0660,94.8408,0.0000,0.0000,0,-135.7870,-4.5261,0.0000
3052,1,0,23.4411,431.5660,95.9027,0.0000,0.0000,0,-135.7090,-4.5256,0.0000
3053,1,0,23.1885,422.3150,96.6743,0.0000,0.0000,0,-135.5400,-4.5245,0.0000
3054,1,0,23.2981,426.3150,95.5347,0.0000,0.0000,0,-135.4620,-4.5242,0.0000
3055,1,0,23.3868,429.5660,95.7123,0.0000,0.0000,0,-135.2930,-4.5234,0.0000
3056,1,0,23.5022,433.8170,96.1658,0.0000,0.0000,0,-135.2150,-4.5233,0.0000
3057,1,0,23.4819,433.0660,95.5318,0.0000,0.0000,0,-135.0460,-4.5225,0.0000
3058,1,0,23.5968,437.3170,93.7332,0.0000,0.0000,0,-134.9680,-4.5223,0.0000
3059,1,0,23.4954,433.5670,92.4096,0.0000,0.0000,0,-134.7990,-4.5215,0.0000
3116,1,0,23.5428,435.3170,92.9370,0.0000,0.0000,0,-136.3940,-4.5457,0.0000
3118,1,0,23.2776,425.5650,93.7868,0.0000,0.0000,0,-135.3780,-4.5426,0.0000
3119,1,0,23.4072,430.3160,93.9265,0.0000,0.0000,0,-134.8840,-4.5407,0.0000
3124,1,0,23.2776,425.5650,93.7868,0.0000,0.0000,0,-135.3780,-4.5426,0.0000
3131,1,0,23.5495,435.5670,96.5815,0.0000,0.0000,0,-136.1570,-4.5567,0.0000
3132,1,0,23.5563,435.8170,95.2547,0.0000,0.0000,0,-136.0790,-4.5564,0.0000
3133,1,0,24.3210,464.5710,94.9567,0.0000,0.0000,0,-135.6640,-4.5540,0.0000
3134,1,0,23.5631,436.0670,96.2248,0.0000,0.0000,0,-135.5860,-4.5538,0.0000
3135,1,0,23.5428,435.3170,95.5109,0.0000,0.0000,0,-135.1700,-4.5520,0.0000
3136,1,0,23.6036,437.5670,94.2275,0.0000,0.0000,0,-135.0920,-4.5518,0.0000
3161,1,0,23.5631,436.0670,95.1784,0.0000,0.0000,0,-136.5320,-4.5595,0.0000
3163,1,0,23.6036,437.5670,94.4864,0.0000,0.0000,0,-136.2940,-4.5673,0.0000
3200,1,0,23.3799,429.3160,96.0901,0.0000,0.0000,0,-136.0330,-4.5801,0.0000
3217,1,0,23.8384,446.3190,95.0166,0.0000,0.0000,0,-136.5320,-4.6076,0.0000
3218,1,0,23.7448,442.8180,92.8410,0.0000,0.0000,0,-136.3330,-4.6065,0.0000
3219,1,0,23.5225,434.5670,94.6224,0.0000,0.0000,0,-136.2550,-4.6060,0.0000
3220,1,0,23.4751,432.8160,96.2798,0.0000,0.0000,0,-136.1570,-4.6047,0.0000
3221,1,0,23.6440,439.0670,94.2267,0.0000,0.0000,0,-136.0780,-4.6042,0.0000
3222,1,0,24.5166,472.0720,94.9638,0.0000,0.0000,0,-135.6630,-4.6019,0.0000
3223,1,0,23.6036,437.5670,95.6810,0.0000,0.0000,0,-135.5850,-4.6018,0.0000
3224,1,0,23.4344,431.3160,96.0806,0.0000,0.0000,0,-135.1690,-4.6000,0.0000
3225,1,0,23.4140,430.5660,93.3306,0.0000,0.0000,0,-135.0910,-4.5997,0.0000
3287,1,0,23.4004,430.0660,95.0725,0.0000,0.0000,0,-135.3770,-4.6112,0.0000
3288,1,0,23.5090,434.0670,93.6626,0.0000,0.0000,0,-134.8830,-4.6093,0.0000
3301,1,0,23.4547,432.0660,94.5808,0.0000,0.0000,0,-136.0330,-4.6331,0.0000
3302,1,0,23.5495,435.5670,95.0354,0.0000,0.0000,0,-135.9550,-4.6328,0.0000
3303,1,0,23.4751,432.8160,96.0577,0.0000,0.0000,0,-135.7860,-4.6319,0.0000
3304,1,0,23.4819,433.0660,95.3987,0.0000,0.0000,0,-135.7080,-4.6317,0.0000
3305,1,0,23.3527,428.3160,95.2544,0.0000,0.0000,0,-135.5400,-4.6307,0.0000
3306,1,0,23.2913,426.0650,95.5204,0.0000,0.0000,0,-135.4620,-4.6301,0.0000
3307,1,0,23.4411,431.5660,95.1713,0.0000,0.0000,0,-135.2930,-4.6296,0.0000
3308,1,0,23.2913,426.0650,95.9078,0.0000,0.0000,0,-135.2150,-4.6292,0.0000
3309,1,0,23.3595,428.5660,94.3335,0.0000,0.0000,0,-135.0460,-4.6286,0.0000
3310,1,0,23.4208,430.8160,94.3853,0.0000,0.0000,0,-134.9680,-4.6282,0.0000
3311,1,0,23.6170,438.0670,92.4950,0.0000,0.0000,0,-134.7980,-4.6275,0.0000
3343,1,0,23.5631,436.0670,94.4408,0.0000,0.0000,0,-136.2940,-4.6453,0.0000
3388,1,0,23.5293,434.8170,94.8593,0.0000,0.0000,0,-136.1170,-4.6575,0.0000
3394,1,0,23.7582,443.3180,93.3119,0.0000,0.0000,0,-136.3930,-4.6678,0.0000
3411,1,0,23.3799,429.3160,93.1799,0.0000,0.0000,0,-136.0330,-4.6811,0.0000
3412,1,0,23.4004,430.0660,96.5739,0.0000,0.0000,0,-135.9550,-4.6807,0.0000
3413,1,0,23.3254,427.3160,95.1028,0.0000,0.0000,0,-135.7860,-4.6801,0.0000
3414,1,0,23.3118,426.8160,96.7103,0.0000,0.0000,0,-135.7080,-4.6796,0.0000
3415,1,0,23.4208,430.8160,97.2262,0.0000,0.0000,0,-135.5400,-4.6785,0.0000
3416,1,0,23.4411,431.5660,95.3404,0.0000,0.0000,0,-135.4610,-4.6783,0.0000
3417,1,0,23.2776,425.5650,95.3666,0.0000,0.0000,0,-135.2930,-4.6777,0.0000
3418,1,0,23.3049,426.5650,94.1296,0.0000,0.0000,0,-135.2140,-4.6772,0.0000
3419,1,0,23.5293,434.8170,92.8743,0.0000,0.0000,0,-135.0460,-4.6766,0.0000
3420,1,0,23.6103,437.8170,91.9744,0.0000,0.0000,0,-134.9670,-4.6762,0.0000
3421,1,0,23.4140,430.5660,93.1687,0.0000,0.0000,0,-134.7980,-4.6755,0.0000
3448,1,0,23.6642,439.8180,91.9810,0.0000,0.0000,0,-136.5310,-4.6857,0.0000
3484,1,0,24.2423,461.5710,97.1084,0.0000,0.0000,0,-135.6240,-4.6976,0.0000
3485,1,0,23.4479,431.8160,95.0590,0.0000,0.0000,0,-135.1300,-4.6955,0.0000
3493,1,0,23.6373,438.8170,94.9827,0.0000,0.0000,0,-136.4320,-4.7071,0.0000
3494,1,0,23.5360,435.0670,93.8228,0.0000,0.0000,0,-136.3540,-4.7066,0.0000
3503,1,0,23.3799,429.3160,94.4445,0.0000,0.0000,0,-136.1560,-4.7105,0.0000
3504,1,0,23.5360,435.0670,96.0926,0.0000,0.0000,0,-136.0780,-4.7104,0.0000
3505,1,0,23.5360,435.0670,95.3485,0.0000,0.0000,0,-135.9090,-4.7096,0.0000
3506,1,0,23.5090,434.0670,94.3901,0.0000,0.0000,0,-135.8310,-4.7092,0.0000
3507,1,0,23.5428,435.3170,96.0901,0.0000,0.0000,0,-135.4160,-4.7071,0.0000
3508,1,0,23.3186,427.0660,92.5321,0.0000,0.0000,0,-135.3380,-4.7067,0.0000
3509,1,0,23.6036,437.5670,93.0668,0.0000,0.0000,0,-134.9220,-4.7051,0.0000
3510,1,0,23.5428,435.3170,93.8915,0.0000,0.0000,0,-134.8440,-4.7047,0.0000
3534,1,0,23.6843,440.5680,91.8236,0.0000,0.0000,0,-136.5310,-4.7337,0.0000
3565,1,0,23.3799,429.3160,94.4944,0.0000,0.0000,0,-136.0330,-4.7341,0.0000
3580,1,0,23.7380,442.5680,93.4673,0.0000,0.0000,0,-136.3930,-4.7457,0.0000
3585,1,0,23.5968,437.3170,93.1362,0.0000,0.0000,0,-136.1560,-4.7586,0.0000
3586,1,0,23.6507,439.3170,94.8113,0.0000,0.0000,0,-136.0780,-4.7581,0.0000
3587,1,0,23.3731,429.0660,94.1709,0.0000,0.0000,0,-135.9090,-4.7574,0.0000
3588,1,0,23.3868,429.5660,95.7200,0.0000,0.0000,0,-135.8310,-4.7572,0.0000
3589,1,0,23.4140,430.5660,94.4730,0.0000,0.0000,0,-135.4160,-4.7551,0.0000
3590,1,0,23.2708,425.3150,92.9437,0.0000,0.0000,0,-135.3380,-4.7547,0.0000
3591,1,0,23.5698,436.3170,91.8179,0.0000,0.0000,0,-134.9220,-4.7530,0.0000
3592,1,0,23.5968,437.3170,92.7747,0.0000,0.0000,0,-134.8440,-4.7527,0.0000
3655,1,0,23.5901,437.0670,93.4668,0.0000,0.0000,0,-136.2930,-4.7675,0.0000
3658,1,0,24.1040,456.3200,95.9978,0.0000,0.0000,0,-135.6240,-4.7662,0.0000
3659,1,0,23.5563,435.8170,92.9432,0.0000,0.0000,0,-135.1300,-4.7642,0.0000
3672,1,0,23.4819,433.0660,94.3688,0.0000,0.0000,0,-136.0320,-4.7870,0.0000
3673,1,0,23.5901,437.0670,94.3435,0.0000,0.0000,0,-135.9540,-4.7866,0.0000
3674,1,0,23.4276,431.0660,95.5579,0.0000,0.0000,0,-135.7860,-4.7861,0.0000
3675,1,0,23.2297,423.8150,94.3103,0.0000,0.0000,0,-135.7080,-4.7858,0.0000
3676,1,0,23.4683,432.5660,94.1391,0.0000,0.0000,0,-135.5390,-4.7847,0.0000
3677,1,0,23.4954,433.5670,94.0473,0.0000,0.0000,0,-135.4610,-4.7843,0.0000
3678,1,0,23.4479,431.8160,92.7017,0.0000,0.0000,0,-135.2920,-4.7836,0.0000
3679,1,0,23.4683,432.5660,93.1497,0.0000,0.0000,0,-135.2140,-4.7832,0.0000
3680,1,0,23.6036,437.5670,92.7198,0.0000,0.0000,0,-135.0450,-4.7826,0.0000
3681,1,0,23.5631,436.0670,91.5232,0.0000,0.0000,0,-134.9670,-4.7824,0.0000
3682,1,0,23.6642,439.8180,92.2674,0.0000,0.0000,0,-134.7980,-4.7816,0.0000
3717,1,0,23.5766,436.5670,93.8793,0.0000,0.0000,0,-136.2540,-4.8063,0.0000
3720,1,0,23.7849,444.3180,91.7295,0.0000,0.0000,0,-136.5310,-4.8116,0.0000
3763,1,0,23.5360,435.0670,93.9815,0.0000,0.0000,0,-136.1170,-4.8115,0.0000
3780,1,0,23.3868,429.5660,92.0857,0.0000,0.0000,0,-136.0320,-4.8352,0.0000
3781,1,0,23.5293,434.8170,93.8187,0.0000,0.0000,0,-135.9540,-4.8347,0.0000
3782,1,0,23.4140,430.5660,95.7285,0.0000,0.0000,0,-135.7850,-4.8340,0.0000
3783,1,0,23.5157,434.3170,93.5654,0.0000,0.0000,0,-135.7070,-4.8336,0.0000
3784,1,0,23.4276,431.0660,94.4442,0.0000,0.0000,0,-135.5390,-4.8326,0.0000
3785,1,0,23.4004,430.0660,92.3735,0.0000,0.0000,0,-135.4610,-4.8323,0.0000
3786,1,0,23.6170,438.0670,93.5277,0.0000,0.0000,0,-135.2920,-4.8316,0.0000
3787,1,0,23.4547,432.0660,92.3532,0.0000,0.0000,0,-135.2140,-4.8313,0.0000
3788,1,0,23.5495,435.5670,93.6850,0.0000,0.0000,0,-135.0450,-4.8306,0.0000
3789,1,0,23.4479,431.8160,92.8121,0.0000,0.0000,0,-134.9670,-4.8304,0.0000
3790,1,0,23.5901,437.0670,90.5089,0.0000,0.0000,0,-134.7970,-4.8296,0.0000
3850,1,0,23.7448,442.8180,92.3583,0.0000,0.0000,0,-136.2930,-4.8454,0.0000
3853,1,0,23.6238,438.3170,94.9967,0.0000,0.0000,0,-135.8700,-4.8531,0.0000
3854,1,0,23.6036,437.5670,95.4034,0.0000,0.0000,0,-135.3760,-4.8508,0.0000
3855,1,0,23.5495,435.5670,90.8793,0.0000,0.0000,0,-134.8820,-4.8487,0.0000
3862,1,0,23.9118,449.0690,91.5537,0.0000,0.0000,0,-136.5300,-4.8626,0.0000
3869,1,0,23.5495,435.5670,91.0046,0.0000,0.0000,0,-136.1550,-4.8645,0.0000
3870,1,0,23.7582,443.3180,92.3407,0.0000,0.0000,0,-136.0770,-4.8643,0.0000
3871,1,0,25.0179,491.5750,94.7266,0.0000,0.0000,0,-135.6620,-4.8619,0.0000
3872,1,0,23.6911,440.8180,94.7042,0.0000,0.0000,0,-135.5840,-4.8618,0.0000
3873,1,0,23.4819,433.0660,92.9776,0.0000,0.0000,0,-135.1680,-4.8602,0.0000
3874,1,0,23.5360,435.0670,92.4530,0.0000,0.0000,0,-135.0900,-4.8598,0.0000
3890,1,0,23.8184,445.5680,91.2047,0.0000,0.0000,0,-136.3930,-4.8680,0.0000
3933,1,0,23.4886,433.3160,94.4664,0.0000,0.0000,0,-136.0320,-4.8880,0.0000
3946,1,0,23.5631,436.0670,93.9294,0.0000,0.0000,0,-136.4310,-4.9073,0.0000
3947,1,0,23.6574,439.5680,91.5940,0.0000,0.0000,0,-136.3540,-4.9069,0.0000
3956,1,0,23.5901,437.0670,93.6477,0.0000,0.0000,0,-136.1550,-4.9126,0.0000
3957,1,0,23.7649,443.5680,92.4622,0.0000,0.0000,0,-136.0770,-4.9122,0.0000
3958,1,0,25.0687,493.5760,93.4047,0.0000,0.0000,0,-135.6620,-4.9100,0.0000
3959,1,0,23.8184,445.5680,92.2730,0.0000,0.0000,0,-135.5840,-4.9098,0.0000
3960,1,0,23.5225,434.5670,92.3664,0.0000,0.0000,0,-135.1680,-4.9084,0.0000
3961,1,0,23.6103,437.8170,91.8913,0.0000,0.0000,0,-135.0900,-4.9078,0.0000
4027,1,0,23.4954,433.5670,90.8190,0.0000,0.0000,0,-135.3760,-4.9192,0.0000
4028,1,0,23.6170,438.0670,90.0462,0.0000,0.0000,0,-134.8820,-4.9173,0.0000
4034,1,0,23.9251,449.5690,90.8136,0.0000,0.0000,0,-136.5300,-4.9406,0.0000
4040,1,0,23.5563,435.8170,93.6139,0.0000,0.0000,0,-136.0320,-4.9410,0.0000
4042,1,0,23.8050,445.0680,92.8157,0.0000,0.0000,0,-135.7850,-4.9401,0.0000
