Repository: kimminkuy70-coder/Parameter

# B3 — kV 정점 정밀화 (26µm, 3런)

`../../공정모델링/B3_정점정밀화_DOE.xlsx` 설계를 실행한 결과입니다. R0.5·F64·W4 고정, kV만 0.5 간격.
(자재 라벨 D26B, RunID 4007~4009 — kV60 Q가 기존 D26과 일치해 동일 자재로 판단)

## 폴더 ↔ 조건

| 폴더 | kV | RunID | 측정직경(µm) | Q_dia | 직경 게이트(0.97~1.03) |
|---|---|---|---|---|---|
| B3-2_kV59.5_R0.5_F64_W4 | 59.5 | 4008 | 24.842 | 0.9555 | ❌ 탈락 |
| **B3-1_kV60.0_R0.5_F64_W4** | **60.0** | 4007 | **25.619** | **0.9854** | ✅ **통과** |
| B3-3_kV60.5_R0.5_F64_W4 | 60.5 | 4009 | 23.603 | 0.9078 | ❌ 탈락 |

## 결론 — "결과 A": 정점은 60, 그리고 창이 매우 좁고 비대칭

- **포물선 정점 kV\* = 59.89 ≈ 60** (1차 회귀 kv*=59.96과 일치) → **레시피 kV\*≈60 확정, 보정 불필요.**
- **정점 최대 Q = 0.988** → 26µm은 약 1.2% 언더사이즈가 구조적 한계(정점에서도 100% 못 맞춤).

File: 실험데이터/B3_정점정밀화_3런/B3-3_kV60.5_R0.5_F64_W4/DieLevel/WBA_DieResult_0252_4009.csv
BumpId,Flag,Failure,Diameter,Area,Roundness,VoidFraction,LargestVoidFraction,VoidNumber,Centre_X,Centre_Y,LargestVoidDiameterFraction
286,1,0,23.8584,447.0690,89.3745,0.0000,0.0000,0,-7.2334,-2.7693,0.0000
287,1,0,23.9650,451.0690,91.2610,0.0000,0.0000,0,-7.1212,-2.7689,0.0000
293,1,0,23.8584,447.0690,95.1854,0.0000,0.0000,0,-6.5872,-2.8149,0.0000
294,1,0,23.9184,449.3190,96.9271,0.0000,0.0000,0,-6.5392,-2.8149,0.0000
295,1,0,23.6574,439.5680,93.8434,0.0000,0.0000,0,-6.3272,-2.8137,0.0000
296,1,0,23.9184,449.3190,94.6084,0.0000,0.0000,0,-6.2793,-2.8134,0.0000
337,1,0,23.8117,445.3180,94.7274,0.0000,0.0000,0,-6.9579,-2.8289,0.0000
338,1,0,23.8518,446.8190,93.8476,0.0000,0.0000,0,-6.7580,-2.8281,0.0000
339,1,0,24.1106,456.5700,94.4636,0.0000,0.0000,0,-5.7598,-2.8235,0.0000
340,1,0,24.0048,452.5690,90.9787,0.0000,0.0000,0,-5.5595,-2.8227,0.0000
367,1,0,23.6305,438.5670,94.2038,0.0000,0.0000,0,-6.9577,-2.9070,0.0000
368,1,0,23.8851,448.0690,95.5356,0.0000,0.0000,0,-6.7579,-2.9061,0.0000
369,1,0,23.9716,451.3190,95.1831,0.0000,0.0000,0,-5.7595,-2.9017,0.0000
373,1,0,23.9384,450.0690,94.7656,0.0000,0.0000,0,-5.5592,-2.9007,0.0000
380,1,0,23.8918,448.3190,97.9069,0.0000,0.0000,0,-6.0700,-2.9089,0.0000
381,1,0,23.7983,444.8180,97.9892,0.0000,0.0000,0,-6.0162,-2.9086,0.0000
434,1,0,23.9650,451.0690,93.1048,0.0000,0.0000,0,-7.2327,-2.9404,0.0000
435,1,0,23.8785,447.8190,92.5993,0.0000,0.0000,0,-7.1209,-2.9400,0.0000
441,1,0,23.5563,435.8170,95.8179,0.0000,0.0000,0,-6.9574,-2.9739,0.0000
442,1,0,24.0048,452.5690,95.9589,0.0000,0.0000,0,-5.7592,-2.9686,0.0000
468,1,0,23.6911,440.8180,94.5267,0.0000,0.0000,0,-6.9571,-3.0519,0.0000
469,1,0,23.8050,445.0680,96.0081,0.0000,0.0000,0,-5.7590,-3.0466,0.0000
497,1,0,23.8117,445.3180,95.4624,0.0000,0.0000,0,-7.1201,-3.0939,0.0000
499,1,0,23.8785,447.8190,95.2463,0.0000,0.0000,0,-7.2322,-3.0944,0.0000
500,1,0,23.8651,447.3190,95.8999,0.0000,0.0000,0,-6.1313,-3.0947,0.0000
501,1,0,23.8384,446.3190,97.0322,0.0000,0.0000,0,-6.0834,-3.0945,0.0000
502,1,0,23.9118,449.0690,97.9817,0.0000,0.0000,0,-6.0012,-3.0943,0.0000
503,1,0,24.0974,456.0700,97.8097,0.0000,0.0000,0,-5.9533,-3.0941,0.0000
535,1,0,23.6911,440.8180,95.3349,0.0000,0.0000,0,-6.9569,-3.1239,0.0000
536,1,0,23.7246,442.0680,96.4518,0.0000,0.0000,0,-6.7570,-3.1231,0.0000
537,1,0,23.8984,448.5690,97.2198,0.0000,0.0000,0,-5.7587,-3.1186,0.0000
538,1,0,23.9118,449.0690,95.7638,0.0000,0.0000,0,-5.5585,-3.1177,0.0000
547,1,0,23.7112,441.5680,95.9238,0.0000,0.0000,0,-6.6269,-3.1427,0.0000
548,1,0,23.7849,444.3180,97.0092,0.0000,0.0000,0,-6.2371,-3.1407,0.0000
549,1,0,24.0644,454.8200,95.2149,0.0000,0.0000,0,-5.4281,-3.1374,0.0000
575,1,0,24.0908,455.8200,95.8134,0.0000,0.0000,0,-5.9566,-3.1694,0.0000
591,1,0,23.5293,434.8170,96.2962,0.0000,0.0000,0,-6.9563,-3.2018,0.0000
592,1,0,23.6978,441.0680,97.1471,0.0000,0.0000,0,-6.7566,-3.2011,0.0000
593,1,0,23.9716,451.3190,96.2307,0.0000,0.0000,0,-5.7584,-3.1967,0.0000
594,1,0,24.0247,453.3200,94.6919,0.0000,0.0000,0,-5.5582,-3.1958,0.0000
600,1,0,24.0247,453.3200,97.0579,0.0000,0.0000,0,-6.5207,-3.2069,0.0000
601,1,0,24.0776,455.3200,98.0049,0.0000,0.0000,0,-6.4729,-3.2067,0.0000
602,1,0,24.0114,452.8200,98.4109,0.0000,0.0000,0,-6.3906,-3.2062,0.0000
603,1,0,23.7782,444.0680,97.2662,0.0000,0.0000,0,-6.3430,-3.2060,0.0000
604,1,0,24.2358,461.3210,96.5808,0.0000,0.0000,0,-5.9952,-3.2085,0.0000
605,1,0,24.2292,461.0710,95.3970,0.0000,0.0000,0,-5.9173,-3.2081,0.0000
656,1,0,23.6978,441.0680,96.9692,0.0000,0.0000,0,-6.6267,-3.2208,0.0000
657,1,0,23.8984,448.5690,96.1876,0.0000,0.0000,0,-6.2370,-3.2185,0.0000
658,1,0,23.9650,451.0690,94.3831,0.0000,0.0000,0,-5.4277,-3.2153,0.0000
684,1,0,23.7515,443.0680,94.8995,0.0000,0.0000,0,-7.2078,-3.2411,0.0000
694,1,0,24.1238,457.0700,96.8996,0.0000,0.0000,0,-5.9561,-3.2471,0.0000
700,1,0,23.5968,437.3170,95.8283,0.0000,0.0000,0,-6.9684,-3.2673,0.0000
701,1,0,23.8384,446.3190,96.5744,0.0000,0.0000,0,-5.7705,-3.2622,0.0000
702,1,0,23.8651,447.3190,97.4839,0.0000,0.0000,0,-6.6265,-3.2725,0.0000
703,1,0,24.0710,455.0700,98.4934,0.0000,0.0000,0,-6.5159,-3.2722,0.0000
704,1,0,23.8050,445.0680,96.6159,0.0000,0.0000,0,-6.4680,-3.2720,0.0000
705,1,0,23.8651,447.3190,99.7003,0.0000,0.0000,0,-6.3952,-3.2716,0.0000
706,1,0,23.5766,436.5670,97.3863,0.0000,0.0000,0,-6.3473,-3.2714,0.0000
707,1,0,23.7649,443.5680,97.4470,0.0000,0.0000,0,-6.2367,-3.2706,0.0000
708,1,0,24.0511,454.3200,98.6384,0.0000,0.0000,0,-6.0562,-3.2698,0.0000
709,1,0,24.1238,457.0700,95.4470,0.0000,0.0000,0,-5.4276,-3.2674,0.0000
731,1,0,24.0578,454.5700,92.0072,0.0000,0.0000,0,-7.2466,-3.2804,0.0000
732,1,0,23.8718,447.5690,94.6022,0.0000,0.0000,0,-7.1688,-3.2799,0.0000
786,1,0,23.6642,439.8180,95.8237,0.0000,0.0000,0,-6.8952,-3.2938,0.0000
787,1,0,23.4886,433.3160,95.4322,0.0000,0.0000,0,-6.7829,-3.2935,0.0000
788,1,0,23.9849,451.8190,96.6194,0.0000,0.0000,0,-5.6971,-3.2885,0.0000
789,1,0,23.9184,449.3190,95.3603,0.0000,0.0000,0,-5.5846,-3.2880,0.0000
798,1,0,24.0511,454.3200,97.2221,0.0000,0.0000,0,-6.0951,-3.3089,0.0000
799,1,0,24.1370,457.5700,98.2380,0.0000,0.0000,0,-6.0172,-3.3087,0.0000
832,1,0,23.8117,445.3180,96.0938,0.0000,0.0000,0,-7.2077,-3.3191,0.0000
834,1,0,23.7045,441.3180,95.8919,0.0000,0.0000,0,-7.0815,-3.3420,0.0000
835,1,0,23.3322,427.5660,97.7368,0.0000,0.0000,0,-6.3471,-3.3495,0.0000
848,1,0,23.7582,443.3180,96.7682,0.0000,0.0000,0,-6.6261,-3.3507,0.0000
849,1,0,23.6238,438.3170,97.4563,0.0000,0.0000,0,-6.5156,-3.3502,0.0000
850,1,0,23.4751,432.8160,97.9775,0.0000,0.0000,0,-6.4676,-3.3499,0.0000
851,1,0,23.5968,437.3170,97.7689,0.0000,0.0000,0,-6.3949,-3.3497,0.0000
852,1,0,23.4479,431.8160,99.1107,0.0000,0.0000,0,-6.2365,-3.3486,0.0000
853,1,0,24.0313,453.5700,98.4502,0.0000,0.0000,0,-6.0559,-3.3478,0.0000
854,1,0,23.9915,452.0690,94.3252,0.0000,0.0000,0,-5.4273,-3.3453,0.0000
926,1,0,24.2620,462.3210,97.0534,0.0000,0.0000,0,-5.9556,-3.3694,0.0000
935,1,0,23.7782,444.0680,96.1227,0.0000,0.0000,0,-7.1204,-3.3812,0.0000
936,1,0,23.9184,449.3190,95.0713,0.0000,0.0000,0,-7.0426,-3.3807,0.0000
939,1,0,23.7448,442.8180,99.2844,0.0000,0.0000,0,-5.9945,-3.4085,0.0000
940,1,0,24.1304,457.3200,98.3672,0.0000,0.0000,0,-5.9165,-3.4082,0.0000
977,1,0,23.7448,442.8180,97.0210,0.0000,0.0000,0,-7.0815,-3.4199,0.0000
978,1,0,23.6574,439.5680,95.6002,0.0000,0.0000,0,-7.2070,-3.4415,0.0000
980,1,0,23.9184,449.3190,98.0195,0.0000,0.0000,0,-5.9553,-3.4473,0.0000
1000,1,0,23.5901,437.0670,98.0335,0.0000,0.0000,0,-6.6557,-3.4728,0.0000
1001,1,0,23.1473,420.8150,98.4396,0.0000,0.0000,0,-6.4556,-3.4720,0.0000
1002,1,0,23.6238,438.3170,99.0542,0.0000,0.0000,0,-6.2557,-3.4708,0.0000
1003,1,0,23.6238,438.3170,98.8166,0.0097,0.0097,1,-6.0554,-3.4699,0.0985
1039,1,0,23.7313,442.3180,94.7211,0.0000,0.0000,0,-7.2457,-3.4807,0.0000
1040,1,0,23.6843,440.5680,95.4281,0.0000,0.0000,0,-7.1681,-3.4804,0.0000
1042,1,0,23.6507,439.3170,98.8402,0.0000,0.0000,0,-6.6946,-3.5120,0.0000
1043,1,0,23.4615,432.3160,98.8492,0.0000,0.0000,0,-6.6166,-3.5115,0.0000
1044,1,0,23.3049,426.5650,99.0314,0.0000,0.0000,0,-6.4945,-3.5112,0.0000
1045,1,0,23.1611,421.3150,97.8731,0.0000,0.0000,0,-6.4165,-3.5109,0.0000
1046,1,0,23.5293,434.8170,99.4415,0.0000,0.0000,0,-6.2944,-3.5099,0.0000
1047,1,0,23.5631,436.0670,98.8456,0.0000,0.0000,0,-6.2164,-3.5095,0.0000
1048,1,0,23.7448,442.8180,99.0273,0.0000,0.0000,0,-6.0943,-3.5090,0.0000
1049,1,0,23.4886,433.3160,99.7204,0.0000,0.0000,0,-6.0163,-3.5087,0.0000
1050,1,0,24.1832,459.3210,94.9874,0.0000,0.0000,0,-5.4584,-3.5064,0.0000
1142,1,0,23.5766,436.5670,99.3829,0.0000,0.0000,0,-6.6555,-3.5507,0.0000
1143,1,0,23.4819,433.0660,98.7697,0.0000,0.0000,0,-6.0551,-3.5477,0.0000
1144,1,0,24.1304,457.3200,94.2616,0.0000,0.0000,0,-5.4192,-3.5452,0.0000
1157,1,0,23.3118,426.8160,97.9441,0.0000,0.0000,0,-6.4553,-3.5499,0.0000
1158,1,0,23.3391,427.8160,99.6348,0.0000,0.0000,0,-6.2554,-3.5486,0.0000
1193,1,0,23.6776,440.3180,94.3153,0.0000,0.0000,0,-7.2063,-3.5568,0.0000
1196,1,0,23.3322,427.5660,97.6831,0.0000,0.0000,0,-6.5553,-3.5725,0.0000
1197,1,0,23.3731,429.0660,98.7533,0.0000,0.0000,0,-6.3551,-3.5717,0.0000
1198,1,0,23.3595,428.5660,98.2627,0.0000,0.0000,0,-6.1551,-3.5705,0.0000
1199,1,0,23.5698,436.3170,97.5518,0.0000,0.0000,0,-5.9547,-3.5696,0.0000
1233,1,0,23.7045,441.3180,97.3889,0.0000,0.0000,0,-6.8752,-3.5841,0.0000
1234,1,0,23.9184,449.3190,96.8902,0.0000,0.0000,0,-5.6771,-3.5789,0.0000
1240,1,0,23.5157,434.3170,94.7063,0.0000,0.0000,0,-7.2451,-3.5960,0.0000
1241,1,0,23.5698,436.3170,95.4133,0.0000,0.0000,0,-7.1674,-3.5957,0.0000
1259,1,0,23.3254,427.3160,98.3720,0.0000,0.0000,0,-6.5940,-3.6115,0.0000
1260,1,0,23.3391,427.8160,98.4924,0.0000,0.0000,0,-6.5161,-3.6113,0.0000
1261,1,0,23.2981,426.3150,99.4013,0.0000,0.0000,0,-6.3939,-3.6109,0.0000
1262,1,0,23.3049,426.5650,99.0999,0.0000,0.0000,0,-6.3162,-3.6100,0.0000
1263,1,0,23.5563,435.8170,98.6031,0.0000,0.0000,0,-6.1939,-3.6096,0.0000
1264,1,0,23.3186,427.0660,97.2536,0.0000,0.0000,0,-6.1159,-3.6093,0.0000
1265,1,0,23.5631,436.0670,97.8760,0.0000,0.0000,0,-5.9937,-3.6088,0.0000
1266,1,0,23.9517,450.5690,97.3284,0.0000,0.0000,0,-5.9156,-3.6083,0.0000
1334,1,0,23.7849,444.3180,97.5286,0.0000,0.0000,0,-6.9799,-3.6429,0.0000
1335,1,0,23.6507,439.3170,98.5111,0.0000,0.0000,0,-6.7701,-3.6419,0.0000
1336,1,0,23.8584,447.0690,98.8478,0.0000,0.0000,0,-5.7820,-3.6374,0.0000
1337,1,0,24.1238,457.0700,96.0817,0.0000,0.0000,0,-5.5719,-3.6365,0.0000
1343,1,0,23.3868,429.5660,98.3502,0.0000,0.0000,0,-6.5550,-3.6504,0.0000
1344,1,0,23.4751,432.8160,98.1090,0.0000,0.0000,0,-6.3548,-3.6496,0.0000
1345,1,0,23.4819,433.0660,98.8753,0.0000,0.0000,0,-6.1548,-3.6484,0.0000
1346,1,0,23.6642,439.8180,97.2602,0.0000,0.0000,0,-5.9545,-3.6475,0.0000
1388,1,0,23.9981,452.3190,96.8073,0.0000,0.0000,0,-7.2060,-3.6672,0.0000
1390,1,0,23.2708,425.3150,99.1760,0.0000,0.0000,0,-6.6549,-3.6729,0.0000
1391,1,0,23.1954,422.5650,99.1434,0.0000,0.0000,0,-6.4549,-3.6721,0.0000
1392,1,0,23.1542,421.0650,99.2403,0.0000,0.0000,0,-6.2549,-3.6711,0.0000
1393,1,0,23.5293,434.8170,99.4239,0.0000,0.0000,0,-6.0546,-3.6701,0.0000
1435,1,0,23.7916,444.5680,96.6732,0.0000,0.0000,0,-7.2447,-3.7064,0.0000
1436,1,0,23.5901,437.0670,94.7881,0.0000,0.0000,0,-7.1669,-3.7061,0.0000
1441,1,0,23.3391,427.8160,97.1787,0.0000,0.0000,0,-6.6937,-3.7121,0.0000
1442,1,0,23.1748,421.8150,98.0507,0.0000,0.0000,0,-6.6157,-3.7116,0.0000
1443,1,0,23.2844,425.8150,98.4626,0.0000,0.0000,0,-6.4937,-3.7113,0.0000
1444,1,0,23.1404,420.5650,99.3142,0.0000,0.0000,0,-6.4157,-3.7110,0.0000
1445,1,0,23.4072,430.3160,99.5447,0.0000,0.0000,0,-6.2936,-3.7100,0.0000
1446,1,0,23.3663,428.8160,97.6648,0.0000,0.0000,0,-6.2157,-3.7097,0.0000
1447,1,0,23.3322,427.5660,97.7596,0.0000,0.0000,0,-6.0936,-3.7092,0.0000
1448,1,0,23.3391,427.8160,98.2663,0.0000,0.0000,0,-6.0154,-3.7089,0.0000
1449,1,0,23.9384,450.0690,95.4039,0.0000,0.0000,0,-5.4575,-3.7066,0.0000
1519,1,0,23.6440,439.0670,97.9956,0.0000,0.0000,0,-6.8747,-3.7174,0.0000
1520,1,0,24.1304,457.3200,98.7827,0.0000,0.0000,0,-5.6767,-3.7120,0.0000
1522,1,0,23.6170,438.0670,96.1594,0.0000,0.0000,0,-6.9796,-3.7207,0.0000
1523,1,0,23.4751,432.8160,97.9264,0.0000,0.0000,0,-6.7700,-3.7198,0.0000
1524,1,0,23.7448,442.8180,96.8980,0.0000,0.0000,0,-5.7816,-3.7153,0.0000
1525,1,0,23.8851,448.0690,97.2611,0.0000,0.0000,0,-5.5714,-3.7145,0.0000
1543,1,0,23.8184,445.5680,95.8528,0.0000,0.0000,0,-7.2056,-3.7452,0.0000
1544,1,0,23.2160,423.3150,98.1605,0.0000,0.0000,0,-6.6546,-3.7508,0.0000
1545,1,0,23.1817,422.0650,98.8218,0.0000,0.0000,0,-6.4545,-3.7501,0.0000
1546,1,0,23.6911,440.8180,99.7753,0.0000,0.0000,0,-6.2546,-3.7489,0.0000
1547,1,0,23.5968,437.3170,97.7352,0.0000,0.0000,0,-6.0542,-3.7480,0.0000
1588,1,0,23.1954,422.5650,99.2061,0.0000,0.0000,0,-6.5545,-3.7727,0.0000
1599,1,0,23.7045,441.3180,96.3273,0.0000,0.0000,0,-5.9541,-3.7697,0.0000
1626,1,0,23.6036,437.5670,98.6760,0.0000,0.0000,0,-6.9792,-3.7927,0.0000
1627,1,0,23.2228,423.5650,99.5694,0.0000,0.0000,0,-6.7695,-3.7920,0.0000
1628,1,0,23.9184,449.3190,98.5484,0.0000,0.0000,0,-5.7813,-3.7875,0.0000
1629,1,0,24.0710,455.0700,97.7449,0.0000,0.0000,0,-5.5711,-3.7865,0.0000
1646,1,0,23.0715,418.0640,97.0843,0.0000,0.0000,0,-6.5931,-3.8118,0.0000
1647,1,0,23.0715,418.0640,98.8117,0.0000,0.0000,0,-6.5154,-3.8114,0.0000
1648,1,0,22.9955,415.3140,99.5681,0.0000,0.0000,0,-6.3931,-3.8108,0.0000
1649,1,0,23.2913,426.0650,99.2222,0.0000,0.0000,0,-6.3154,-3.8102,0.0000
1650,1,0,23.3118,426.8160,99.2057,0.0000,0.0000,0,-6.1931,-3.8097,0.0000
1651,1,0,23.2844,425.8150,98.0486,0.0000,0.0000,0,-6.1151,-3.8093,0.0000
1652,1,0,23.5293,434.8170,98.3189,0.0000,0.0000,0,-5.9928,-3.8088,0.0000
1653,1,0,23.5631,436.0670,97.0297,0.0000,0.0000,0,-5.9149,-3.8086,0.0000
1717,1,0,23.5698,436.3170,95.3012,0.0000,0.0000,0,-7.2443,-3.8165,0.0000
1733,1,0,23.9450,450.3190,99.6009,0.0000,0.0000,0,-6.8742,-3.8500,0.0000
1734,1,0,23.8384,446.3190,97.4880,0.0000,0.0000,0,-5.6761,-3.8446,0.0000
1736,1,0,23.5090,434.0670,99.5910,0.0000,0.0000,0,-6.5541,-3.8503,0.0000
1737,1,0,23.3868,429.5660,99.5724,0.0000,0.0000,0,-6.3539,-3.8495,0.0000
1738,1,0,23.1679,421.5650,98.1102,0.0000,0.0000,0,-6.1539,-3.8482,0.0000
1783,1,0,23.9981,452.3190,97.2026,0.0000,0.0000,0,-6.9790,-3.8704,0.0000
1784,1,0,23.7916,444.5680,98.2651,0.0000,0.0000,0,-6.7691,-3.8695,0.0000
1785,1,0,23.9915,452.0690,96.2987,0.0000,0.0000,0,-5.7810,-3.8650,0.0000
1786,1,0,23.8918,448.3190,98.7644,0.0000,0.0000,0,-5.5708,-3.8641,0.0000
1788,1,0,23.5766,436.5670,97.9143,0.0000,0.0000,0,-6.6541,-3.8728,0.0000
1789,1,0,23.2776,425.5650,97.4772,0.0000,0.0000,0,-6.4539,-3.8719,0.0000
1790,1,0,23.2844,425.8150,99.0023,0.0000,0.0000,0,-6.2541,-3.8709,0.0000
1791,1,0,23.2639,425.0650,98.8020,0.0000,0.0000,0,-6.0538,-3.8698,0.0000
1838,1,0,23.5360,435.0670,98.9832,0.0000,0.0000,0,-6.6928,-3.9119,0.0000
1839,1,0,23.4479,431.8160,99.4213,0.0000,0.0000,0,-6.6149,-3.9117,0.0000
1840,1,0,23.4344,431.3160,99.1802,0.0000,0.0000,0,-6.4928,-3.9111,0.0000
1841,1,0,23.4683,432.5660,99.3629,0.0000,0.0000,0,-6.4148,-3.9109,0.0000
1842,1,0,23.1404,420.5650,99.8729,0.0000,0.0000,0,-6.2929,-3.9097,0.0000
1843,1,0,23.3731,429.0660,99.8268,0.0000,0.0000,0,-6.2149,-3.9095,0.0000
1844,1,0,23.5833,436.8170,97.8172,0.0029,0.0029,1,-6.0926,-3.9090,0.0535
1845,1,0,23.3459,428.0660,99.1681,0.0000,0.0000,0,-6.0146,-3.9087,0.0000
1846,1,0,23.9450,450.3190,95.1611,0.0000,0.0000,0,-5.4569,-3.9064,0.0000
1916,1,0,23.8584,447.0690,95.8797,0.0000,0.0000,0,-7.2437,-3.9267,0.0000
1917,1,0,24.0445,454.0700,98.6287,0.0000,0.0000,0,-6.8738,-3.9280,0.0000
1918,1,0,24.1634,458.5700,98.0199,0.0000,0.0000,0,-5.6757,-3.9227,0.0000
1933,1,0,23.4547,432.0660,99.1646,0.0000,0.0000,0,-6.6537,-3.9508,0.0000
1934,1,0,23.4344,431.3160,99.6743,0.0000,0.0000,0,-6.2536,-3.9486,0.0000
1935,1,0,23.5901,437.0670,98.5861,0.0000,0.0000,0,-6.0533,-3.9478,0.0000
1936,1,0,23.9450,450.3190,97.0237,0.0000,0.0000,0,-5.4174,-3.9452,0.0000
1946,1,0,23.4276,431.0660,97.9781,0.0000,0.0000,0,-6.4535,-3.9499,0.0000
1979,1,0,23.6170,438.0670,98.3856,0.0000,0.0000,0,-6.5535,-3.9725,0.0000
1980,1,0,23.4954,433.5670,99.3779,0.0000,0.0000,0,-6.1534,-3.9704,0.0000
2035,1,0,23.5698,436.3170,97.4405,0.0000,0.0000,0,-6.5922,-4.0116,0.0000
2036,1,0,23.4004,430.0660,98.8976,0.0000,0.0000,0,-6.5144,-4.0112,0.0000
2037,1,0,23.5360,435.0670,99.5383,0.0000,0.0000,0,-6.3921,-4.0109,0.0000
2038,1,0,23.4344,431.3160,99.8203,0.0000,0.0000,0,-6.3145,-4.0101,0.0000
2039,1,0,23.3663,428.8160,97.9990,0.0000,0.0000,0,-6.1922,-4.0095,0.0000
2040,1,0,23.3391,427.8160,99.0362,0.0000,0.0000,0,-6.1144,-4.0094,0.0000
2041,1,0,23.5631,436.0670,97.7090,0.0000,0.0000,0,-5.9921,-4.0088,0.0000
2042,1,0,23.6507,439.3170,99.1510,0.0000,0.0000,0,-5.9141,-4.0084,0.0000
2108,1,0,23.8518,446.8190,94.6382,0.0000,0.0000,0,-7.2432,-4.0369,0.0000
2114,1,0,23.7045,441.3180,99.7891,0.0000,0.0000,0,-6.5533,-4.0504,0.0000
2115,1,0,23.3391,427.8160,96.6526,0.0000,0.0000,0,-6.3530,-4.0496,0.0000
2116,1,0,23.4344,431.3160,98.6339,0.0000,0.0000,0,-6.1532,-4.0484,0.0000
2117,1,0,23.7448,442.8180,97.5283,0.0000,0.0000,0,-5.9528,-4.0475,0.0000
2158,1,0,23.9650,451.0690,95.1532,0.0000,0.0000,0,-7.0530,-4.0746,0.0000
2159,1,0,23.8718,447.5690,98.1766,0.0000,0.0000,0,-6.8531,-4.0738,0.0000
2160,1,0,23.4140,430.5660,99.2046,0.0000,0.0000,0,-6.4530,-4.0721,0.0000
2161,1,0,23.7246,442.0680,98.3537,0.0000,0.0000,0,-6.0529,-4.0701,0.0000
2162,1,0,24.0974,456.0700,96.3030,0.0000,0.0000,0,-5.6523,-4.0684,0.0000
2196,1,0,23.9251,449.5690,95.7780,0.0000,0.0000,0,-7.2041,-4.1079,0.0000
2197,1,0,23.7716,443.8180,97.4557,0.0000,0.0000,0,-7.0918,-4.1137,0.0000
2198,1,0,23.8050,445.0680,96.6261,0.0000,0.0000,0,-7.0139,-4.1135,0.0000
2199,1,0,23.7179,441.8180,96.0927,0.0000,0.0000,0,-6.8919,-4.1128,0.0000
2200,1,0,24.0578,454.5700,98.2520,0.0000,0.0000,0,-6.8141,-4.1125,0.0000
2201,1,0,23.7380,442.5680,98.6102,0.0000,0.0000,0,-6.6921,-4.1120,0.0000
2202,1,0,23.7782,444.0680,97.6001,0.0000,0.0000,0,-6.6141,-4.1118,0.0000
2203,1,0,23.5698,436.3170,98.6511,0.0000,0.0000,0,-6.4919,-4.1113,0.0000
2204,1,0,23.3663,428.8160,98.2486,0.0000,0.0000,0,-6.4139,-4.1110,0.0000
2205,1,0,23.3731,429.0660,97.7741,0.0000,0.0000,0,-6.2920,-4.1100,0.0000
2206,1,0,23.3731,429.0660,99.3271,0.0000,0.0000,0,-6.2141,-4.1098,0.0000
2207,1,0,23.4072,430.3160,96.8108,0.0000,0.0000,0,-6.0917,-4.1092,0.0000
2208,1,0,23.5766,436.5670,98.9485,0.0000,0.0000,0,-6.0138,-4.1087,0.0000
2209,1,0,23.7983,444.8180,98.0314,0.0000,0.0000,0,-5.8914,-4.1083,0.0000
2210,1,0,23.9317,449.8190,97.4433,0.0000,0.0000,0,-5.8134,-4.1080,0.0000
2211,1,0,23.9849,451.8190,96.6122,0.0000,0.0000,0,-5.6910,-4.1075,0.0000
2212,1,0,23.9184,449.3190,97.7466,0.0000,0.0000,0,-5.6130,-4.1072,0.0000
2213,1,0,23.8851,448.0690,94.3745,0.0000,0.0000,0,-5.4560,-4.1065,0.0000
2300,1,0,24.0511,454.3200,95.9097,0.0000,0.0000,0,-7.2428,-4.1470,0.0000
2301,1,0,23.8251,445.8180,96.1609,0.0000,0.0000,0,-7.1651,-4.1466,0.0000
2304,1,0,23.8584,447.0690,96.4753,0.0000,0.0000,0,-7.0527,-4.1526,0.0000
2305,1,0,23.9384,450.0690,97.0157,0.0000,0.0000,0,-6.6528,-4.1510,0.0000
2306,1,0,23.6642,439.8180,97.9029,0.0000,0.0000,0,-6.2528,-4.1489,0.0000
2307,1,0,24.0379,453.8200,96.2020,0.0000,0.0000,0,-5.8523,-4.1472,0.0000
2308,1,0,23.8384,446.3190,95.6418,0.0000,0.0000,0,-5.4166,-4.1453,0.0000
2342,1,0,23.6507,439.3170,97.8846,0.0000,0.0000,0,-6.9528,-4.1742,0.0000
2343,1,0,23.8584,447.0690,98.5208,0.0000,0.0000,0,-6.5526,-4.1727,0.0000
2344,1,0,23.3936,429.8160,99.4691,0.0000,0.0000,0,-6.3526,-4.1719,0.0000
2345,1,0,23.6305,438.5670,98.3296,0.0000,0.0000,0,-6.1526,-4.1705,0.0000
2346,1,0,23.9782,451.5690,97.5419,0.0000,0.0000,0,-5.9523,-4.1697,0.0000
2347,1,0,23.9251,449.5690,96.7570,0.0000,0.0000,0,-5.7521,-4.1689,0.0000
2348,1,0,23.9517,450.5690,94.9792,0.0000,0.0000,0,-5.5516,-4.1680,0.0000
2390,1,0,23.7782,444.0680,95.6563,0.0000,0.0000,0,-7.2038,-4.1858,0.0000
2394,1,0,23.6440,439.0670,97.2894,0.0000,0.0000,0,-6.1134,-4.2093,0.0000
2395,1,0,23.8984,448.5690,98.0267,0.0000,0.0000,0,-5.9911,-4.2088,0.0000
2404,1,0,23.7448,442.8180,96.6502,0.0000,0.0000,0,-6.9135,-4.2131,0.0000
2405,1,0,23.9450,450.3190,97.4605,0.0000,0.0000,0,-6.5915,-4.2117,0.0000
2406,1,0,23.8384,446.3190,98.9728,0.0000,0.0000,0,-6.5135,-4.2114,0.0000
2407,1,0,23.6978,441.0680,97.8181,0.0000,0.0000,0,-6.3914,-4.2110,0.0000
2408,1,0,23.8117,445.3180,97.4416,0.0000,0.0000,0,-6.3137,-4.2102,0.0000
2409,1,0,23.4886,433.3160,96.5710,0.0000,0.0000,0,-6.1914,-4.2097,0.0000
2410,1,0,24.0511,454.3200,95.9629,0.0000,0.0000,0,-5.9131,-4.2085,0.0000
2411,1,0,24.0247,453.3200,96.4005,0.0000,0.0000,0,-5.7907,-4.2080,0.0000
2412,1,0,24.0180,453.0700,96.0872,0.0000,0.0000,0,-5.7128,-4.2077,0.0000
2413,1,0,23.8518,446.8190,94.8042,0.0000,0.0000,0,-5.5905,-4.2071,0.0000
2414,1,0,24.1106,456.5700,94.0059,0.0000,0.0000,0,-5.5123,-4.2069,0.0000
2492,1,0,23.8117,445.3180,97.6300,0.0000,0.0000,0,-6.9523,-4.2524,0.0000
2493,1,0,24.0644,454.8200,97.7321,0.0000,0.0000,0,-6.5523,-4.2506,0.0000
2494,1,0,23.6911,440.8180,97.8835,0.0000,0.0000,0,-6.3522,-4.2497,0.0000
2495,1,0,23.5360,435.0670,97.6799,0.0000,0.0000,0,-6.1521,-4.2485,0.0000
2496,1,0,23.9583,450.8190,98.1414,0.0000,0.0000,0,-5.9518,-4.2475,0.0000
2497,1,0,23.9251,449.5690,97.3906,0.0000,0.0000,0,-5.7515,-4.2468,0.0000
2498,1,0,23.9317,449.8190,96.8296,0.0000,0.0000,0,-5.5511,-4.2459,0.0000
2520,1,0,23.8718,447.5690,95.7791,0.0000,0.0000,0,-7.1900,-4.2761,0.0000
2521,1,0,23.8518,446.8190,96.3238,0.0000,0.0000,0,-7.0522,-4.2748,0.0000
2567,1,0,23.8317,446.0680,96.5777,0.0000,0.0000,0,-7.0908,-4.3139,0.0000
2568,1,0,23.7782,444.0680,97.0868,0.0000,0.0000,0,-7.0131,-4.3136,0.0000
2578,1,0,23.9184,449.3190,97.1212,0.0000,0.0000,0,-6.6915,-4.3325,0.0000
2579,1,0,23.7916,444.5680,96.7632,0.0000,0.0000,0,-6.6135,-4.3322,0.0000
2580,1,0,23.9317,449.8190,98.3076,0.0000,0.0000,0,-6.4449,-4.3315,0.0000
2581,1,0,23.9317,449.8190,97.1746,0.0000,0.0000,0,-6.3668,-4.3312,0.0000
2582,1,0,23.6911,440.8180,96.9360,0.0000,0.0000,0,-6.1982,-4.3301,0.0000
2583,1,0,23.7716,443.8180,97.7310,0.0000,0.0000,0,-6.1201,-4.3296,0.0000
2584,1,0,23.7179,441.8180,97.2639,0.0000,0.0000,0,-5.9512,-4.3290,0.0000
2585,1,0,23.7916,444.5680,95.6496,0.0000,0.0000,0,-5.8732,-4.3287,0.0000
2586,1,0,23.8918,448.3190,94.8422,0.0000,0.0000,0,-5.7043,-4.3280,0.0000
2587,1,0,23.8651,447.3190,96.3485,0.0000,0.0000,0,-5.6260,-4.3276,0.0000
2588,1,0,23.9981,452.3190,94.7085,0.0000,0.0000,0,-5.4572,-4.3271,0.0000
2620,1,0,23.7582,443.3180,95.5715,0.0000,0.0000,0,-7.0517,-4.3528,0.0000
2621,1,0,23.9051,448.8190,94.8798,0.0000,0.0000,0,-7.1897,-4.3542,0.0000
2665,1,0,23.7716,443.8180,97.4448,0.0000,0.0000,0,-6.7756,-4.3568,0.0000
2674,1,0,23.8785,447.8190,95.5934,0.0000,0.0000,0,-6.9519,-4.3746,0.0000
2685,1,0,24.0114,452.8200,95.8995,0.0000,0.0000,0,-6.6912,-4.3805,0.0000
2686,1,0,23.7849,444.3180,97.3601,0.0000,0.0000,0,-6.6133,-4.3802,0.0000
2687,1,0,23.8984,448.5690,95.7800,0.0000,0.0000,0,-6.4445,-4.3795,0.0000
2688,1,0,24.0776,455.3200,98.2343,0.0000,0.0000,0,-6.3667,-4.3791,0.0000
2689,1,0,23.8117,445.3180,97.9246,0.0000,0.0000,0,-6.1980,-4.3780,0.0000
2690,1,0,23.8785,447.8190,96.7531,0.0000,0.0000,0,-6.1200,-4.3778,0.0000
2691,1,0,23.7112,441.5680,96.4503,0.0000,0.0000,0,-5.9511,-4.3770,0.0000
2692,1,0,23.6238,438.3170,95.7534,0.0000,0.0000,0,-5.8729,-4.3766,0.0000
2693,1,0,23.6373,438.8170,95.6864,0.0000,0.0000,0,-5.7040,-4.3761,0.0000
2694,1,0,23.9384,450.0690,94.0019,0.0000,0.0000,0,-5.6258,-4.3757,0.0000
2695,1,0,23.9915,452.0690,94.4951,0.0000,0.0000,0,-5.4568,-4.3749,0.0000
2757,1,0,24.1963,459.8210,96.9283,0.0000,0.0000,0,-6.2825,-4.3971,0.0000
2758,1,0,23.8518,446.8190,94.4996,0.0000,0.0000,0,-5.7885,-4.3951,0.0000
2769,1,0,23.8518,446.8190,96.2261,0.0000,0.0000,0,-6.8144,-4.4101,0.0000
2770,1,0,23.8918,448.3190,96.9142,0.0000,0.0000,0,-6.7366,-4.4097,0.0000
2771,1,0,24.0445,454.0700,95.7811,0.0000,0.0000,0,-6.5677,-4.4090,0.0000
2772,1,0,23.9184,449.3190,97.3962,0.0000,0.0000,0,-6.4898,-4.4088,0.0000
2773,1,0,24.1568,458.3200,96.0965,0.0000,0.0000,0,-6.0743,-4.4065,0.0000
2774,1,0,23.8050,445.0680,97.3779,0.0000,0.0000,0,-5.9963,-4.4062,0.0000
2775,1,0,23.8184,445.5680,94.2521,0.0000,0.0000,0,-5.5802,-4.4045,0.0000
2776,1,0,23.8785,447.8190,94.9130,0.0000,0.0000,0,-5.5019,-4.4042,0.0000
2797,1,0,23.8718,447.5690,95.6063,0.0000,0.0000,0,-6.9128,-4.4133,0.0000
2800,1,0,23.8050,445.0680,97.3779,0.0000,0.0000,0,-5.9963,-4.4062,0.0000
2844,1,0,23.7849,444.3180,96.9976,0.0000,0.0000,0,-6.9513,-4.4525,0.0000
2846,1,0,23.7849,444.3180,95.6764,0.0000,0.0000,0,-6.0742,-4.4544,0.0000
2855,1,0,24.0379,453.8200,95.4425,0.0000,0.0000,0,-6.8143,-4.4580,0.0000
2856,1,0,23.9184,449.3190,97.1454,0.0000,0.0000,0,-6.7364,-4.4578,0.0000
2857,1,0,23.9317,449.8190,96.6748,0.0000,0.0000,0,-6.5676,-4.4570,0.0000
2858,1,0,23.9051,448.8190,97.9675,0.0000,0.0000,0,-6.4896,-4.4566,0.0000
2859,1,0,23.7515,443.0680,96.2263,0.0000,0.0000,0,-5.9962,-4.4541,0.0000
2860,1,0,23.7582,443.3180,95.4895,0.0000,0.0000,0,-5.5800,-4.4524,0.0000
2861,1,0,23.8984,448.5690,95.6052,0.0000,0.0000,0,-5.5017,-4.4522,0.0000
2919,1,0,24.2029,460.0710,96.3489,0.0000,0.0000,0,-6.2822,-4.4656,0.0000
2920,1,0,23.7849,444.3180,97.0752,0.0000,0.0000,0,-5.7882,-4.4637,0.0000
2927,1,0,24.0445,454.0700,96.0617,0.0000,0.0000,0,-7.0513,-4.4750,0.0000
2939,1,0,23.8451,446.5690,93.6491,0.0000,0.0000,0,-7.1893,-4.4889,0.0000
2940,1,0,23.6170,438.0670,95.8966,0.0000,0.0000,0,-6.6908,-4.4865,0.0000
2941,1,0,23.8251,445.8180,98.1472,0.0000,0.0000,0,-6.6129,-4.4861,0.0000
2942,1,0,23.8518,446.8190,96.0927,0.0000,0.0000,0,-6.4441,-4.4855,0.0000
2943,1,0,23.7515,443.0680,96.3689,0.0000,0.0000,0,-6.3663,-4.4852,0.0000
2944,1,0,23.6843,440.5680,96.9967,0.0000,0.0000,0,-6.1974,-4.4841,0.0000
2945,1,0,23.7313,442.3180,96.0927,0.0000,0.0000,0,-6.1193,-4.4837,0.0000
2946,1,0,23.8251,445.8180,95.8357,0.0000,0.0000,0,-5.9504,-4.4829,0.0000
2947,1,0,23.8050,445.0680,95.9825,0.0000,0.0000,0,-5.8727,-4.4825,0.0000
2948,1,0,23.9118,449.0690,96.4763,0.0000,0.0000,0,-5.7035,-4.4819,0.0000
2949,1,0,23.8518,446.8190,93.4061,0.0000,0.0000,0,-5.6253,-4.4815,0.0000
2950,1,0,24.0710,455.0700,96.2997,0.0000,0.0000,0,-5.4563,-4.4809,0.0000
2982,1,0,23.8050,445.0680,95.9825,0.0000,0.0000,0,-5.8727,-4.4825,0.0000
3025,1,0,23.8117,445.3180,95.3497,0.0000,0.0000,0,-6.7751,-4.5109,0.0000
3031,1,0,23.8918,448.3190,94.1381,0.0000,0.0000,0,-7.0901,-4.5141,0.0000
3032,1,0,23.8184,445.5680,94.1748,0.0000,0.0000,0,-7.0123,-4.5137,0.0000
3049,1,0,23.8050,445.0680,96.4134,0.0000,0.0000,0,-6.6906,-4.5345,0.0000
3050,1,0,23.7380,442.5680,99.2568,0.0000,0.0000,0,-6.6128,-4.5341,0.0000
3051,1,0,23.6373,438.8170,94.4320,0.0000,0.0000,0,-6.4439,-4.5334,0.0000
3052,1,0,23.7179,441.8180,96.4130,0.0000,0.0000,0,-6.3659,-4.5331,0.0000
3053,1,0,23.6574,439.5680,96.3318,0.0000,0.0000,0,-6.1973,-4.5319,0.0000
3054,1,0,23.5428,435.3170,97.6143,0.0000,0.0000,0,-6.1193,-4.5316,0.0000
3055,1,0,23.6574,439.5680,95.8562,0.0000,0.0000,0,-5.9504,-4.5309,0.0000
3056,1,0,23.6843,440.5680,93.4016,0.0000,0.0000,0,-5.8723,-4.5305,0.0000
3057,1,0,23.8584,447.0690,96.2183,0.0000,0.0000,0,-5.7032,-4.5299,0.0000
3058,1,0,23.8584,447.0690,95.3461,0.0000,0.0000,0,-5.6252,-4.5295,0.0000
3059,1,0,23.9317,449.8190,93.9889,0.0000,0.0000,0,-5.4562,-4.5289,0.0000
3116,1,0,23.8518,446.8190,93.8011,0.0000,0.0000,0,-7.0510,-4.5530,0.0000
3118,1,0,23.6911,440.8180,94.7233,0.0000,0.0000,0,-6.0347,-4.5500,0.0000
3119,1,0,23.8451,446.5690,92.4092,0.0000,0.0000,0,-5.5406,-4.5481,0.0000
3124,1,0,23.6911,440.8180,94.7233,0.0000,0.0000,0,-6.0347,-4.5500,0.0000
3131,1,0,23.9650,451.0690,93.1975,0.0000,0.0000,0,-6.8138,-4.5640,0.0000
3132,1,0,24.0114,452.8200,94.5306,0.0000,0.0000,0,-6.7358,-4.5637,0.0000
3133,1,0,24.6267,476.3230,96.0956,0.0000,0.0000,0,-6.3206,-4.5616,0.0000
3134,1,0,23.8918,448.3190,95.1637,0.0000,0.0000,0,-6.2426,-4.5611,0.0000
3135,1,0,23.7649,443.5680,94.5041,0.0000,0.0000,0,-5.8266,-4.5594,0.0000
3136,1,0,23.8584,447.0690,95.9427,0.0000,0.0000,0,-5.7485,-4.5592,0.0000
3161,1,0,23.9184,449.3190,94.8388,0.0000,0.0000,0,-7.1890,-4.5669,0.0000
3163,1,0,23.8918,448.3190,95.0348,0.0000,0.0000,0,-6.9510,-4.5747,0.0000
3200,1,0,23.6709,440.0680,95.7060,0.0000,0.0000,0,-6.6903,-4.5873,0.0000
3217,1,0,24.1700,458.8200,93.9091,0.0000,0.0000,0,-7.1887,-4.6148,0.0000
3218,1,0,24.0710,455.0700,95.6176,0.0000,0.0000,0,-6.9897,-4.6138,0.0000
3219,1,0,23.7582,443.3180,93.6264,0.0000,0.0000,0,-6.9120,-4.6134,0.0000
3220,1,0,23.8918,448.3190,95.1131,0.0000,0.0000,0,-6.8136,-4.6120,0.0000
3221,1,0,23.9981,452.3190,96.6532,0.0000,0.0000,0,-6.7355,-4.6116,0.0000
3222,1,0,24.5943,475.0730,96.2432,0.0000,0.0000,0,-6.3205,-4.6093,0.0000
3223,1,0,23.9782,451.5690,95.4611,0.0000,0.0000,0,-6.2424,-4.6092,0.0000
3224,1,0,23.7515,443.0680,94.9850,0.0000,0.0000,0,-5.8264,-4.6074,0.0000
3225,1,0,23.9051,448.8190,94.8331,0.0000,0.0000,0,-5.7483,-4.6071,0.0000
3287,1,0,23.6440,439.0670,97.0711,0.0000,0.0000,0,-6.0344,-4.6186,0.0000
3288,1,0,23.7716,443.8180,94.9839,0.0000,0.0000,0,-5.5403,-4.6167,0.0000
3301,1,0,23.8518,446.8190,95.7539,0.0000,0.0000,0,-6.6901,-4.6404,0.0000
3302,1,0,23.7112,441.5680,94.7773,0.0000,0.0000,0,-6.6122,-4.6400,0.0000
3303,1,0,23.6574,439.5680,97.3072,0.0000,0.0000,0,-6.4434,-4.6393,0.0000
3304,1,0,23.6843,440.5680,95.8602,0.0000,0.0000,0,-6.3654,-4.6390,0.0000
3305,1,0,23.6709,440.0680,94.6293,0.0000,0.0000,0,-6.1968,-4.6380,0.0000
3306,1,0,23.4886,433.3160,94.9295,0.0000,0.0000,0,-6.1187,-4.6377,0.0000
3307,1,0,23.7515,443.0680,97.4041,0.0000,0.0000,0,-5.9498,-4.6370,0.0000
3308,1,0,23.6978,441.0680,95.2439,0.0000,0.0000,0,-5.8717,-4.6366,0.0000
3309,1,0,23.9251,449.5690,91.7673,0.0000,0.0000,0,-5.7027,-4.6360,0.0000
3310,1,0,23.7983,444.8180,93.6972,0.0000,0.0000,0,-5.6246,-4.6357,0.0000
3311,1,0,24.0247,453.3200,93.7944,0.0000,0.0000,0,-5.4558,-4.6349,0.0000
3343,1,0,23.9849,451.8190,94.7834,0.0000,0.0000,0,-6.9507,-4.6526,0.0000
3388,1,0,23.9981,452.3190,97.1518,0.0000,0.0000,0,-6.7743,-4.6647,0.0000
3394,1,0,23.9317,449.8190,94.7140,0.0000,0.0000,0,-7.0504,-4.6751,0.0000
3411,1,0,23.7582,443.3180,91.8997,0.0000,0.0000,0,-6.6900,-4.6885,0.0000
3412,1,0,23.8050,445.0680,94.1584,0.0000,0.0000,0,-6.6119,-4.6881,0.0000
3413,1,0,23.9251,449.5690,95.6292,0.0000,0.0000,0,-6.4431,-4.6873,0.0000
3414,1,0,23.7045,441.3180,94.7163,0.0000,0.0000,0,-6.3651,-4.6871,0.0000
3415,1,0,23.5563,435.8170,94.3267,0.0000,0.0000,0,-6.1966,-4.6859,0.0000
3416,1,0,23.7515,443.0680,94.8379,0.0000,0.0000,0,-6.1184,-4.6856,0.0000
3417,1,0,23.6776,440.3180,94.8378,0.0000,0.0000,0,-5.9497,-4.6848,0.0000
3418,1,0,23.4751,432.8160,94.5059,0.0000,0.0000,0,-5.8714,-4.6846,0.0000
3419,1,0,23.8584,447.0690,94.1572,0.0000,0.0000,0,-5.7025,-4.6840,0.0000
3420,1,0,23.9384,450.0690,92.7818,0.0000,0.0000,0,-5.6245,-4.6836,0.0000
3421,1,0,23.7582,443.3180,93.3823,0.0000,0.0000,0,-5.4554,-4.6830,0.0000
3448,1,0,24.1436,457.8200,93.7186,0.0000,0.0000,0,-7.1884,-4.6930,0.0000
3484,1,0,24.3013,463.8210,94.2379,0.0000,0.0000,0,-6.2810,-4.7050,0.0000
3485,1,0,23.7782,444.0680,91.5307,0.0000,0.0000,0,-5.7871,-4.7030,0.0000
3493,1,0,23.7179,441.8180,93.6473,0.0000,0.0000,0,-7.0892,-4.7142,0.0000
3494,1,0,23.9384,450.0690,93.4138,0.0000,0.0000,0,-7.0113,-4.7139,0.0000
3503,1,0,23.9051,448.8190,94.6972,0.0000,0.0000,0,-6.8131,-4.7180,0.0000
3504,1,0,24.2620,462.3210,95.5242,0.0000,0.0000,0,-6.7353,-4.7177,0.0000
3505,1,0,23.7983,444.8180,95.8636,0.0000,0.0000,0,-6.5664,-4.7169,0.0000
3506,1,0,23.8718,447.5690,92.5892,0.0000,0.0000,0,-6.4885,-4.7165,0.0000
3507,1,0,23.7246,442.0680,95.2962,0.0000,0.0000,0,-6.0729,-4.7146,0.0000
3508,1,0,23.7179,441.8180,95.1188,0.0000,0.0000,0,-5.9949,-4.7142,0.0000
3509,1,0,24.0644,454.8200,92.0640,0.0000,0.0000,0,-5.5788,-4.7126,0.0000
3510,1,0,23.9051,448.8190,91.9014,0.0000,0.0000,0,-5.5008,-4.7121,0.0000
3534,1,0,23.9782,451.5690,91.9377,0.0000,0.0000,0,-7.1880,-4.7408,0.0000
3565,1,0,23.8184,445.5680,95.9382,0.0000,0.0000,0,-6.6897,-4.7415,0.0000
3580,1,0,23.8518,446.8190,92.8368,0.0000,0.0000,0,-7.0501,-4.7531,0.0000
3585,1,0,23.7582,443.3180,95.4413,0.0000,0.0000,0,-6.8129,-4.7659,0.0000
3586,1,0,23.9517,450.5690,95.1374,0.0000,0.0000,0,-6.7348,-4.7656,0.0000
3587,1,0,23.8918,448.3190,94.7648,0.0000,0.0000,0,-6.5661,-4.7649,0.0000
3588,1,0,23.8117,445.3180,94.0353,0.0000,0.0000,0,-6.4883,-4.7647,0.0000
3589,1,0,23.7313,442.3180,96.0976,0.0000,0.0000,0,-6.0727,-4.7626,0.0000
3590,1,0,23.7782,444.0680,95.0762,0.0000,0.0000,0,-5.9945,-4.7622,0.0000
3591,1,0,23.8918,448.3190,91.7523,0.0000,0.0000,0,-5.5787,-4.7605,0.0000
3592,1,0,23.9051,448.8190,91.8210,0.0000,0.0000,0,-5.5004,-4.7602,0.0000
3655,1,0,23.7515,443.0680,94.3727,0.0000,0.0000,0,-6.9500,-4.7748,0.0000
3658,1,0,24.5425,473.0730,93.5759,0.0000,0.0000,0,-6.2806,-4.7735,0.0000
3659,1,0,23.9251,449.5690,92.3621,0.0000,0.0000,0,-5.7865,-4.7716,0.0000
3672,1,0,23.9184,449.3190,92.5565,0.0000,0.0000,0,-6.6894,-4.7943,0.0000
3673,1,0,23.7582,443.3180,94.7800,0.0000,0.0000,0,-6.6114,-4.7942,0.0000
3674,1,0,23.9317,449.8190,95.5801,0.0000,0.0000,0,-6.4427,-4.7935,0.0000
3675,1,0,23.6978,441.0680,96.4856,0.0000,0.0000,0,-6.3647,-4.7929,0.0000
3676,1,0,23.5766,436.5670,94.7938,0.0000,0.0000,0,-6.1960,-4.7920,0.0000
3677,1,0,23.7313,442.3180,93.8145,0.0000,0.0000,0,-6.1180,-4.7917,0.0000
3678,1,0,23.6305,438.5670,96.3945,0.0000,0.0000,0,-5.9490,-4.7911,0.0000
3679,1,0,23.7448,442.8180,94.1763,0.0000,0.0000,0,-5.8709,-4.7907,0.0000
3680,1,0,23.8184,445.5680,92.9960,0.0000,0.0000,0,-5.7020,-4.7901,0.0000
3681,1,0,23.8651,447.3190,93.3179,0.0000,0.0000,0,-5.6240,-4.7898,0.0000
3682,1,0,24.0247,453.3200,93.1771,0.0000,0.0000,0,-5.4549,-4.7890,0.0000
3717,1,0,23.8317,446.0680,93.4872,0.0000,0.0000,0,-6.9109,-4.8136,0.0000
3720,1,0,23.9849,451.8190,91.8236,0.0000,0.0000,0,-7.1878,-4.8189,0.0000
3763,1,0,23.6440,439.0670,95.2670,0.0000,0.0000,0,-6.7737,-4.8187,0.0000
3780,1,0,23.6440,439.0670,91.4475,0.0000,0.0000,0,-6.6891,-4.8424,0.0000
3781,1,0,23.7380,442.5680,92.6511,0.0000,0.0000,0,-6.6112,-4.8421,0.0000
3782,1,0,23.7649,443.5680,95.1029,0.0000,0.0000,0,-6.4425,-4.8414,0.0000
3783,1,0,23.6978,441.0680,94.2232,0.0000,0.0000,0,-6.3643,-4.8412,0.0000
3784,1,0,23.6440,439.0670,93.7388,0.0000,0.0000,0,-6.1958,-4.8399,0.0000
3785,1,0,23.7849,444.3180,93.6204,0.0000,0.0000,0,-6.1179,-4.8397,0.0000
3786,1,0,23.7380,442.5680,93.7840,0.0000,0.0000,0,-5.9489,-4.8391,0.0000
3787,1,0,23.9583,450.8190,93.4158,0.0000,0.0000,0,-5.8707,-4.8388,0.0000
3788,1,0,23.8317,446.0680,92.7675,0.0000,0.0000,0,-5.7018,-4.8380,0.0000
3789,1,0,23.8518,446.8190,92.3038,0.0000,0.0000,0,-5.6236,-4.8378,0.0000
3790,1,0,23.9915,452.0690,92.6794,0.0000,0.0000,0,-5.4548,-4.8370,0.0000
3850,1,0,23.9782,451.5690,93.5802,0.0000,0.0000,0,-6.9497,-4.8528,0.0000
3853,1,0,23.7649,443.5680,94.6604,0.0000,0.0000,0,-6.5267,-4.8603,0.0000
3854,1,0,23.6911,440.8180,94.7641,0.0000,0.0000,0,-6.0332,-4.8581,0.0000
3855,1,0,23.7380,442.5680,93.2117,0.0000,0.0000,0,-5.5392,-4.8562,0.0000
3862,1,0,23.8050,445.0680,92.0826,0.0000,0.0000,0,-7.1876,-4.8701,0.0000
3869,1,0,23.8251,445.8180,95.9408,0.0000,0.0000,0,-6.8124,-4.8720,0.0000
3870,1,0,23.8918,448.3190,93.6283,0.0000,0.0000,0,-6.7344,-4.8715,0.0000
3871,1,0,24.8711,485.8250,94.2775,0.0000,0.0000,0,-6.3191,-4.8696,0.0000
3872,1,0,24.2160,460.5710,94.7414,0.0000,0.0000,0,-6.2412,-4.8692,0.0000
3873,1,0,23.8785,447.8190,92.6003,0.0000,0.0000,0,-5.8251,-4.8675,0.0000
3874,1,0,23.9384,450.0690,93.0717,0.0000,0.0000,0,-5.7470,-4.8672,0.0000
3890,1,0,24.0180,453.0700,93.0489,0.0000,0.0000,0,-7.0496,-4.8754,0.0000
3933,1,0,23.8918,448.3190,95.2831,0.0000,0.0000,0,-6.6891,-4.8955,0.0000
3946,1,0,23.8518,446.8190,92.4649,0.0000,0.0000,0,-7.0883,-4.9145,0.0000
3947,1,0,24.0908,455.8200,94.6723,0.0000,0.0000,0,-7.0104,-4.9141,0.0000
3956,1,0,23.9251,449.5690,94.3469,0.0000,0.0000,0,-6.8121,-4.9200,0.0000
3957,1,0,23.9517,450.5690,94.5058,0.0000,0.0000,0,-6.7341,-4.9195,0.0000
3958,1,0,25.0306,492.0760,92.9716,0.0000,0.0000,0,-6.3190,-4.9174,0.0000
3959,1,0,24.0974,456.0700,95.3960,0.0000,0.0000,0,-6.2409,-4.9171,0.0000
3960,1,0,23.7515,443.0680,92.3321,0.0000,0.0000,0,-5.8249,-4.9154,0.0000
3961,1,0,23.7246,442.0680,92.4933,0.0000,0.0000,0,-5.7469,-4.9154,0.0000
4027,1,0,23.5090,434.0670,92.1240,0.0000,0.0000,0,-6.0329,-4.9267,0.0000
4028,1,0,23.6978,441.0680,93.0494,0.0000,0.0000,0,-5.5387,-4.9247,0.0000
4034,1,0,23.8718,447.5690,90.6124,0.0000,0.0000,0,-7.1872,-4.9482,0.0000
4040,1,0,23.9251,449.5690,93.3954,0.0000,0.0000,0,-6.6888,-4.9485,0.0000
4042,1,0,23.7716,443.8180,94.1667,0.0000,0.0000,0,-6.4419,-4.9475,0.0000
