Repository: kimminkuy70-coder/Parameter

# B3 — kV 정점 정밀화 (26µm, 3런)

`../../공정모델링/B3_정점정밀화_DOE.xlsx` 설계를 실행한 결과입니다. R0.5·F64·W4 고정, kV만 0.5 간격.
(자재 라벨 D26B, RunID 4007~4009 — kV60 Q가 기존 D26과 일치해 동일 자재로 판단)

## 폴더 ↔ 조건

| 폴더 | kV | RunID | 측정직경(µm) | Q_dia | 직경 게이트(0.97~1.03) |
|---|---|---|---|---|---|
| B3-2_kV59.5_R0.5_F64_W4 | 59.5 | 4008 | 24.842 | 0.9555 | ❌ 탈락 |
| **B3-1_kV60.0_R0.5_F64_W4** | **60.0** | 4007 | **25.619** | **0.9854** | ✅ **통과** |
| B3-3_kV60.5_R0.5_F64_W4 | 60.5 | 4009 | 23.603 | 0.9078 | ❌ 탈락 |

## 결론 — "결과 A": 정점은 60, 그리고 창이 매우 좁고 비대칭

- **포물선 정점 kV\* = 59.89 ≈ 60** (1차 회귀 kv*=59.96과 일치) → **레시피 kV\*≈60 확정, 보정 불필요.**
- **정점 최대 Q = 0.988** → 26µm은 약 1.2% 언더사이즈가 구조적 한계(정점에서도 100% 못 맞춤).

File: 실험데이터/B3_정점정밀화_3런/B3-3_kV60.5_R0.5_F64_W4/DieLevel/WBA_DieResult_0263_4009.csv
BumpId,Flag,Failure,Diameter,Area,Roundness,VoidFraction,LargestVoidFraction,VoidNumber,Centre_X,Centre_Y,LargestVoidDiameterFraction
286,1,0,23.8050,445.0680,91.3536,0.0000,0.0000,0,135.0460,-2.7797,0.0000
287,1,0,23.7649,443.5680,91.8830,0.0000,0.0000,0,135.1580,-2.7791,0.0000
293,1,0,23.6305,438.5670,96.0383,0.0000,0.0000,0,135.6920,-2.8251,0.0000
294,1,0,23.9118,449.0690,95.0792,0.0000,0.0000,0,135.7400,-2.8249,0.0000
295,1,0,23.5901,437.0670,95.7361,0.0000,0.0000,0,135.9520,-2.8236,0.0000
296,1,0,23.8518,446.8190,96.5703,0.0000,0.0000,0,136.0000,-2.8235,0.0000
337,1,0,23.6574,439.5680,93.8593,0.0000,0.0000,0,135.3220,-2.8391,0.0000
338,1,0,23.7849,444.3180,93.7886,0.0000,0.0000,0,135.5220,-2.8381,0.0000
339,1,0,23.7649,443.5680,92.9903,0.0000,0.0000,0,136.5200,-2.8334,0.0000
340,1,0,23.9849,451.8190,90.6496,0.0000,0.0000,0,136.7200,-2.8325,0.0000
367,1,0,23.8451,446.5690,94.2221,0.0000,0.0000,0,135.3220,-2.9171,0.0000
368,1,0,23.7916,444.5680,94.6402,0.0000,0.0000,0,135.5220,-2.9163,0.0000
369,1,0,23.8251,445.8180,93.7601,0.0000,0.0000,0,136.5200,-2.9114,0.0000
373,1,0,23.6642,439.8180,93.2134,0.0000,0.0000,0,136.7210,-2.9106,0.0000
380,1,0,23.7849,444.3180,95.4101,0.0000,0.0000,0,136.2100,-2.9189,0.0000
381,1,0,23.8251,445.8180,95.7727,0.0000,0.0000,0,136.2630,-2.9187,0.0000
434,1,0,23.7515,443.0680,92.8424,0.0000,0.0000,0,135.0470,-2.9507,0.0000
435,1,0,23.7983,444.8180,94.0833,0.0000,0.0000,0,135.1590,-2.9501,0.0000
441,1,0,23.7448,442.8180,93.7061,0.0000,0.0000,0,135.3220,-2.9840,0.0000
442,1,0,23.7649,443.5680,95.9367,0.0000,0.0000,0,136.5200,-2.9785,0.0000
468,1,0,23.5360,435.0670,93.7968,0.0000,0.0000,0,135.3230,-3.0620,0.0000
469,1,0,23.7983,444.8180,95.4264,0.0000,0.0000,0,136.5210,-3.0566,0.0000
497,1,0,23.7983,444.8180,93.9346,0.0000,0.0000,0,135.1600,-3.1043,0.0000
499,1,0,23.8651,447.3190,92.5044,0.0000,0.0000,0,135.0480,-3.1047,0.0000
500,1,0,23.7983,444.8180,97.2436,0.0000,0.0000,0,136.1480,-3.1047,0.0000
501,1,0,23.7782,444.0680,97.7613,0.0000,0.0000,0,136.1960,-3.1046,0.0000
502,1,0,23.7246,442.0680,96.5435,0.0000,0.0000,0,136.2780,-3.1042,0.0000
503,1,0,23.6911,440.8180,96.1405,0.0000,0.0000,0,136.3260,-3.1040,0.0000
535,1,0,23.6776,440.3180,94.9448,0.0000,0.0000,0,135.3230,-3.1340,0.0000
536,1,0,23.6373,438.8170,95.3764,0.0000,0.0000,0,135.5220,-3.1332,0.0000
537,1,0,23.8117,445.3180,94.7301,0.0000,0.0000,0,136.5210,-3.1287,0.0000
538,1,0,23.8251,445.8180,95.6264,0.0000,0.0000,0,136.7210,-3.1277,0.0000
547,1,0,23.4547,432.0660,97.9009,0.0000,0.0000,0,135.6520,-3.1527,0.0000
548,1,0,23.7716,443.8180,97.5480,0.0000,0.0000,0,136.0420,-3.1506,0.0000
549,1,0,23.7782,444.0680,93.5553,0.0000,0.0000,0,136.8520,-3.1471,0.0000
575,1,0,23.8918,448.3190,95.2395,0.0000,0.0000,0,136.3230,-3.1793,0.0000
591,1,0,23.5022,433.8170,95.7415,0.0000,0.0000,0,135.3230,-3.2121,0.0000
592,1,0,23.7179,441.8180,96.7238,0.0000,0.0000,0,135.5230,-3.2113,0.0000
593,1,0,23.8251,445.8180,96.2360,0.0000,0.0000,0,136.5210,-3.2066,0.0000
594,1,0,23.5968,437.3170,95.3653,0.0000,0.0000,0,136.7220,-3.2058,0.0000
600,1,0,23.9517,450.5690,96.5476,0.0000,0.0000,0,135.7590,-3.2169,0.0000
601,1,0,23.8984,448.5690,97.5319,0.0000,0.0000,0,135.8070,-3.2168,0.0000
602,1,0,23.7649,443.5680,98.5242,0.0000,0.0000,0,135.8890,-3.2162,0.0000
603,1,0,23.7313,442.3180,96.3238,0.0000,0.0000,0,135.9370,-3.2161,0.0000
604,1,0,23.8584,447.0690,95.9131,0.0000,0.0000,0,136.2840,-3.2184,0.0000
605,1,0,23.9184,449.3190,97.4530,0.0000,0.0000,0,136.3620,-3.2181,0.0000
656,1,0,23.6843,440.5680,96.0206,0.0000,0.0000,0,135.6530,-3.2308,0.0000
657,1,0,23.7782,444.0680,99.0394,0.0000,0.0000,0,136.0430,-3.2286,0.0000
658,1,0,23.6776,440.3180,92.9327,0.0000,0.0000,0,136.8520,-3.2250,0.0000
684,1,0,23.7782,444.0680,94.8499,0.0000,0.0000,0,135.0720,-3.2513,0.0000
694,1,0,23.8851,448.0690,95.6401,0.0000,0.0000,0,136.3240,-3.2572,0.0000
700,1,0,23.5563,435.8170,95.3932,0.0000,0.0000,0,135.3110,-3.2775,0.0000
701,1,0,23.7782,444.0680,95.8104,0.0000,0.0000,0,136.5090,-3.2720,0.0000
702,1,0,23.7916,444.5680,97.5433,0.0000,0.0000,0,135.6530,-3.2827,0.0000
703,1,0,23.9118,449.0690,98.2250,0.0000,0.0000,0,135.7640,-3.2822,0.0000
704,1,0,23.7313,442.3180,99.0542,0.0000,0.0000,0,135.8120,-3.2820,0.0000
705,1,0,23.6507,439.3170,97.3284,0.0000,0.0000,0,135.8840,-3.2817,0.0000
706,1,0,23.7246,442.0680,97.6970,0.0000,0.0000,0,135.9320,-3.2815,0.0000
707,1,0,23.6911,440.8180,98.2596,0.0000,0.0000,0,136.0430,-3.2806,0.0000
708,1,0,23.9184,449.3190,98.1411,0.0000,0.0000,0,136.2230,-3.2797,0.0000
709,1,0,24.0048,452.5690,94.8657,0.0000,0.0000,0,136.8520,-3.2773,0.0000
731,1,0,23.9450,450.3190,95.1668,0.0000,0.0000,0,135.0330,-3.2906,0.0000
732,1,0,23.6911,440.8180,95.3346,0.0000,0.0000,0,135.1110,-3.2904,0.0000
786,1,0,23.5090,434.0670,96.9265,0.0000,0.0000,0,135.3840,-3.3040,0.0000
787,1,0,23.5833,436.8170,96.4408,0.0000,0.0000,0,135.4970,-3.3035,0.0000
788,1,0,23.8050,445.0680,95.1085,0.0000,0.0000,0,136.5830,-3.2985,0.0000
789,1,0,23.8184,445.5680,95.7184,0.0000,0.0000,0,136.6950,-3.2980,0.0000
798,1,0,23.8317,446.0680,97.4319,0.0000,0.0000,0,136.1840,-3.3189,0.0000
799,1,0,23.9650,451.0690,96.7073,0.0000,0.0000,0,136.2630,-3.3185,0.0000
832,1,0,23.7045,441.3180,93.7790,0.0000,0.0000,0,135.0720,-3.3295,0.0000
834,1,0,23.7716,443.8180,95.1915,0.0000,0.0000,0,135.1980,-3.3524,0.0000
835,1,0,23.2639,425.0650,98.8586,0.0000,0.0000,0,135.9330,-3.3595,0.0000
848,1,0,23.6642,439.8180,96.5103,0.0000,0.0000,0,135.6530,-3.3608,0.0000
849,1,0,23.4004,430.0660,97.5381,0.0000,0.0000,0,135.7640,-3.3602,0.0000
850,1,0,23.5225,434.5670,99.5004,0.0000,0.0000,0,135.8120,-3.3602,0.0000
851,1,0,23.2365,424.0650,98.3721,0.0000,0.0000,0,135.8850,-3.3598,0.0000
852,1,0,23.3595,428.5660,99.4436,0.0000,0.0000,0,136.0430,-3.3587,0.0000
853,1,0,23.7849,444.3180,97.0693,0.0000,0.0000,0,136.2240,-3.3578,0.0000
854,1,0,23.8117,445.3180,93.9390,0.0000,0.0000,0,136.8530,-3.3552,0.0000
926,1,0,23.8251,445.8180,96.8548,0.0000,0.0000,0,136.3240,-3.3795,0.0000
935,1,0,23.6440,439.0670,95.7713,0.0000,0.0000,0,135.1590,-3.3913,0.0000
936,1,0,23.8184,445.5680,96.2989,0.0000,0.0000,0,135.2370,-3.3910,0.0000
939,1,0,23.6709,440.0680,98.4897,0.0000,0.0000,0,136.2850,-3.4188,0.0000
940,1,0,23.9716,451.3190,96.9870,0.0000,0.0000,0,136.3630,-3.4182,0.0000
977,1,0,23.6238,438.3170,94.5365,0.0000,0.0000,0,135.1980,-3.4302,0.0000
978,1,0,23.7983,444.8180,95.5454,0.0000,0.0000,0,135.0730,-3.4518,0.0000
980,1,0,23.7582,443.3180,98.7019,0.0000,0.0000,0,136.3240,-3.4575,0.0000
1000,1,0,23.5901,437.0670,98.3334,0.0000,0.0000,0,135.6240,-3.4829,0.0000
1001,1,0,23.2844,425.8150,97.5196,0.0000,0.0000,0,135.8240,-3.4821,0.0000
1002,1,0,23.4208,430.8160,99.6099,0.0000,0.0000,0,136.0240,-3.4809,0.0000
1003,1,0,23.4547,432.0660,97.4937,0.0000,0.0000,0,136.2240,-3.4800,0.0000
1039,1,0,23.5090,434.0670,95.6601,0.0000,0.0000,0,135.0340,-3.4909,0.0000
1040,1,0,23.5833,436.8170,95.9519,0.0000,0.0000,0,135.1120,-3.4904,0.0000
1042,1,0,23.7983,444.8180,98.3963,0.0000,0.0000,0,135.5850,-3.5221,0.0000
1043,1,0,23.5360,435.0670,98.2127,0.0000,0.0000,0,135.6630,-3.5217,0.0000
1044,1,0,23.3186,427.0660,98.5698,0.0000,0.0000,0,135.7850,-3.5213,0.0000
1045,1,0,23.4276,431.0660,98.8100,0.0000,0.0000,0,135.8630,-3.5209,0.0000
1046,1,0,23.4140,430.5660,98.9640,0.0000,0.0000,0,135.9850,-3.5200,0.0000
1047,1,0,23.2502,424.5650,99.7619,0.0000,0.0000,0,136.0630,-3.5196,0.0000
1048,1,0,23.4072,430.3160,99.7841,0.0000,0.0000,0,136.1850,-3.5192,0.0000
1049,1,0,23.6103,437.8170,98.2211,0.0000,0.0000,0,136.2630,-3.5190,0.0000
1050,1,0,24.1106,456.5700,95.0838,0.0000,0.0000,0,136.8220,-3.5164,0.0000
1142,1,0,23.4819,433.0660,99.4173,0.0000,0.0000,0,135.6240,-3.5610,0.0000
1143,1,0,23.3118,426.8160,98.8972,0.0000,0.0000,0,136.2240,-3.5580,0.0000
1144,1,0,23.8851,448.0690,95.2119,0.0000,0.0000,0,136.8610,-3.5554,0.0000
1157,1,0,23.1542,421.0650,98.1560,0.0000,0.0000,0,135.8240,-3.5601,0.0000
1158,1,0,23.2639,425.0650,98.5018,0.0000,0.0000,0,136.0240,-3.5588,0.0000
1193,1,0,23.5563,435.8170,95.9547,0.0000,0.0000,0,135.0730,-3.5672,0.0000
1196,1,0,23.3799,429.3160,98.5233,0.0000,0.0000,0,135.7240,-3.5827,0.0000
1197,1,0,23.1335,420.3150,99.3063,0.0000,0.0000,0,135.9240,-3.5817,0.0000
1198,1,0,23.3527,428.3160,98.2653,0.0000,0.0000,0,136.1240,-3.5806,0.0000
1199,1,0,23.5968,437.3170,99.2050,0.0000,0.0000,0,136.3250,-3.5797,0.0000
1233,1,0,23.8050,445.0680,98.3125,0.0000,0.0000,0,135.4040,-3.5945,0.0000
1234,1,0,24.0048,452.5690,96.2657,0.0000,0.0000,0,136.6030,-3.5890,0.0000
1240,1,0,23.5225,434.5670,93.8337,0.0000,0.0000,0,135.0350,-3.6063,0.0000
1241,1,0,23.5901,437.0670,95.0588,0.0000,0.0000,0,135.1120,-3.6058,0.0000
1259,1,0,23.2160,423.3150,98.7515,0.0000,0.0000,0,135.6850,-3.6218,0.0000
1260,1,0,23.2913,426.0650,99.5017,0.0000,0.0000,0,135.7630,-3.6215,0.0000
1261,1,0,22.9678,414.3140,97.8355,0.0000,0.0000,0,135.8860,-3.6211,0.0000
1262,1,0,23.1335,420.3150,98.6698,0.0000,0.0000,0,135.9630,-3.6203,0.0000
1263,1,0,23.2913,426.0650,99.4440,0.0000,0.0000,0,136.0860,-3.6197,0.0000
1264,1,0,23.2160,423.3150,97.3743,0.0000,0.0000,0,136.1640,-3.6193,0.0000
1265,1,0,23.5360,435.0670,99.2278,0.0000,0.0000,0,136.2860,-3.6190,0.0000
1266,1,0,23.4615,432.3160,99.6314,0.0000,0.0000,0,136.3640,-3.6184,0.0000
1334,1,0,23.6776,440.3180,96.6555,0.0000,0.0000,0,135.3000,-3.6529,0.0000
1335,1,0,23.4819,433.0660,99.7146,0.0000,0.0000,0,135.5090,-3.6521,0.0000
1336,1,0,23.9251,449.5690,97.0831,0.0000,0.0000,0,136.4980,-3.6476,0.0000
1337,1,0,23.8918,448.3190,96.7927,0.0000,0.0000,0,136.7080,-3.6467,0.0000
1343,1,0,23.3254,427.3160,99.0728,0.0000,0.0000,0,135.7250,-3.6606,0.0000
1344,1,0,23.0232,416.3140,99.8828,0.0000,0.0000,0,135.9250,-3.6597,0.0000
1345,1,0,23.2091,423.0650,98.4722,0.0000,0.0000,0,136.1250,-3.6586,0.0000
1346,1,0,23.5428,435.3170,98.1119,0.0000,0.0000,0,136.3250,-3.6578,0.0000
1388,1,0,23.7313,442.3180,95.8401,0.0000,0.0000,0,135.0740,-3.6774,0.0000
1390,1,0,23.2434,424.3150,98.9913,0.0000,0.0000,0,135.6250,-3.6831,0.0000
1391,1,0,23.0232,416.3140,98.6018,0.0000,0.0000,0,135.8250,-3.6823,0.0000
1392,1,0,23.3049,426.5650,98.5886,0.0000,0.0000,0,136.0250,-3.6810,0.0000
1393,1,0,23.2844,425.8150,98.3861,0.0000,0.0000,0,136.2250,-3.6803,0.0000
1435,1,0,23.7179,441.8180,96.3821,0.0000,0.0000,0,135.0350,-3.7165,0.0000
1436,1,0,23.6709,440.0680,95.4476,0.0000,0.0000,0,135.1130,-3.7163,0.0000
1441,1,0,23.3254,427.3160,99.2943,0.0000,0.0000,0,135.5860,-3.7222,0.0000
1442,1,0,23.1748,421.8150,98.8303,0.0000,0.0000,0,135.6640,-3.7218,0.0000
1443,1,0,23.0715,418.0640,98.8666,0.0000,0.0000,0,135.7860,-3.7215,0.0000
1444,1,0,23.0301,416.5640,98.5982,0.0000,0.0000,0,135.8640,-3.7211,0.0000
1445,1,0,23.3322,427.5660,99.5970,0.0000,0.0000,0,135.9860,-3.7202,0.0000
1446,1,0,23.2023,422.8150,98.3969,0.0000,0.0000,0,136.0640,-3.7200,0.0000
1447,1,0,23.0646,417.8140,98.3694,0.0000,0.0000,0,136.1860,-3.7193,0.0000
1448,1,0,23.2502,424.5650,98.6243,0.0000,0.0000,0,136.2640,-3.7190,0.0000
1449,1,0,23.9251,449.5690,94.2793,0.0000,0.0000,0,136.8220,-3.7168,0.0000
1519,1,0,23.5631,436.0670,98.2425,0.0000,0.0000,0,135.4050,-3.7275,0.0000
1520,1,0,24.0180,453.0700,95.5620,0.0000,0.0000,0,136.6030,-3.7220,0.0000
1522,1,0,23.5968,437.3170,95.6680,0.0000,0.0000,0,135.3000,-3.7310,0.0000
1523,1,0,23.4276,431.0660,99.1740,0.0000,0.0000,0,135.5100,-3.7300,0.0000
1524,1,0,23.7045,441.3180,95.3777,0.0000,0.0000,0,136.4980,-3.7257,0.0000
1525,1,0,23.9583,450.8190,94.5138,0.0000,0.0000,0,136.7080,-3.7246,0.0000
1543,1,0,23.6440,439.0670,96.0145,0.0000,0.0000,0,135.0740,-3.7553,0.0000
1544,1,0,23.1473,420.8150,97.2816,0.0000,0.0000,0,135.6250,-3.7612,0.0000
1545,1,0,22.8567,410.3130,98.5249,0.0000,0.0000,0,135.8250,-3.7603,0.0000
1546,1,0,23.5157,434.3170,99.1940,0.0000,0.0000,0,136.0250,-3.7591,0.0000
1547,1,0,23.1473,420.8150,98.5926,0.0000,0.0000,0,136.2250,-3.7582,0.0000
1588,1,0,23.1679,421.5650,97.1534,0.0000,0.0000,0,135.7250,-3.7829,0.0000
1599,1,0,23.4479,431.8160,97.7023,0.0000,0.0000,0,136.3260,-3.7801,0.0000
1626,1,0,23.7246,442.0680,97.7859,0.0000,0.0000,0,135.3000,-3.8030,0.0000
1627,1,0,23.3459,428.0660,98.2908,0.0000,0.0000,0,135.5100,-3.8020,0.0000
1628,1,0,23.6911,440.8180,97.2215,0.0000,0.0000,0,136.4980,-3.7976,0.0000
1629,1,0,23.8317,446.0680,98.5651,0.0000,0.0000,0,136.7090,-3.7969,0.0000
1646,1,0,23.0715,418.0640,98.3177,0.0000,0.0000,0,135.6860,-3.8219,0.0000
1647,1,0,23.0784,418.3140,98.0155,0.0000,0.0000,0,135.7640,-3.8216,0.0000
1648,1,0,22.8009,408.3130,98.4962,0.0000,0.0000,0,135.8860,-3.8210,0.0000
1649,1,0,22.8775,411.0630,97.7623,0.0000,0.0000,0,135.9640,-3.8202,0.0000
1650,1,0,22.8636,410.5630,99.2512,0.0000,0.0000,0,136.0860,-3.8197,0.0000
1651,1,0,22.8358,409.5630,98.8451,0.0000,0.0000,0,136.1640,-3.8194,0.0000
1652,1,0,23.0646,417.8140,97.4405,0.0000,0.0000,0,136.2870,-3.8188,0.0000
1653,1,0,23.1954,422.5650,96.1480,0.0000,0.0000,0,136.3650,-3.8185,0.0000
1717,1,0,23.7515,443.0680,92.8130,0.0000,0.0000,0,135.0350,-3.8267,0.0000
1733,1,0,23.8851,448.0690,97.8751,0.0000,0.0000,0,135.4060,-3.8603,0.0000
1734,1,0,23.7649,443.5680,98.1879,0.0000,0.0000,0,136.6040,-3.8549,0.0000
1736,1,0,23.3595,428.5660,98.2475,0.0000,0.0000,0,135.7260,-3.8604,0.0000
1737,1,0,23.2639,425.0650,98.4230,0.0000,0.0000,0,135.9260,-3.8596,0.0000
1738,1,0,22.9401,413.3130,99.0908,0.0000,0.0000,0,136.1260,-3.8583,0.0000
1783,1,0,23.8984,448.5690,96.4097,0.0000,0.0000,0,135.3010,-3.8806,0.0000
1784,1,0,23.7179,441.8180,97.7598,0.0000,0.0000,0,135.5100,-3.8798,0.0000
1785,1,0,23.7849,444.3180,97.6679,0.0191,0.0191,1,136.4990,-3.8753,0.1383
1786,1,0,23.7983,444.8180,97.5971,0.0000,0.0000,0,136.7090,-3.8743,0.0000
1788,1,0,23.4479,431.8160,98.7546,0.0000,0.0000,0,135.6260,-3.8829,0.0000
1789,1,0,23.1198,419.8140,99.4684,0.0000,0.0000,0,135.8260,-3.8822,0.0000
1790,1,0,23.1611,421.3150,98.9989,0.0000,0.0000,0,136.0260,-3.8809,0.0000
1791,1,0,23.3731,429.0660,99.4905,0.0000,0.0000,0,136.2260,-3.8801,0.0000
1838,1,0,23.5090,434.0670,98.0442,0.0000,0.0000,0,135.5870,-3.9221,0.0000
1839,1,0,23.4140,430.5660,98.9790,0.0000,0.0000,0,135.6650,-3.9219,0.0000
1840,1,0,23.2913,426.0650,99.0856,0.0000,0.0000,0,135.7870,-3.9212,0.0000
1841,1,0,23.3663,428.8160,99.2046,0.0000,0.0000,0,135.8650,-3.9210,0.0000
1842,1,0,23.0301,416.5640,99.8529,0.0000,0.0000,0,135.9870,-3.9201,0.0000
1843,1,0,23.0301,416.5640,97.6331,0.0000,0.0000,0,136.0650,-3.9197,0.0000
1844,1,0,23.1060,419.3140,98.8280,0.0000,0.0000,0,136.1870,-3.9193,0.0000
1845,1,0,23.3936,429.8160,98.4064,0.0000,0.0000,0,136.2650,-3.9190,0.0000
1846,1,0,23.8384,446.3190,95.6698,0.0000,0.0000,0,136.8230,-3.9166,0.0000
1916,1,0,23.9184,449.3190,95.8086,0.0000,0.0000,0,135.0360,-3.9369,0.0000
1917,1,0,23.8584,447.0690,98.4820,0.0000,0.0000,0,135.4060,-3.9383,0.0000
1918,1,0,23.9517,450.5690,97.3881,0.0000,0.0000,0,136.6040,-3.9329,0.0000
1933,1,0,23.5495,435.5670,99.0873,0.0000,0.0000,0,135.6260,-3.9609,0.0000
1934,1,0,23.2023,422.8150,99.7080,0.0000,0.0000,0,136.0260,-3.9589,0.0000
1935,1,0,23.1954,422.5650,98.6482,0.0000,0.0000,0,136.2260,-3.9580,0.0000
1936,1,0,23.9517,450.5690,96.5359,0.0000,0.0000,0,136.8620,-3.9555,0.0000
1946,1,0,23.3663,428.8160,99.1336,0.0000,0.0000,0,135.8260,-3.9600,0.0000
1979,1,0,23.3254,427.3160,98.1004,0.0000,0.0000,0,135.7260,-3.9827,0.0000
1980,1,0,23.1198,419.8140,99.2818,0.0000,0.0000,0,136.1260,-3.9806,0.0000
2035,1,0,23.3595,428.5660,99.7361,0.0000,0.0000,0,135.6870,-4.0218,0.0000
2036,1,0,23.5428,435.3170,97.2105,0.0000,0.0000,0,135.7650,-4.0215,0.0000
2037,1,0,23.4819,433.0660,98.2833,0.0000,0.0000,0,135.8870,-4.0210,0.0000
2038,1,0,22.9331,413.0630,98.8661,0.0000,0.0000,0,135.9650,-4.0203,0.0000
2039,1,0,23.1542,421.0650,99.0776,0.0000,0.0000,0,136.0870,-4.0199,0.0000
2040,1,0,23.3595,428.5660,98.8955,0.0000,0.0000,0,136.1650,-4.0194,0.0000
2041,1,0,23.2228,423.5650,96.6959,0.0000,0.0000,0,136.2880,-4.0190,0.0000
2042,1,0,23.4208,430.8160,99.0992,0.0000,0.0000,0,136.3660,-4.0186,0.0000
2108,1,0,23.6776,440.3180,96.0776,0.0000,0.0000,0,135.0360,-4.0470,0.0000
2114,1,0,23.6238,438.3170,99.1455,0.0000,0.0000,0,135.7260,-4.0606,0.0000
2115,1,0,23.2981,426.3150,98.7824,0.0000,0.0000,0,135.9260,-4.0598,0.0000
2116,1,0,23.4276,431.0660,99.4839,0.0000,0.0000,0,136.1260,-4.0587,0.0000
2117,1,0,23.7448,442.8180,98.2847,0.0000,0.0000,0,136.3270,-4.0578,0.0000
2158,1,0,23.7716,443.8180,96.6440,0.0000,0.0000,0,135.2270,-4.0847,0.0000
2159,1,0,23.9384,450.0690,97.9474,0.0000,0.0000,0,135.4260,-4.0841,0.0000
2160,1,0,23.5428,435.3170,99.0581,0.0000,0.0000,0,135.8260,-4.0823,0.0000
2161,1,0,23.4886,433.3160,97.3956,0.0000,0.0000,0,136.2270,-4.0803,0.0000
2162,1,0,24.0313,453.5700,97.5106,0.0000,0.0000,0,136.6280,-4.0786,0.0000
2196,1,0,23.8584,447.0690,95.8512,0.0000,0.0000,0,135.0760,-4.1180,0.0000
2197,1,0,23.4479,431.8160,95.7577,0.0000,0.0000,0,135.1880,-4.1239,0.0000
2198,1,0,23.9118,449.0690,96.1115,0.0000,0.0000,0,135.2660,-4.1236,0.0000
2199,1,0,23.8851,448.0690,96.0271,0.0000,0.0000,0,135.3880,-4.1230,0.0000
2200,1,0,24.0710,455.0700,96.5239,0.0000,0.0000,0,135.4650,-4.1227,0.0000
2201,1,0,23.6843,440.5680,97.5748,0.0000,0.0000,0,135.5880,-4.1223,0.0000
2202,1,0,23.4751,432.8160,97.6741,0.0000,0.0000,0,135.6650,-4.1220,0.0000
2203,1,0,23.5293,434.8170,97.2622,0.0000,0.0000,0,135.7880,-4.1216,0.0000
2204,1,0,23.3731,429.0660,97.4896,0.0000,0.0000,0,135.8660,-4.1211,0.0000
2205,1,0,23.1885,422.3150,99.7590,0.0000,0.0000,0,135.9880,-4.1203,0.0000
2206,1,0,23.3391,427.8160,98.6533,0.0000,0.0000,0,136.0660,-4.1198,0.0000
2207,1,0,23.3527,428.3160,98.5750,0.0000,0.0000,0,136.1880,-4.1194,0.0000
2208,1,0,23.5225,434.5670,98.4507,0.0000,0.0000,0,136.2660,-4.1190,0.0000
2209,1,0,23.8851,448.0690,97.4947,0.0000,0.0000,0,136.3880,-4.1185,0.0000
2210,1,0,23.8384,446.3190,97.2021,0.0000,0.0000,0,136.4660,-4.1182,0.0000
2211,1,0,23.6103,437.8170,96.4614,0.0000,0.0000,0,136.5890,-4.1177,0.0000
2212,1,0,23.6978,441.0680,94.8659,0.0000,0.0000,0,136.6670,-4.1174,0.0000
2213,1,0,23.6440,439.0670,95.1533,0.0000,0.0000,0,136.8240,-4.1170,0.0000
2300,1,0,23.9517,450.5690,93.4407,0.0000,0.0000,0,135.0370,-4.1571,0.0000
2301,1,0,23.9517,450.5690,96.3354,0.0000,0.0000,0,135.1150,-4.1569,0.0000
2304,1,0,23.7983,444.8180,96.1094,0.0000,0.0000,0,135.2270,-4.1629,0.0000
2305,1,0,23.8184,445.5680,97.1638,0.0000,0.0000,0,135.6270,-4.1611,0.0000
2306,1,0,23.3731,429.0660,97.0261,0.0000,0.0000,0,136.0270,-4.1590,0.0000
2307,1,0,23.8050,445.0680,98.6701,0.0000,0.0000,0,136.4270,-4.1574,0.0000
2308,1,0,23.9317,449.8190,97.0099,0.0000,0.0000,0,136.8630,-4.1557,0.0000
2342,1,0,23.6305,438.5670,95.5054,0.0000,0.0000,0,135.3270,-4.1845,0.0000
2343,1,0,23.8317,446.0680,98.2705,0.0000,0.0000,0,135.7270,-4.1830,0.0000
2344,1,0,23.5766,436.5670,99.4351,0.0000,0.0000,0,135.9270,-4.1820,0.0000
2345,1,0,23.5495,435.5670,97.4991,0.0000,0.0000,0,136.1270,-4.1807,0.0000
2346,1,0,24.0578,454.5700,98.0668,0.0000,0.0000,0,136.3270,-4.1801,0.0000
2347,1,0,24.1172,456.8200,96.7180,0.0000,0.0000,0,136.5280,-4.1792,0.0000
2348,1,0,23.6978,441.0680,94.9733,0.0000,0.0000,0,136.7280,-4.1784,0.0000
2390,1,0,23.7045,441.3180,94.6237,0.0000,0.0000,0,135.0760,-4.1959,0.0000
2394,1,0,23.6911,440.8180,98.7088,0.0000,0.0000,0,136.1660,-4.2198,0.0000
2395,1,0,23.9118,449.0690,99.1512,0.0000,0.0000,0,136.2890,-4.2192,0.0000
2404,1,0,23.9981,452.3190,96.9898,0.0000,0.0000,0,135.3660,-4.2233,0.0000
2405,1,0,23.8451,446.5690,99.5501,0.0000,0.0000,0,135.6880,-4.2220,0.0000
2406,1,0,24.0313,453.5700,98.1763,0.0000,0.0000,0,135.7660,-4.2217,0.0000
2407,1,0,23.5360,435.0670,98.4663,0.0000,0.0000,0,135.8880,-4.2213,0.0000
2408,1,0,23.3868,429.5660,98.1945,0.0000,0.0000,0,135.9660,-4.2204,0.0000
2409,1,0,23.2502,424.5650,98.2478,0.0000,0.0000,0,136.0880,-4.2199,0.0000
2410,1,0,23.8317,446.0680,97.3886,0.0000,0.0000,0,136.3670,-4.2188,0.0000
2411,1,0,24.0180,453.0700,96.3811,0.0000,0.0000,0,136.4890,-4.2184,0.0000
2412,1,0,23.9184,449.3190,94.2832,0.0000,0.0000,0,136.5670,-4.2181,0.0000
2413,1,0,23.6305,438.5670,96.0837,0.0000,0.0000,0,136.6890,-4.2176,0.0000
2414,1,0,23.8584,447.0690,94.2242,0.0000,0.0000,0,136.7680,-4.2174,0.0000
2492,1,0,23.7582,443.3180,95.9935,0.0000,0.0000,0,135.3270,-4.2624,0.0000
2493,1,0,24.0114,452.8200,97.7701,0.0000,0.0000,0,135.7270,-4.2608,0.0000
2494,1,0,23.4547,432.0660,97.9968,0.0000,0.0000,0,135.9270,-4.2602,0.0000
2495,1,0,23.6776,440.3180,97.8865,0.0000,0.0000,0,136.1270,-4.2588,0.0000
2496,1,0,24.0710,455.0700,98.1071,0.0000,0.0000,0,136.3280,-4.2579,0.0000
2497,1,0,23.8718,447.5690,95.0896,0.0045,0.0045,1,136.5280,-4.2572,0.0669
2498,1,0,23.8518,446.8190,96.5276,0.0000,0.0000,0,136.7290,-4.2565,0.0000
2520,1,0,23.8984,448.5690,94.1343,0.0000,0.0000,0,135.0900,-4.2862,0.0000
2521,1,0,23.6911,440.8180,94.9912,0.0000,0.0000,0,135.2270,-4.2849,0.0000
2567,1,0,23.9051,448.8190,94.6330,0.0000,0.0000,0,135.1890,-4.3240,0.0000
2568,1,0,23.7849,444.3180,93.8474,0.0000,0.0000,0,135.2670,-4.3238,0.0000
2578,1,0,23.9517,450.5690,95.3267,0.0000,0.0000,0,135.5880,-4.3427,0.0000
2579,1,0,24.0114,452.8200,95.0011,0.0000,0.0000,0,135.6660,-4.3424,0.0000
2580,1,0,23.8851,448.0690,99.7404,0.0000,0.0000,0,135.8350,-4.3417,0.0000
2581,1,0,23.7849,444.3180,97.5109,0.0000,0.0000,0,135.9130,-4.3414,0.0000
2582,1,0,23.6709,440.0680,97.8334,0.0000,0.0000,0,136.0810,-4.3404,0.0000
2583,1,0,23.6305,438.5670,97.3074,0.0000,0.0000,0,136.1590,-4.3400,0.0000
2584,1,0,23.8651,447.3190,96.4716,0.0000,0.0000,0,136.3280,-4.3393,0.0000
2585,1,0,23.7582,443.3180,97.1985,0.0000,0.0000,0,136.4070,-4.3391,0.0000
2586,1,0,23.7849,444.3180,95.5766,0.0000,0.0000,0,136.5760,-4.3384,0.0000
2587,1,0,23.6776,440.3180,94.2923,0.0000,0.0000,0,136.6540,-4.3380,0.0000
2588,1,0,23.7179,441.8180,94.3264,0.0000,0.0000,0,136.8230,-4.3375,0.0000
2620,1,0,23.6978,441.0680,94.4154,0.0000,0.0000,0,135.2280,-4.3628,0.0000
2621,1,0,23.6305,438.5670,95.3359,0.0000,0.0000,0,135.0900,-4.3642,0.0000
2665,1,0,23.7782,444.0680,97.0971,0.0000,0.0000,0,135.5040,-4.3672,0.0000
2674,1,0,23.7649,443.5680,95.9353,0.0000,0.0000,0,135.3280,-4.3847,0.0000
2685,1,0,23.6574,439.5680,95.7474,0.0000,0.0000,0,135.5880,-4.3907,0.0000
2686,1,0,23.8851,448.0690,95.8805,0.0000,0.0000,0,135.6660,-4.3904,0.0000
2687,1,0,23.8918,448.3190,98.4755,0.0000,0.0000,0,135.8350,-4.3897,0.0000
2688,1,0,23.8718,447.5690,96.9771,0.0000,0.0000,0,135.9130,-4.3895,0.0000
2689,1,0,23.7448,442.8180,97.2112,0.0000,0.0000,0,136.0820,-4.3883,0.0000
2690,1,0,23.8785,447.8190,95.5112,0.0000,0.0000,0,136.1600,-4.3880,0.0000
2691,1,0,23.8785,447.8190,96.6017,0.0000,0.0000,0,136.3290,-4.3873,0.0000
2692,1,0,23.5631,436.0670,96.5410,0.0000,0.0000,0,136.4070,-4.3870,0.0000
2693,1,0,23.8651,447.3190,95.9474,0.0000,0.0000,0,136.5760,-4.3864,0.0000
2694,1,0,23.7649,443.5680,94.3379,0.0000,0.0000,0,136.6540,-4.3860,0.0000
2695,1,0,23.8050,445.0680,93.8712,0.0000,0.0000,0,136.8230,-4.3855,0.0000
2757,1,0,23.7313,442.3180,96.1571,0.0000,0.0000,0,135.9970,-4.4074,0.0000
2758,1,0,23.6709,440.0680,95.5967,0.0000,0.0000,0,136.4910,-4.4055,0.0000
2769,1,0,23.5766,436.5670,96.1680,0.0000,0.0000,0,135.4650,-4.4201,0.0000
2770,1,0,23.7916,444.5680,95.4244,0.0000,0.0000,0,135.5430,-4.4199,0.0000
2771,1,0,23.8317,446.0680,95.3063,0.0000,0.0000,0,135.7120,-4.4192,0.0000
2772,1,0,23.9317,449.8190,96.4783,0.0000,0.0000,0,135.7900,-4.4189,0.0000
2773,1,0,23.8050,445.0680,97.1070,0.0000,0.0000,0,136.2050,-4.4169,0.0000
2774,1,0,23.8317,446.0680,97.2445,0.0000,0.0000,0,136.2830,-4.4166,0.0000
2775,1,0,23.8851,448.0690,94.8468,0.0000,0.0000,0,136.7000,-4.4149,0.0000
2776,1,0,23.6911,440.8180,92.4985,0.0000,0.0000,0,136.7780,-4.4148,0.0000
2797,1,0,23.8050,445.0680,95.2287,0.0000,0.0000,0,135.3670,-4.4235,0.0000
2800,1,0,23.8317,446.0680,97.2445,0.0000,0.0000,0,136.2830,-4.4166,0.0000
2844,1,0,23.7716,443.8180,94.3102,0.0000,0.0000,0,135.3280,-4.4625,0.0000
2846,1,0,23.7313,442.3180,95.2074,0.0000,0.0000,0,136.2050,-4.4648,0.0000
2855,1,0,23.6440,439.0670,95.6049,0.0000,0.0000,0,135.4650,-4.4681,0.0000
2856,1,0,23.7849,444.3180,95.9158,0.0000,0.0000,0,135.5430,-4.4679,0.0000
2857,1,0,23.8584,447.0690,96.4825,0.0000,0.0000,0,135.7120,-4.4672,0.0000
2858,1,0,23.7849,444.3180,97.4806,0.0000,0.0000,0,135.7900,-4.4669,0.0000
2859,1,0,23.6574,439.5680,96.1468,0.0000,0.0000,0,136.2830,-4.4646,0.0000
2860,1,0,23.7380,442.5680,93.7940,0.0000,0.0000,0,136.7000,-4.4630,0.0000
2861,1,0,23.8050,445.0680,94.7494,0.0000,0.0000,0,136.7780,-4.4628,0.0000
2919,1,0,23.6843,440.5680,96.8089,0.0000,0.0000,0,135.9980,-4.4759,0.0000
2920,1,0,23.8851,448.0690,95.9806,0.0000,0.0000,0,136.4920,-4.4739,0.0000
2927,1,0,23.8251,445.8180,95.4670,0.0000,0.0000,0,135.2280,-4.4851,0.0000
2939,1,0,23.7582,443.3180,93.2477,0.0000,0.0000,0,135.0900,-4.4991,0.0000
2940,1,0,23.6507,439.3170,95.2628,0.0000,0.0000,0,135.5890,-4.4966,0.0000
2941,1,0,23.7045,441.3180,97.0264,0.0000,0.0000,0,135.6670,-4.4964,0.0000
2942,1,0,23.7582,443.3180,97.7070,0.0000,0.0000,0,135.8350,-4.4958,0.0000
2943,1,0,23.7179,441.8180,97.2498,0.0000,0.0000,0,135.9130,-4.4953,0.0000
2944,1,0,23.7649,443.5680,97.1192,0.0000,0.0000,0,136.0820,-4.4943,0.0000
2945,1,0,23.5428,435.3170,94.9222,0.0000,0.0000,0,136.1600,-4.4940,0.0000
2946,1,0,23.7179,441.8180,93.5508,0.0000,0.0000,0,136.3290,-4.4934,0.0000
2947,1,0,23.5833,436.8170,95.7736,0.0000,0.0000,0,136.4070,-4.4930,0.0000
2948,1,0,23.5495,435.5670,92.3340,0.0029,0.0029,1,136.5760,-4.4924,0.0536
2949,1,0,23.6170,438.0670,93.9525,0.0000,0.0000,0,136.6550,-4.4921,0.0000
2950,1,0,23.8851,448.0690,92.6866,0.0000,0.0000,0,136.8240,-4.4915,0.0000
2982,1,0,23.5833,436.8170,95.7736,0.0000,0.0000,0,136.4070,-4.4930,0.0000
3025,1,0,23.5766,436.5670,95.8719,0.0000,0.0000,0,135.5040,-4.5210,0.0000
3031,1,0,23.9051,448.8190,94.2287,0.0000,0.0000,0,135.1900,-4.5242,0.0000
3032,1,0,23.8117,445.3180,94.3925,0.0000,0.0000,0,135.2670,-4.5239,0.0000
3049,1,0,23.8451,446.5690,96.0880,0.0000,0.0000,0,135.5890,-4.5447,0.0000
3050,1,0,23.7582,443.3180,98.1173,0.0000,0.0000,0,135.6670,-4.5443,0.0000
3051,1,0,23.6843,440.5680,96.1410,0.0000,0.0000,0,135.8360,-4.5437,0.0000
3052,1,0,23.7649,443.5680,95.4627,0.0000,0.0000,0,135.9140,-4.5434,0.0000
3053,1,0,23.6843,440.5680,96.3868,0.0000,0.0000,0,136.0820,-4.5422,0.0000
3054,1,0,23.6843,440.5680,95.8173,0.0000,0.0000,0,136.1600,-4.5420,0.0000
3055,1,0,23.8050,445.0680,95.0957,0.0000,0.0000,0,136.3290,-4.5414,0.0000
3056,1,0,23.5631,436.0670,96.3290,0.0000,0.0000,0,136.4070,-4.5411,0.0000
3057,1,0,23.7983,444.8180,95.2114,0.0000,0.0000,0,136.5760,-4.5405,0.0000
3058,1,0,23.9317,449.8190,93.1875,0.0000,0.0000,0,136.6550,-4.5401,0.0000
3059,1,0,23.7716,443.8180,93.2419,0.0000,0.0000,0,136.8240,-4.5395,0.0000
3116,1,0,23.8317,446.0680,93.4508,0.0000,0.0000,0,135.2290,-4.5631,0.0000
3118,1,0,23.7246,442.0680,95.1356,0.0000,0.0000,0,136.2450,-4.5604,0.0000
3119,1,0,23.8117,445.3180,95.2634,0.0000,0.0000,0,136.7390,-4.5586,0.0000
3124,1,0,23.7246,442.0680,95.1356,0.0000,0.0000,0,136.2450,-4.5604,0.0000
3131,1,0,23.7582,443.3180,96.3994,0.0000,0.0000,0,135.4660,-4.5742,0.0000
3132,1,0,23.9118,449.0690,95.1237,0.0000,0.0000,0,135.5440,-4.5740,0.0000
3133,1,0,23.9517,450.5690,97.8323,0.0000,0.0000,0,135.9590,-4.5719,0.0000
3134,1,0,23.5293,434.8170,96.6547,0.0000,0.0000,0,136.0370,-4.5715,0.0000
3135,1,0,23.7582,443.3180,93.9346,0.0000,0.0000,0,136.4530,-4.5700,0.0000
3136,1,0,23.7179,441.8180,96.8988,0.0000,0.0000,0,136.5310,-4.5696,0.0000
3161,1,0,23.8451,446.5690,94.1126,0.0000,0.0000,0,135.0910,-4.5771,0.0000
3163,1,0,23.5766,436.5670,94.9949,0.0000,0.0000,0,135.3290,-4.5848,0.0000
3200,1,0,23.8518,446.8190,95.7565,0.0000,0.0000,0,135.5890,-4.5977,0.0000
3217,1,0,23.8785,447.8190,92.8880,0.0000,0.0000,0,135.0910,-4.6249,0.0000
3218,1,0,23.7983,444.8180,94.9509,0.0000,0.0000,0,135.2900,-4.6238,0.0000
3219,1,0,23.9716,451.3190,94.2497,0.0000,0.0000,0,135.3680,-4.6235,0.0000
3220,1,0,23.8384,446.3190,95.0518,0.0000,0.0000,0,135.4660,-4.6223,0.0000
3221,1,0,23.8518,446.8190,94.1634,0.0000,0.0000,0,135.5440,-4.6218,0.0000
3222,1,0,23.8117,445.3180,98.1585,0.0000,0.0000,0,135.9590,-4.6198,0.0000
3223,1,0,23.8918,448.3190,93.7450,0.0000,0.0000,0,136.0370,-4.6195,0.0000
3224,1,0,23.8851,448.0690,93.8467,0.0000,0.0000,0,136.4530,-4.6179,0.0000
3225,1,0,23.7849,444.3180,93.1094,0.0000,0.0000,0,136.5310,-4.6177,0.0000
3287,1,0,23.6574,439.5680,95.8352,0.0000,0.0000,0,136.2450,-4.6290,0.0000
3288,1,0,23.8384,446.3190,92.6945,0.0000,0.0000,0,136.7400,-4.6272,0.0000
3301,1,0,23.6507,439.3170,95.9672,0.0000,0.0000,0,135.5890,-4.6507,0.0000
3302,1,0,23.5833,436.8170,96.5427,0.0000,0.0000,0,135.6680,-4.6504,0.0000
3303,1,0,23.7380,442.5680,95.9268,0.0000,0.0000,0,135.8360,-4.6498,0.0000
3304,1,0,23.6574,439.5680,96.7370,0.0000,0.0000,0,135.9140,-4.6495,0.0000
3305,1,0,23.8251,445.8180,95.5562,0.0000,0.0000,0,136.0830,-4.6483,0.0000
3306,1,0,23.6373,438.8170,96.4335,0.0000,0.0000,0,136.1610,-4.6481,0.0000
3307,1,0,23.8317,446.0680,94.4058,0.0000,0.0000,0,136.3300,-4.6474,0.0000
3308,1,0,23.6709,440.0680,94.5761,0.0000,0.0000,0,136.4080,-4.6473,0.0000
3309,1,0,23.8718,447.5690,93.5433,0.0000,0.0000,0,136.5770,-4.6467,0.0000
3310,1,0,23.5766,436.5670,93.6279,0.0000,0.0000,0,136.6550,-4.6464,0.0000
3311,1,0,23.7716,443.8180,94.7355,0.0000,0.0000,0,136.8240,-4.6457,0.0000
3343,1,0,24.0644,454.8200,93.6012,0.0000,0.0000,0,135.3290,-4.6626,0.0000
3388,1,0,23.8184,445.5680,94.9810,0.0000,0.0000,0,135.5050,-4.6750,0.0000
3394,1,0,23.7716,443.8180,94.4304,0.0000,0.0000,0,135.2290,-4.6852,0.0000
3411,1,0,23.6238,438.3170,95.8902,0.0000,0.0000,0,135.5900,-4.6988,0.0000
3412,1,0,23.5968,437.3170,94.7668,0.0000,0.0000,0,135.6680,-4.6983,0.0000
3413,1,0,23.7716,443.8180,94.3121,0.0000,0.0000,0,135.8360,-4.6978,0.0000
3414,1,0,23.6642,439.8180,94.6701,0.0000,0.0000,0,135.9140,-4.6974,0.0000
3415,1,0,23.6642,439.8180,94.9176,0.0000,0.0000,0,136.0830,-4.6963,0.0000
3416,1,0,23.4344,431.3160,93.8662,0.0000,0.0000,0,136.1610,-4.6960,0.0000
3417,1,0,23.8251,445.8180,94.9768,0.0000,0.0000,0,136.3300,-4.6955,0.0000
3418,1,0,23.5698,436.3170,94.2522,0.0000,0.0000,0,136.4080,-4.6952,0.0000
3419,1,0,23.6238,438.3170,92.8845,0.0000,0.0000,0,136.5770,-4.6946,0.0000
3420,1,0,23.7916,444.5680,92.5546,0.0000,0.0000,0,136.6550,-4.6943,0.0000
3421,1,0,23.8785,447.8190,94.1541,0.0000,0.0000,0,136.8250,-4.6937,0.0000
3448,1,0,23.9517,450.5690,93.8843,0.0000,0.0000,0,135.0910,-4.7029,0.0000
3484,1,0,23.4751,432.8160,96.2489,0.0000,0.0000,0,135.9990,-4.7153,0.0000
3485,1,0,23.6574,439.5680,93.0673,0.0000,0.0000,0,136.4930,-4.7136,0.0000
3493,1,0,23.8384,446.3190,93.7223,0.0000,0.0000,0,135.1900,-4.7244,0.0000
3494,1,0,23.8584,447.0690,92.9550,0.0000,0.0000,0,135.2680,-4.7241,0.0000
3503,1,0,23.7782,444.0680,93.0035,0.0000,0.0000,0,135.4660,-4.7281,0.0000
3504,1,0,23.8384,446.3190,94.2522,0.0000,0.0000,0,135.5440,-4.7278,0.0000
3505,1,0,23.4751,432.8160,95.7424,0.0000,0.0000,0,135.7130,-4.7272,0.0000
3506,1,0,23.6574,439.5680,94.2096,0.0000,0.0000,0,135.7910,-4.7269,0.0000
3507,1,0,23.5631,436.0670,94.1331,0.0000,0.0000,0,136.2070,-4.7249,0.0000
3508,1,0,23.6709,440.0680,94.0907,0.0000,0.0000,0,136.2850,-4.7246,0.0000
3509,1,0,24.0247,453.3200,92.0406,0.0000,0.0000,0,136.7010,-4.7231,0.0000
3510,1,0,23.7246,442.0680,91.6382,0.0000,0.0000,0,136.7790,-4.7230,0.0000
3534,1,0,23.8851,448.0690,92.1950,0.0000,0.0000,0,135.0920,-4.7509,0.0000
3565,1,0,23.8251,445.8180,94.6933,0.0000,0.0000,0,135.5900,-4.7516,0.0000
3580,1,0,23.8317,446.0680,91.9495,0.0000,0.0000,0,135.2300,-4.7631,0.0000
3585,1,0,23.7916,444.5680,93.6133,0.0000,0.0000,0,135.4670,-4.7761,0.0000
3586,1,0,23.8584,447.0690,92.4647,0.0000,0.0000,0,135.5450,-4.7758,0.0000
3587,1,0,23.7246,442.0680,94.7971,0.0000,0.0000,0,135.7130,-4.7752,0.0000
3588,1,0,23.8785,447.8190,94.6431,0.0000,0.0000,0,135.7910,-4.7749,0.0000
3589,1,0,23.5766,436.5670,94.2292,0.0000,0.0000,0,136.2070,-4.7730,0.0000
3590,1,0,23.6440,439.0670,93.0644,0.0000,0.0000,0,136.2850,-4.7727,0.0000
3591,1,0,23.7649,443.5680,93.5920,0.0000,0.0000,0,136.7010,-4.7713,0.0000
3592,1,0,23.8718,447.5690,90.8904,0.0000,0.0000,0,136.7790,-4.7709,0.0000
3655,1,0,23.6238,438.3170,95.2034,0.0000,0.0000,0,135.3290,-4.7849,0.0000
3658,1,0,23.6776,440.3180,94.7621,0.0000,0.0000,0,135.9990,-4.7839,0.0000
3659,1,0,23.8918,448.3190,95.0439,0.0000,0.0000,0,136.4930,-4.7822,0.0000
3672,1,0,23.6843,440.5680,94.7729,0.0000,0.0000,0,135.5900,-4.8046,0.0000
3673,1,0,23.5428,435.3170,94.4715,0.0000,0.0000,0,135.6680,-4.8044,0.0000
3674,1,0,23.5698,436.3170,93.8893,0.0000,0.0000,0,135.8370,-4.8038,0.0000
3675,1,0,23.5293,434.8170,92.9161,0.0000,0.0000,0,135.9150,-4.8034,0.0000
3676,1,0,23.6305,438.5670,95.0009,0.0000,0.0000,0,136.0840,-4.8025,0.0000
3677,1,0,23.5360,435.0670,94.0712,0.0000,0.0000,0,136.1620,-4.8023,0.0000
3678,1,0,23.8518,446.8190,93.1042,0.0000,0.0000,0,136.3310,-4.8015,0.0000
3679,1,0,23.5360,435.0670,94.4631,0.0000,0.0000,0,136.4090,-4.8012,0.0000
3680,1,0,23.7380,442.5680,93.2521,0.0000,0.0000,0,136.5780,-4.8007,0.0000
3681,1,0,23.7112,441.5680,91.6510,0.0000,0.0000,0,136.6560,-4.8005,0.0000
3682,1,0,23.7716,443.8180,91.0617,0.0000,0.0000,0,136.8250,-4.7998,0.0000
3717,1,0,23.9517,450.5690,92.3554,0.0000,0.0000,0,135.3690,-4.8238,0.0000
3720,1,0,23.9915,452.0690,90.5448,0.0000,0.0000,0,135.0920,-4.8289,0.0000
3763,1,0,23.5631,436.0670,94.3627,0.0000,0.0000,0,135.5060,-4.8289,0.0000
3780,1,0,23.6978,441.0680,94.2664,0.0000,0.0000,0,135.5900,-4.8527,0.0000
3781,1,0,23.7782,444.0680,93.1870,0.0000,0.0000,0,135.6680,-4.8524,0.0000
3782,1,0,23.6776,440.3180,95.9205,0.0000,0.0000,0,135.8370,-4.8518,0.0000
3783,1,0,23.6440,439.0670,95.0839,0.0000,0.0000,0,135.9150,-4.8516,0.0000
3784,1,0,23.6238,438.3170,94.6476,0.0000,0.0000,0,136.0840,-4.8504,0.0000
3785,1,0,23.6238,438.3170,91.9680,0.0000,0.0000,0,136.1620,-4.8502,0.0000
3786,1,0,23.7716,443.8180,93.0455,0.0000,0.0000,0,136.3310,-4.8495,0.0000
3787,1,0,23.6507,439.3170,94.3906,0.0000,0.0000,0,136.4090,-4.8493,0.0000
3788,1,0,23.7916,444.5680,94.5107,0.0000,0.0000,0,136.5780,-4.8487,0.0000
3789,1,0,23.9184,449.3190,91.5281,0.0000,0.0000,0,136.6560,-4.8485,0.0000
3790,1,0,23.6507,439.3170,91.3186,0.0000,0.0000,0,136.8250,-4.8478,0.0000
3850,1,0,23.7045,441.3180,92.3902,0.0000,0.0000,0,135.3300,-4.8630,0.0000
3853,1,0,23.6036,437.5670,92.9821,0.0000,0.0000,0,135.7530,-4.8708,0.0000
3854,1,0,23.6170,438.0670,93.1950,0.0000,0.0000,0,136.2460,-4.8687,0.0000
3855,1,0,23.6776,440.3180,92.9032,0.0000,0.0000,0,136.7410,-4.8670,0.0000
3862,1,0,23.8384,446.3190,90.7879,0.0000,0.0000,0,135.0920,-4.8802,0.0000
3869,1,0,23.6843,440.5680,93.9133,0.0000,0.0000,0,135.4670,-4.8821,0.0000
3870,1,0,24.0247,453.3200,92.8579,0.0000,0.0000,0,135.5450,-4.8819,0.0000
3871,1,0,23.9384,450.0690,93.6110,0.0000,0.0000,0,135.9600,-4.8799,0.0000
3872,1,0,23.8117,445.3180,92.4204,0.0000,0.0000,0,136.0380,-4.8796,0.0000
3873,1,0,23.6373,438.8170,91.2736,0.0000,0.0000,0,136.4540,-4.8782,0.0000
3874,1,0,23.7782,444.0680,90.6906,0.0000,0.0000,0,136.5330,-4.8779,0.0000
3890,1,0,23.8184,445.5680,92.4417,0.0000,0.0000,0,135.2300,-4.8854,0.0000
3933,1,0,23.9251,449.5690,93.6070,0.0000,0.0000,0,135.5910,-4.9056,0.0000
3946,1,0,23.8651,447.3190,91.6626,0.0000,0.0000,0,135.1910,-4.9246,0.0000
3947,1,0,23.8384,446.3190,92.1796,0.0000,0.0000,0,135.2690,-4.9241,0.0000
3956,1,0,23.8785,447.8190,93.2176,0.0000,0.0000,0,135.4670,-4.9300,0.0000
3957,1,0,23.8918,448.3190,92.4429,0.0000,0.0000,0,135.5450,-4.9299,0.0000
3958,1,0,23.9184,449.3190,92.6389,0.0000,0.0000,0,135.9610,-4.9278,0.0000
3959,1,0,23.9184,449.3190,92.7330,0.0000,0.0000,0,136.0390,-4.9275,0.0000
3960,1,0,23.8918,448.3190,93.6114,0.0000,0.0000,0,136.4550,-4.9261,0.0000
3961,1,0,23.8851,448.0690,91.2871,0.0000,0.0000,0,136.5330,-4.9258,0.0000
4027,1,0,23.6373,438.8170,92.9257,0.0000,0.0000,0,136.2470,-4.9371,0.0000
4028,1,0,23.8251,445.8180,91.3113,0.0000,0.0000,0,136.7410,-4.9355,0.0000
4034,1,0,24.0842,455.5700,89.4662,0.0000,0.0000,0,135.0920,-4.9580,0.0000
4040,1,0,23.8851,448.0690,93.4865,0.0000,0.0000,0,135.5910,-4.9586,0.0000
4042,1,0,23.6709,440.0680,92.8084,0.0000,0.0000,0,135.8380,-4.9578,0.0000
