Repository: kimminkuy70-coder/Parameter

# B3 — kV 정점 정밀화 (26µm, 3런)

`../../공정모델링/B3_정점정밀화_DOE.xlsx` 설계를 실행한 결과입니다. R0.5·F64·W4 고정, kV만 0.5 간격.
(자재 라벨 D26B, RunID 4007~4009 — kV60 Q가 기존 D26과 일치해 동일 자재로 판단)

## 폴더 ↔ 조건

| 폴더 | kV | RunID | 측정직경(µm) | Q_dia | 직경 게이트(0.97~1.03) |
|---|---|---|---|---|---|
| B3-2_kV59.5_R0.5_F64_W4 | 59.5 | 4008 | 24.842 | 0.9555 | ❌ 탈락 |
| **B3-1_kV60.0_R0.5_F64_W4** | **60.0** | 4007 | **25.619** | **0.9854** | ✅ **통과** |
| B3-3_kV60.5_R0.5_F64_W4 | 60.5 | 4009 | 23.603 | 0.9078 | ❌ 탈락 |

## 결론 — "결과 A": 정점은 60, 그리고 창이 매우 좁고 비대칭

- **포물선 정점 kV\* = 59.89 ≈ 60** (1차 회귀 kv*=59.96과 일치) → **레시피 kV\*≈60 확정, 보정 불필요.**
- **정점 최대 Q = 0.988** → 26µm은 약 1.2% 언더사이즈가 구조적 한계(정점에서도 100% 못 맞춤).

File: 실험데이터/B3_정점정밀화_3런/B3-3_kV60.5_R0.5_F64_W4/DieLevel/WBA_DieResult_0445_4009.csv
BumpId,Flag,Failure,Diameter,Area,Roundness,VoidFraction,LargestVoidFraction,VoidNumber,Centre_X,Centre_Y,LargestVoidDiameterFraction
286,1,0,23.6305,438.5670,90.5733,0.0000,0.0000,0,5.6919,-131.8770,0.0000
287,1,0,23.6776,440.3180,92.5177,0.0000,0.0000,0,5.8040,-131.8760,0.0000
293,1,0,23.5428,435.3170,94.6467,0.0000,0.0000,0,6.3380,-131.9230,0.0000
294,1,0,23.5833,436.8170,93.0309,0.0000,0.0000,0,6.3861,-131.9220,0.0000
295,1,0,23.4208,430.8160,94.3184,0.0000,0.0000,0,6.5979,-131.9210,0.0000
296,1,0,23.5428,435.3170,94.8225,0.0000,0.0000,0,6.6457,-131.9210,0.0000
337,1,0,23.5293,434.8170,93.9929,0.0000,0.0000,0,5.9673,-131.9360,0.0000
338,1,0,23.5901,437.0670,94.8865,0.0000,0.0000,0,6.1672,-131.9360,0.0000
339,1,0,23.7179,441.8180,93.4147,0.0000,0.0000,0,7.1654,-131.9310,0.0000
340,1,0,23.8984,448.5690,91.4837,0.0000,0.0000,0,7.3655,-131.9300,0.0000
367,1,0,23.4072,430.3160,94.0366,0.0000,0.0000,0,5.9675,-132.0140,0.0000
368,1,0,23.6574,439.5680,93.6735,0.0000,0.0000,0,6.1674,-132.0140,0.0000
369,1,0,23.4886,433.3160,95.5417,0.0000,0.0000,0,7.1656,-132.0090,0.0000
373,1,0,23.6642,439.8180,93.8617,0.0000,0.0000,0,7.3658,-132.0080,0.0000
380,1,0,23.7380,442.5680,94.7697,0.0000,0.0000,0,6.8553,-132.0160,0.0000
381,1,0,23.6642,439.8180,94.3027,0.0000,0.0000,0,6.9091,-132.0160,0.0000
434,1,0,23.6305,438.5670,92.8289,0.0000,0.0000,0,5.6925,-132.0480,0.0000
435,1,0,23.6911,440.8180,92.8985,0.0000,0.0000,0,5.8044,-132.0470,0.0000
441,1,0,23.6373,438.8170,93.4190,0.0000,0.0000,0,5.9679,-132.0810,0.0000
442,1,0,23.7716,443.8180,94.8849,0.0000,0.0000,0,7.1658,-132.0760,0.0000
468,1,0,23.5360,435.0670,92.9789,0.0000,0.0000,0,5.9682,-132.1590,0.0000
469,1,0,23.7246,442.0680,94.1829,0.0000,0.0000,0,7.1662,-132.1540,0.0000
497,1,0,23.6238,438.3170,94.1866,0.0000,0.0000,0,5.8051,-132.2010,0.0000
499,1,0,23.6642,439.8180,93.8402,0.0000,0.0000,0,5.6931,-132.2020,0.0000
500,1,0,23.8317,446.0680,96.1773,0.0000,0.0000,0,6.7938,-132.2020,0.0000
501,1,0,23.7916,444.5680,96.9227,0.0000,0.0000,0,6.8418,-132.2020,0.0000
502,1,0,23.8718,447.5690,94.3005,0.0000,0.0000,0,6.9239,-132.2020,0.0000
503,1,0,23.6036,437.5670,96.1553,0.0000,0.0000,0,6.9718,-132.2020,0.0000
535,1,0,23.5495,435.5670,95.9810,0.0000,0.0000,0,5.9684,-132.2310,0.0000
536,1,0,23.5225,434.5670,96.3952,0.0000,0.0000,0,6.1682,-132.2300,0.0000
537,1,0,23.8117,445.3180,95.1902,0.0000,0.0000,0,7.1664,-132.2260,0.0000
538,1,0,23.8584,447.0690,94.9750,0.0000,0.0000,0,7.3668,-132.2250,0.0000
547,1,0,23.4683,432.5660,96.3281,0.0000,0.0000,0,6.2983,-132.2500,0.0000
548,1,0,23.7448,442.8180,97.1882,0.0000,0.0000,0,6.6880,-132.2480,0.0000
549,1,0,23.8851,448.0690,93.0871,0.0000,0.0000,0,7.4969,-132.2450,0.0000
575,1,0,23.9051,448.8190,96.1098,0.0000,0.0000,0,6.9688,-132.2770,0.0000
591,1,0,23.4140,430.5660,94.8594,0.0000,0.0000,0,5.9687,-132.3090,0.0000
592,1,0,23.4683,432.5660,95.3547,0.0000,0.0000,0,6.1685,-132.3090,0.0000
593,1,0,23.6103,437.8170,96.7340,0.0000,0.0000,0,7.1667,-132.3040,0.0000
594,1,0,23.7112,441.5680,92.8058,0.0000,0.0000,0,7.3670,-132.3030,0.0000
600,1,0,23.6709,440.0680,98.0038,0.0000,0.0000,0,6.4045,-132.3140,0.0000
601,1,0,23.7246,442.0680,97.3803,0.0000,0.0000,0,6.4524,-132.3140,0.0000
602,1,0,23.8117,445.3180,97.6336,0.0000,0.0000,0,6.5344,-132.3140,0.0000
603,1,0,23.9915,452.0690,97.5966,0.0000,0.0000,0,6.5825,-132.3140,0.0000
604,1,0,23.9849,451.8190,97.1653,0.0000,0.0000,0,6.9298,-132.3160,0.0000
605,1,0,23.9051,448.8190,95.9161,0.0000,0.0000,0,7.0078,-132.3160,0.0000
656,1,0,23.4140,430.5660,98.2575,0.0000,0.0000,0,6.2985,-132.3280,0.0000
657,1,0,23.7380,442.5680,95.1844,0.0000,0.0000,0,6.6884,-132.3260,0.0000
658,1,0,23.7515,443.0680,93.7806,0.0000,0.0000,0,7.4972,-132.3230,0.0000
684,1,0,23.8050,445.0680,94.1934,0.0000,0.0000,0,5.7173,-132.3480,0.0000
694,1,0,23.9650,451.0690,96.6191,0.0000,0.0000,0,6.9690,-132.3550,0.0000
700,1,0,23.4751,432.8160,96.1363,0.0000,0.0000,0,5.9567,-132.3750,0.0000
701,1,0,23.8184,445.5680,95.5598,0.0000,0.0000,0,7.1548,-132.3690,0.0000
702,1,0,23.6238,438.3170,95.5840,0.0000,0.0000,0,6.2987,-132.3800,0.0000
703,1,0,23.7582,443.3180,98.7216,0.0000,0.0000,0,6.4094,-132.3800,0.0000
704,1,0,23.6911,440.8180,98.6422,0.0000,0.0000,0,6.4573,-132.3790,0.0000
705,1,0,23.6440,439.0670,98.0960,0.0000,0.0000,0,6.5300,-132.3790,0.0000
706,1,0,23.7916,444.5680,97.3941,0.0000,0.0000,0,6.5780,-132.3790,0.0000
707,1,0,23.6373,438.8170,97.3479,0.0000,0.0000,0,6.6884,-132.3780,0.0000
708,1,0,23.8451,446.5690,96.9947,0.0000,0.0000,0,6.8690,-132.3770,0.0000
709,1,0,23.7983,444.8180,94.9277,0.0000,0.0000,0,7.4974,-132.3750,0.0000
731,1,0,23.7380,442.5680,92.5313,0.0000,0.0000,0,5.6787,-132.3880,0.0000
732,1,0,23.6170,438.0670,94.5840,0.0000,0.0000,0,5.7564,-132.3870,0.0000
786,1,0,23.4411,431.5660,95.6001,0.0000,0.0000,0,6.0301,-132.4010,0.0000
787,1,0,23.2913,426.0650,99.0577,0.0000,0.0000,0,6.1422,-132.4010,0.0000
788,1,0,23.6103,437.8170,96.3298,0.0000,0.0000,0,7.2282,-132.3960,0.0000
789,1,0,23.6911,440.8180,97.6508,0.0000,0.0000,0,7.3406,-132.3960,0.0000
798,1,0,23.8184,445.5680,98.1845,0.0000,0.0000,0,6.8302,-132.4160,0.0000
799,1,0,23.9517,450.5690,95.8631,0.0000,0.0000,0,6.9081,-132.4160,0.0000
832,1,0,23.6978,441.0680,94.3417,0.0000,0.0000,0,5.7176,-132.4260,0.0000
834,1,0,23.6709,440.0680,95.2433,0.0000,0.0000,0,5.8436,-132.4490,0.0000
835,1,0,23.5225,434.5670,98.0965,0.0000,0.0000,0,6.5782,-132.4570,0.0000
848,1,0,23.7649,443.5680,97.0905,0.0000,0.0000,0,6.2990,-132.4580,0.0000
849,1,0,23.6103,437.8170,97.7872,0.0000,0.0000,0,6.4096,-132.4580,0.0000
850,1,0,23.3731,429.0660,99.2773,0.0000,0.0000,0,6.4576,-132.4570,0.0000
851,1,0,23.3186,427.0660,97.8390,0.0000,0.0000,0,6.5303,-132.4570,0.0000
852,1,0,23.4140,430.5660,98.9098,0.0000,0.0000,0,6.6888,-132.4560,0.0000
853,1,0,23.7582,443.3180,96.7607,0.0000,0.0000,0,6.8693,-132.4550,0.0000
854,1,0,23.6843,440.5680,94.5217,0.0000,0.0000,0,7.4977,-132.4530,0.0000
926,1,0,24.0644,454.8200,98.1237,0.0000,0.0000,0,6.9694,-132.4770,0.0000
935,1,0,23.5428,435.3170,96.5625,0.0000,0.0000,0,5.8048,-132.4880,0.0000
936,1,0,23.6776,440.3180,95.3866,0.0000,0.0000,0,5.8825,-132.4880,0.0000
939,1,0,23.6103,437.8170,98.0172,0.0000,0.0000,0,6.9307,-132.5160,0.0000
940,1,0,24.0445,454.0700,97.7821,0.0000,0.0000,0,7.0087,-132.5160,0.0000
977,1,0,23.6373,438.8170,94.0561,0.0000,0.0000,0,5.8439,-132.5270,0.0000
978,1,0,23.3459,428.0660,95.0401,0.0000,0.0000,0,5.7181,-132.5490,0.0000
980,1,0,23.7515,443.0680,97.5213,0.0000,0.0000,0,6.9700,-132.5550,0.0000
1000,1,0,23.4683,432.5660,98.9195,0.0000,0.0000,0,6.2695,-132.5800,0.0000
1001,1,0,23.0784,418.3140,98.8816,0.0000,0.0000,0,6.4697,-132.5790,0.0000
1002,1,0,23.2091,423.0650,99.2713,0.0000,0.0000,0,6.6697,-132.5780,0.0000
1003,1,0,23.5360,435.0670,97.8799,0.0000,0.0000,0,6.8698,-132.5770,0.0000
1039,1,0,23.6440,439.0670,95.7234,0.0000,0.0000,0,5.6793,-132.5880,0.0000
1040,1,0,23.5022,433.8170,94.0406,0.0000,0.0000,0,5.7572,-132.5880,0.0000
1042,1,0,23.7782,444.0680,98.3514,0.0000,0.0000,0,6.2306,-132.6190,0.0000
1043,1,0,23.3527,428.3160,98.2889,0.0000,0.0000,0,6.3085,-132.6190,0.0000
1044,1,0,23.3118,426.8160,98.2196,0.0000,0.0000,0,6.4308,-132.6190,0.0000
1045,1,0,23.2023,422.8150,98.6772,0.0000,0.0000,0,6.5087,-132.6180,0.0000
1046,1,0,23.4819,433.0660,98.6654,0.0000,0.0000,0,6.6307,-132.6170,0.0000
1047,1,0,23.3322,427.5660,99.7717,0.0000,0.0000,0,6.7087,-132.6170,0.0000
1048,1,0,23.3731,429.0660,99.4741,0.0000,0.0000,0,6.8311,-132.6160,0.0000
1049,1,0,23.5631,436.0670,98.4119,0.0000,0.0000,0,6.9089,-132.6160,0.0000
1050,1,0,23.9782,451.5690,93.1327,0.0000,0.0000,0,7.4668,-132.6140,0.0000
1142,1,0,23.5563,435.8170,98.5956,0.0000,0.0000,0,6.2699,-132.6580,0.0000
1143,1,0,23.4208,430.8160,98.2039,0.0000,0.0000,0,6.8702,-132.6550,0.0000
1144,1,0,24.0180,453.0700,93.4369,0.0000,0.0000,0,7.5060,-132.6530,0.0000
1157,1,0,23.0784,418.3140,99.2436,0.0000,0.0000,0,6.4700,-132.6570,0.0000
1158,1,0,23.2228,423.5650,99.4595,0.0000,0.0000,0,6.6700,-132.6560,0.0000
1193,1,0,23.5495,435.5670,96.1504,0.0000,0.0000,0,5.7186,-132.6640,0.0000
1196,1,0,23.1817,422.0650,98.7652,0.0000,0.0000,0,6.3700,-132.6800,0.0000
1197,1,0,23.4208,430.8160,97.8668,0.0000,0.0000,0,6.5702,-132.6790,0.0000
1198,1,0,23.4547,432.0660,99.6589,0.0000,0.0000,0,6.7702,-132.6780,0.0000
1199,1,0,23.4547,432.0660,98.9991,0.0000,0.0000,0,6.9703,-132.6770,0.0000
1233,1,0,23.6373,438.8170,96.7719,0.0000,0.0000,0,6.0499,-132.6920,0.0000
1234,1,0,23.9517,450.5690,95.7845,0.0000,0.0000,0,7.2481,-132.6860,0.0000
1240,1,0,23.6642,439.8180,93.9993,0.0000,0.0000,0,5.6800,-132.7040,0.0000
1241,1,0,23.6507,439.3170,96.3000,0.0000,0.0000,0,5.7577,-132.7030,0.0000
1259,1,0,23.3118,426.8160,98.2951,0.0000,0.0000,0,6.3312,-132.7190,0.0000
1260,1,0,23.2502,424.5650,98.8789,0.0000,0.0000,0,6.4091,-132.7190,0.0000
1261,1,0,23.1473,420.8150,99.5798,0.0000,0.0000,0,6.5314,-132.7180,0.0000
1262,1,0,23.2639,425.0650,97.8199,0.0000,0.0000,0,6.6090,-132.7170,0.0000
1263,1,0,23.0784,418.3140,99.2343,0.0000,0.0000,0,6.7313,-132.7170,0.0000
1264,1,0,23.1954,422.5650,99.1946,0.0000,0.0000,0,6.8093,-132.7170,0.0000
1265,1,0,23.3118,426.8160,99.8974,0.0000,0.0000,0,6.9317,-132.7160,0.0000
1266,1,0,23.5631,436.0670,99.6034,0.0000,0.0000,0,7.0094,-132.7160,0.0000
1334,1,0,23.5698,436.3170,97.6619,0.0000,0.0000,0,5.9452,-132.7500,0.0000
1335,1,0,23.5901,437.0670,97.3608,0.0000,0.0000,0,6.1550,-132.7490,0.0000
1336,1,0,23.8584,447.0690,96.4822,0.0000,0.0000,0,7.1432,-132.7450,0.0000
1337,1,0,23.7849,444.3180,95.6173,0.0000,0.0000,0,7.3535,-132.7440,0.0000
1343,1,0,23.3391,427.8160,99.6128,0.0000,0.0000,0,6.3704,-132.7580,0.0000
1344,1,0,23.2434,424.3150,98.7899,0.0000,0.0000,0,6.5703,-132.7570,0.0000
1345,1,0,23.2160,423.3150,99.8023,0.0000,0.0000,0,6.7703,-132.7560,0.0000
1346,1,0,23.5698,436.3170,99.0272,0.0000,0.0000,0,6.9708,-132.7550,0.0000
1388,1,0,23.5360,435.0670,95.6326,0.0000,0.0000,0,5.7189,-132.7750,0.0000
1390,1,0,23.1611,421.3150,97.4652,0.0000,0.0000,0,6.2705,-132.7800,0.0000
1391,1,0,22.9539,413.8140,99.0868,0.0000,0.0000,0,6.4704,-132.7800,0.0000
1392,1,0,22.9678,414.3140,99.5560,0.0000,0.0000,0,6.6703,-132.7780,0.0000
1393,1,0,23.2297,423.8150,99.1574,0.0000,0.0000,0,6.8707,-132.7770,0.0000
1435,1,0,23.5225,434.5670,96.7888,0.0000,0.0000,0,5.6802,-132.8140,0.0000
1436,1,0,23.6238,438.3170,97.1752,0.0000,0.0000,0,5.7580,-132.8130,0.0000
1441,1,0,23.1679,421.5650,99.3378,0.0000,0.0000,0,6.2315,-132.8200,0.0000
1442,1,0,23.1748,421.8150,98.5185,0.0000,0.0000,0,6.3095,-132.8190,0.0000
1443,1,0,23.1817,422.0650,99.6325,0.0000,0.0000,0,6.4316,-132.8190,0.0000
1444,1,0,22.8706,410.8130,99.2379,0.0000,0.0000,0,6.5095,-132.8180,0.0000
1445,1,0,23.2228,423.5650,98.1935,0.0000,0.0000,0,6.6316,-132.8180,0.0000
1446,1,0,23.2091,423.0650,98.3639,0.0000,0.0000,0,6.7095,-132.8170,0.0000
1447,1,0,23.0853,418.5640,98.0945,0.0000,0.0000,0,6.8318,-132.8170,0.0000
1448,1,0,23.4886,433.3160,99.2987,0.0000,0.0000,0,6.9099,-132.8160,0.0000
1449,1,0,23.7246,442.0680,95.3381,0.0000,0.0000,0,7.4677,-132.8140,0.0000
1519,1,0,23.5360,435.0670,97.8502,0.0000,0.0000,0,6.0503,-132.8250,0.0000
1520,1,0,23.9450,450.3190,96.6092,0.0000,0.0000,0,7.2486,-132.8200,0.0000
1522,1,0,23.4344,431.3160,97.3213,0.0000,0.0000,0,5.9455,-132.8280,0.0000
1523,1,0,23.4751,432.8160,98.9152,0.0000,0.0000,0,6.1554,-132.8270,0.0000
1524,1,0,23.7582,443.3180,98.0643,0.0000,0.0000,0,7.1437,-132.8230,0.0000
1525,1,0,23.8184,445.5680,95.0195,0.0000,0.0000,0,7.3537,-132.8220,0.0000
1543,1,0,23.6373,438.8170,95.8092,0.0000,0.0000,0,5.7193,-132.8530,0.0000
1544,1,0,23.2844,425.8150,99.6414,0.0000,0.0000,0,6.2706,-132.8580,0.0000
1545,1,0,22.8984,411.8130,98.2072,0.0000,0.0000,0,6.4708,-132.8570,0.0000
1546,1,0,23.2639,425.0650,98.5484,0.0000,0.0000,0,6.6708,-132.8560,0.0000
1547,1,0,23.3731,429.0660,99.1605,0.0000,0.0000,0,6.8709,-132.8550,0.0000
1588,1,0,23.0024,415.5640,98.8512,0.0000,0.0000,0,6.3708,-132.8800,0.0000
1599,1,0,23.2571,424.8150,99.4637,0.0000,0.0000,0,6.9712,-132.8770,0.0000
1626,1,0,23.3799,429.3160,97.3095,0.0000,0.0000,0,5.9460,-132.9000,0.0000
1627,1,0,23.1473,420.8150,95.1623,0.0000,0.0000,0,6.1557,-132.8990,0.0000
1628,1,0,23.5698,436.3170,97.9101,0.0000,0.0000,0,7.1439,-132.8950,0.0000
1629,1,0,23.6709,440.0680,95.7460,0.0000,0.0000,0,7.3541,-132.8940,0.0000
1646,1,0,23.1129,419.5640,96.5030,0.0000,0.0000,0,6.3320,-132.9190,0.0000
1647,1,0,22.9331,413.0630,98.5527,0.0000,0.0000,0,6.4098,-132.9190,0.0000
1648,1,0,22.8079,408.5630,95.8804,0.0000,0.0000,0,6.5322,-132.9180,0.0000
1649,1,0,22.9470,413.5630,98.0218,0.0000,0.0000,0,6.6098,-132.9180,0.0000
1650,1,0,22.7799,407.5630,98.1781,0.0000,0.0000,0,6.7320,-132.9170,0.0000
1651,1,0,22.8358,409.5630,98.9362,0.0000,0.0000,0,6.8101,-132.9170,0.0000
1652,1,0,23.0646,417.8140,96.7050,0.0000,0.0000,0,6.9324,-132.9160,0.0000
1653,1,0,23.1129,419.5640,96.1893,0.0000,0.0000,0,7.0104,-132.9160,0.0000
1717,1,0,23.6305,438.5670,95.3286,0.0000,0.0000,0,5.6807,-132.9240,0.0000
1733,1,0,23.8518,446.8190,96.7898,0.0000,0.0000,0,6.0510,-132.9570,0.0000
1734,1,0,23.6911,440.8180,98.5000,0.0000,0.0000,0,7.2493,-132.9520,0.0000
1736,1,0,23.2365,424.0650,99.4292,0.0000,0.0000,0,6.3712,-132.9580,0.0000
1737,1,0,23.1954,422.5650,98.7866,0.0000,0.0000,0,6.5714,-132.9570,0.0000
1738,1,0,23.1817,422.0650,98.4124,0.0000,0.0000,0,6.7712,-132.9560,0.0000
1783,1,0,23.6440,439.0670,96.9905,0.0000,0.0000,0,5.9463,-132.9780,0.0000
1784,1,0,23.5563,435.8170,97.8699,0.0000,0.0000,0,6.1561,-132.9770,0.0000
1785,1,0,23.7916,444.5680,97.8842,0.0000,0.0000,0,7.1441,-132.9720,0.0000
1786,1,0,23.7782,444.0680,95.1485,0.0000,0.0000,0,7.3545,-132.9720,0.0000
1788,1,0,23.3663,428.8160,99.6313,0.0000,0.0000,0,6.2713,-132.9800,0.0000
1789,1,0,22.9747,414.5640,99.8146,0.0000,0.0000,0,6.4713,-132.9790,0.0000
1790,1,0,23.0370,416.8140,98.9438,0.0000,0.0000,0,6.6713,-132.9780,0.0000
1791,1,0,23.3527,428.3160,98.7313,0.0000,0.0000,0,6.8716,-132.9770,0.0000
1838,1,0,23.5495,435.5670,97.9933,0.0000,0.0000,0,6.2324,-133.0190,0.0000
1839,1,0,23.1885,422.3150,97.8292,0.0000,0.0000,0,6.3103,-133.0190,0.0000
1840,1,0,23.2023,422.8150,98.5502,0.0000,0.0000,0,6.4325,-133.0190,0.0000
1841,1,0,23.2228,423.5650,98.8593,0.0000,0.0000,0,6.5104,-133.0180,0.0000
1842,1,0,23.2297,423.8150,98.3130,0.0000,0.0000,0,6.6324,-133.0170,0.0000
1843,1,0,23.1335,420.3150,98.3130,0.0000,0.0000,0,6.7103,-133.0170,0.0000
1844,1,0,23.2981,426.3150,97.7679,0.0000,0.0000,0,6.8326,-133.0160,0.0000
1845,1,0,23.6574,439.5680,98.0080,0.0000,0.0000,0,6.9107,-133.0160,0.0000
1846,1,0,23.7649,443.5680,95.5351,0.0000,0.0000,0,7.4685,-133.0140,0.0000
1916,1,0,23.5495,435.5670,94.2629,0.0000,0.0000,0,5.6811,-133.0340,0.0000
1917,1,0,23.6642,439.8180,98.8144,0.0000,0.0000,0,6.0514,-133.0360,0.0000
1918,1,0,23.5563,435.8170,96.8512,0.0000,0.0000,0,7.2497,-133.0300,0.0000
1933,1,0,23.4954,433.5670,98.1866,0.0000,0.0000,0,6.2714,-133.0580,0.0000
1934,1,0,23.3731,429.0660,98.9284,0.0000,0.0000,0,6.6716,-133.0560,0.0000
1935,1,0,23.4344,431.3160,99.3080,0.0000,0.0000,0,6.8718,-133.0550,0.0000
1936,1,0,23.8317,446.0680,94.8079,0.0000,0.0000,0,7.5077,-133.0530,0.0000
1946,1,0,23.2228,423.5650,98.4349,0.0000,0.0000,0,6.4716,-133.0570,0.0000
1979,1,0,23.3118,426.8160,97.7680,0.0000,0.0000,0,6.3716,-133.0800,0.0000
1980,1,0,23.3663,428.8160,98.6934,0.0000,0.0000,0,6.7719,-133.0780,0.0000
2035,1,0,23.4819,433.0660,99.1075,0.0000,0.0000,0,6.3329,-133.1190,0.0000
2036,1,0,23.4751,432.8160,99.2981,0.0000,0.0000,0,6.4108,-133.1190,0.0000
2037,1,0,23.1954,422.5650,99.8891,0.0000,0.0000,0,6.5330,-133.1180,0.0000
2038,1,0,23.6440,439.0670,98.6558,0.0000,0.0000,0,6.6108,-133.1180,0.0000
2039,1,0,23.4819,433.0660,98.9874,0.0000,0.0000,0,6.7330,-133.1170,0.0000
2040,1,0,23.6036,437.5670,98.9235,0.0000,0.0000,0,6.8109,-133.1170,0.0000
2041,1,0,23.5157,434.3170,98.5259,0.0000,0.0000,0,6.9333,-133.1160,0.0000
2042,1,0,23.6776,440.3180,96.9759,0.0000,0.0000,0,7.0113,-133.1160,0.0000
2108,1,0,23.7448,442.8180,97.4023,0.0000,0.0000,0,5.6816,-133.1440,0.0000
2114,1,0,23.4411,431.5660,97.7355,0.0000,0.0000,0,6.3720,-133.1580,0.0000
2115,1,0,23.3118,426.8160,98.9285,0.0000,0.0000,0,6.5721,-133.1570,0.0000
2116,1,0,23.5157,434.3170,98.1603,0.0000,0.0000,0,6.7721,-133.1560,0.0000
2117,1,0,23.6709,440.0680,99.2986,0.0000,0.0000,0,6.9725,-133.1550,0.0000
2158,1,0,23.5833,436.8170,95.9120,0.0000,0.0000,0,5.8720,-133.1820,0.0000
2159,1,0,23.6305,438.5670,95.8433,0.0000,0.0000,0,6.0720,-133.1810,0.0000
2160,1,0,23.2228,423.5650,99.0286,0.0000,0.0000,0,6.4721,-133.1800,0.0000
2161,1,0,23.4683,432.5660,98.1296,0.0000,0.0000,0,6.8723,-133.1780,0.0000
2162,1,0,23.7515,443.0680,96.0950,0.0000,0.0000,0,7.2731,-133.1760,0.0000
2196,1,0,23.7179,441.8180,94.2356,0.0000,0.0000,0,5.7207,-133.2150,0.0000
2197,1,0,23.8317,446.0680,95.8622,0.0000,0.0000,0,5.8332,-133.2210,0.0000
2198,1,0,23.6440,439.0670,95.9397,0.0000,0.0000,0,5.9111,-133.2210,0.0000
2199,1,0,23.6709,440.0680,96.5740,0.0000,0.0000,0,6.0331,-133.2200,0.0000
2200,1,0,23.7179,441.8180,99.6026,0.0000,0.0000,0,6.1110,-133.2200,0.0000
2201,1,0,23.9317,449.8190,99.3831,0.0000,0.0000,0,6.2332,-133.2200,0.0000
2202,1,0,23.6170,438.0670,97.2864,0.0000,0.0000,0,6.3110,-133.2190,0.0000
2203,1,0,23.5631,436.0670,99.5000,0.0000,0.0000,0,6.4333,-133.2190,0.0000
2204,1,0,23.2913,426.0650,98.5653,0.0000,0.0000,0,6.5112,-133.2180,0.0000
2205,1,0,23.6440,439.0670,97.7565,0.0000,0.0000,0,6.6332,-133.2180,0.0000
2206,1,0,23.3731,429.0660,97.1707,0.0000,0.0000,0,6.7112,-133.2170,0.0000
2207,1,0,23.3595,428.5660,97.8250,0.0000,0.0000,0,6.8335,-133.2170,0.0000
2208,1,0,23.5901,437.0670,98.5738,0.0000,0.0000,0,6.9115,-133.2160,0.0000
2209,1,0,23.7515,443.0680,97.0161,0.0000,0.0000,0,7.0338,-133.2160,0.0000
2210,1,0,23.7649,443.5680,97.0333,0.0000,0.0000,0,7.1117,-133.2150,0.0000
2211,1,0,23.6373,438.8170,96.2827,0.0000,0.0000,0,7.2342,-133.2150,0.0000
2212,1,0,23.6978,441.0680,95.2210,0.0000,0.0000,0,7.3124,-133.2150,0.0000
2213,1,0,23.7380,442.5680,95.3456,0.0000,0.0000,0,7.4693,-133.2140,0.0000
2300,1,0,23.7448,442.8180,94.7720,0.0000,0.0000,0,5.6821,-133.2550,0.0000
2301,1,0,23.7716,443.8180,94.8608,0.0000,0.0000,0,5.7598,-133.2540,0.0000
2304,1,0,23.6440,439.0670,95.9537,0.0000,0.0000,0,5.8723,-133.2600,0.0000
2305,1,0,23.9782,451.5690,98.5308,0.0000,0.0000,0,6.2723,-133.2580,0.0000
2306,1,0,23.9915,452.0690,97.8734,0.0000,0.0000,0,6.6725,-133.2560,0.0000
2307,1,0,23.7582,443.3180,96.5416,0.0000,0.0000,0,7.0729,-133.2550,0.0000
2308,1,0,23.8984,448.5690,94.2575,0.0000,0.0000,0,7.5087,-133.2530,0.0000
2342,1,0,23.5225,434.5670,96.4991,0.0000,0.0000,0,5.9725,-133.2820,0.0000
2343,1,0,23.7649,443.5680,97.4790,0.0000,0.0000,0,6.3725,-133.2800,0.0000
2344,1,0,23.3936,429.8160,97.7070,0.0000,0.0000,0,6.5726,-133.2790,0.0000
2345,1,0,23.3322,427.5660,97.4107,0.0000,0.0000,0,6.7727,-133.2780,0.0000
2346,1,0,23.8184,445.5680,97.5048,0.0000,0.0000,0,6.9729,-133.2770,0.0000
2347,1,0,23.8918,448.3190,98.3057,0.0000,0.0000,0,7.1733,-133.2760,0.0000
2348,1,0,23.7179,441.8180,96.1488,0.0000,0.0000,0,7.3738,-133.2750,0.0000
2390,1,0,23.8050,445.0680,94.7721,0.0000,0.0000,0,5.7211,-133.2930,0.0000
2394,1,0,23.5631,436.0670,98.0300,0.0000,0.0000,0,6.8118,-133.3170,0.0000
2395,1,0,23.7649,443.5680,99.4831,0.0000,0.0000,0,6.9342,-133.3160,0.0000
2404,1,0,23.7179,441.8180,98.0153,0.0000,0.0000,0,6.0115,-133.3210,0.0000
2405,1,0,24.0313,453.5700,97.6804,0.0000,0.0000,0,6.3337,-133.3190,0.0000
2406,1,0,23.9384,450.0690,98.3622,0.0000,0.0000,0,6.4115,-133.3190,0.0000
2407,1,0,23.6843,440.5680,97.8920,0.0000,0.0000,0,6.5339,-133.3180,0.0000
2408,1,0,24.5295,472.5730,99.1154,0.0000,0.0000,0,6.6115,-133.3180,0.0000
2409,1,0,23.5293,434.8170,99.1690,0.0000,0.0000,0,6.7339,-133.3170,0.0000
2410,1,0,23.9450,450.3190,97.9224,0.0000,0.0000,0,7.0121,-133.3160,0.0000
2411,1,0,23.7649,443.5680,95.8619,0.0000,0.0000,0,7.1345,-133.3150,0.0000
2412,1,0,23.7045,441.3180,95.8471,0.0000,0.0000,0,7.2126,-133.3150,0.0000
2413,1,0,23.7448,442.8180,95.1797,0.0000,0.0000,0,7.3349,-133.3150,0.0000
2414,1,0,23.7246,442.0680,94.7649,0.0000,0.0000,0,7.4129,-133.3140,0.0000
2492,1,0,23.7448,442.8180,96.6083,0.0000,0.0000,0,5.9728,-133.3600,0.0000
2493,1,0,24.0974,456.0700,98.5597,0.0000,0.0000,0,6.3728,-133.3580,0.0000
2494,1,0,23.7112,441.5680,99.4877,0.0000,0.0000,0,6.5730,-133.3570,0.0000
2495,1,0,23.7448,442.8180,96.5904,0.0000,0.0000,0,6.7731,-133.3560,0.0000
2496,1,0,23.9849,451.8190,97.9997,0.0000,0.0000,0,6.9733,-133.3550,0.0000
2497,1,0,23.7916,444.5680,96.9753,0.0000,0.0000,0,7.1737,-133.3540,0.0000
2498,1,0,23.8918,448.3190,94.0077,0.0000,0.0000,0,7.3742,-133.3530,0.0000
2520,1,0,23.7448,442.8180,93.8689,0.0000,0.0000,0,5.7347,-133.3840,0.0000
2521,1,0,23.6642,439.8180,95.2300,0.0000,0.0000,0,5.8728,-133.3820,0.0000
2567,1,0,23.6776,440.3180,94.3961,0.0000,0.0000,0,5.8341,-133.4220,0.0000
2568,1,0,23.7246,442.0680,95.7228,0.0000,0.0000,0,5.9119,-133.4210,0.0000
2578,1,0,23.7112,441.5680,96.9550,0.0000,0.0000,0,6.2337,-133.4400,0.0000
2579,1,0,23.7649,443.5680,96.6502,0.0000,0.0000,0,6.3117,-133.4400,0.0000
2580,1,0,23.8317,446.0680,95.7000,0.0000,0.0000,0,6.4805,-133.4390,0.0000
2581,1,0,23.8718,447.5690,96.3711,0.0000,0.0000,0,6.5584,-133.4390,0.0000
2582,1,0,23.7849,444.3180,95.8154,0.0000,0.0000,0,6.7271,-133.4380,0.0000
2583,1,0,23.7849,444.3180,97.7081,0.0000,0.0000,0,6.8051,-133.4370,0.0000
2584,1,0,23.5563,435.8170,96.9736,0.0000,0.0000,0,6.9741,-133.4370,0.0000
2585,1,0,23.5157,434.3170,96.2073,0.0000,0.0000,0,7.0521,-133.4360,0.0000
2586,1,0,23.6170,438.0670,94.8213,0.0000,0.0000,0,7.2211,-133.4350,0.0000
2587,1,0,23.6238,438.3170,95.2055,0.0000,0.0000,0,7.2993,-133.4350,0.0000
2588,1,0,23.9251,449.5690,93.9284,0.0000,0.0000,0,7.4684,-133.4340,0.0000
2620,1,0,23.7916,444.5680,94.7810,0.0000,0.0000,0,5.8731,-133.4600,0.0000
2621,1,0,23.5901,437.0670,93.5335,0.0000,0.0000,0,5.7351,-133.4620,0.0000
2665,1,0,23.5631,436.0670,96.1779,0.0000,0.0000,0,6.1493,-133.4650,0.0000
2674,1,0,23.7849,444.3180,95.3417,0.0000,0.0000,0,5.9732,-133.4820,0.0000
2685,1,0,23.7380,442.5680,97.5879,0.0000,0.0000,0,6.2338,-133.4880,0.0000
2686,1,0,23.6911,440.8180,95.9467,0.0000,0.0000,0,6.3118,-133.4880,0.0000
2687,1,0,23.8184,445.5680,96.8989,0.0000,0.0000,0,6.4806,-133.4870,0.0000
2688,1,0,23.9184,449.3190,96.5009,0.0000,0.0000,0,6.5588,-133.4870,0.0000
2689,1,0,23.8317,446.0680,95.3329,0.0000,0.0000,0,6.7272,-133.4860,0.0000
2690,1,0,23.8117,445.3180,94.5784,0.0000,0.0000,0,6.8054,-133.4850,0.0000
2691,1,0,23.6574,439.5680,97.1377,0.0000,0.0000,0,6.9743,-133.4840,0.0000
2692,1,0,23.5428,435.3170,97.1680,0.0000,0.0000,0,7.0525,-133.4840,0.0000
2693,1,0,23.8317,446.0680,95.6552,0.0000,0.0000,0,7.2215,-133.4840,0.0000
2694,1,0,23.9184,449.3190,93.9526,0.0000,0.0000,0,7.2994,-133.4830,0.0000
2695,1,0,23.8651,447.3190,94.6909,0.0000,0.0000,0,7.4685,-133.4820,0.0000
2757,1,0,24.7620,481.5740,97.2990,0.0000,0.0000,0,6.6429,-133.5050,0.0000
2758,1,0,23.5495,435.5670,95.5465,0.0000,0.0000,0,7.1370,-133.5030,0.0000
2769,1,0,23.6843,440.5680,94.3075,0.0000,0.0000,0,6.1106,-133.5180,0.0000
2770,1,0,23.8117,445.3180,96.7285,0.0000,0.0000,0,6.1885,-133.5170,0.0000
2771,1,0,23.6170,438.0670,97.2365,0.0000,0.0000,0,6.3574,-133.5170,0.0000
2772,1,0,23.6036,437.5670,96.4567,0.0000,0.0000,0,6.4354,-133.5160,0.0000
2773,1,0,23.5833,436.8170,93.9963,0.0000,0.0000,0,6.8510,-133.5140,0.0000
2774,1,0,23.5698,436.3170,95.7452,0.0000,0.0000,0,6.9289,-133.5140,0.0000
2775,1,0,23.7782,444.0680,95.6960,0.0000,0.0000,0,7.3451,-133.5120,0.0000
2776,1,0,23.7246,442.0680,95.4957,0.0000,0.0000,0,7.4232,-133.5120,0.0000
2797,1,0,23.8251,445.8180,95.2659,0.0000,0.0000,0,6.0122,-133.5210,0.0000
2800,1,0,23.5698,436.3170,95.7452,0.0000,0.0000,0,6.9289,-133.5140,0.0000
2844,1,0,23.5901,437.0670,94.0951,0.0000,0.0000,0,5.9735,-133.5600,0.0000
2846,1,0,23.5631,436.0670,95.4709,0.0000,0.0000,0,6.8511,-133.5620,0.0000
2855,1,0,23.7448,442.8180,93.8769,0.0000,0.0000,0,6.1108,-133.5660,0.0000
2856,1,0,23.7582,443.3180,95.3513,0.0000,0.0000,0,6.1888,-133.5650,0.0000
2857,1,0,23.8518,446.8190,95.5459,0.0000,0.0000,0,6.3576,-133.5650,0.0000
2858,1,0,23.7045,441.3180,94.5294,0.0000,0.0000,0,6.4356,-133.5640,0.0000
2859,1,0,23.5901,437.0670,95.8032,0.0000,0.0000,0,6.9292,-133.5620,0.0000
2860,1,0,23.8718,447.5690,95.0017,0.0000,0.0000,0,7.3452,-133.5600,0.0000
2861,1,0,23.8117,445.3180,93.6571,0.0000,0.0000,0,7.4234,-133.5600,0.0000
2919,1,0,24.7299,480.3240,95.1599,0.0000,0.0000,0,6.6432,-133.5730,0.0000
2920,1,0,23.5631,436.0670,94.5682,0.0000,0.0000,0,7.1372,-133.5710,0.0000
2927,1,0,23.7045,441.3180,95.0331,0.0000,0.0000,0,5.8737,-133.5830,0.0000
2939,1,0,23.8451,446.5690,94.2202,0.0000,0.0000,0,5.7356,-133.5970,0.0000
2940,1,0,23.4954,433.5670,97.6518,0.0000,0.0000,0,6.2343,-133.5940,0.0000
2941,1,0,23.5833,436.8170,95.4041,0.0000,0.0000,0,6.3123,-133.5940,0.0000
2942,1,0,23.6373,438.8170,95.9252,0.0000,0.0000,0,6.4811,-133.5930,0.0000
2943,1,0,23.6642,439.8180,95.6523,0.0000,0.0000,0,6.5591,-133.5930,0.0000
2944,1,0,23.4751,432.8160,95.2677,0.0000,0.0000,0,6.7277,-133.5920,0.0000
2945,1,0,23.6373,438.8170,95.8362,0.0000,0.0000,0,6.8058,-133.5910,0.0000
2946,1,0,23.6843,440.5680,92.9071,0.0000,0.0000,0,6.9748,-133.5910,0.0000
2947,1,0,23.4819,433.0660,94.9758,0.0000,0.0000,0,7.0529,-133.5900,0.0000
2948,1,0,23.6440,439.0670,95.2675,0.0000,0.0000,0,7.2220,-133.5900,0.0000
2949,1,0,23.7448,442.8180,94.1835,0.0000,0.0000,0,7.3000,-133.5890,0.0000
2950,1,0,23.9384,450.0690,93.9051,0.0000,0.0000,0,7.4691,-133.5880,0.0000
2982,1,0,23.4819,433.0660,94.9758,0.0000,0.0000,0,7.0529,-133.5900,0.0000
3025,1,0,23.7112,441.5680,96.1234,0.0000,0.0000,0,6.1502,-133.6180,0.0000
3031,1,0,23.7179,441.8180,93.0916,0.0000,0.0000,0,5.8348,-133.6220,0.0000
3032,1,0,23.8518,446.8190,93.9691,0.0000,0.0000,0,5.9127,-133.6210,0.0000
3049,1,0,23.7448,442.8180,95.1582,0.0000,0.0000,0,6.2345,-133.6420,0.0000
3050,1,0,23.5090,434.0670,94.9454,0.0000,0.0000,0,6.3125,-133.6420,0.0000
3051,1,0,23.3936,429.8160,94.2285,0.0000,0.0000,0,6.4814,-133.6410,0.0000
3052,1,0,23.8050,445.0680,95.3251,0.0000,0.0000,0,6.5593,-133.6410,0.0000
3053,1,0,23.6036,437.5670,94.7593,0.0000,0.0000,0,6.7279,-133.6390,0.0000
3054,1,0,23.6170,438.0670,95.4515,0.0000,0.0000,0,6.8059,-133.6390,0.0000
3055,1,0,23.5022,433.8170,95.0254,0.0000,0.0000,0,6.9750,-133.6390,0.0000
3056,1,0,23.6440,439.0670,95.5286,0.0000,0.0000,0,7.0532,-133.6380,0.0000
3057,1,0,23.7649,443.5680,94.6519,0.0000,0.0000,0,7.2221,-133.6380,0.0000
3058,1,0,23.8651,447.3190,94.7409,0.0000,0.0000,0,7.3002,-133.6370,0.0000
3059,1,0,23.8584,447.0690,93.9018,0.0000,0.0000,0,7.4693,-133.6360,0.0000
3116,1,0,23.8584,447.0690,93.6241,0.0000,0.0000,0,5.8738,-133.6610,0.0000
3118,1,0,23.4479,431.8160,95.2592,0.0000,0.0000,0,6.8906,-133.6580,0.0000
3119,1,0,23.6373,438.8170,93.0994,0.0000,0.0000,0,7.3848,-133.6560,0.0000
3124,1,0,23.4479,431.8160,95.2592,0.0000,0.0000,0,6.8906,-133.6580,0.0000
3131,1,0,23.6305,438.5670,96.0834,0.0000,0.0000,0,6.1112,-133.6720,0.0000
3132,1,0,23.8584,447.0690,95.1559,0.0000,0.0000,0,6.1893,-133.6710,0.0000
3133,1,0,24.6396,476.8230,91.9711,0.0000,0.0000,0,6.6051,-133.6690,0.0000
3134,1,0,24.1436,457.8200,97.7146,0.0000,0.0000,0,6.6825,-133.6690,0.0000
3135,1,0,23.6776,440.3180,95.6417,0.0000,0.0000,0,7.0986,-133.6670,0.0000
3136,1,0,23.7246,442.0680,96.2355,0.0000,0.0000,0,7.1768,-133.6670,0.0000
3161,1,0,23.8718,447.5690,93.5674,0.0000,0.0000,0,5.7360,-133.6750,0.0000
3163,1,0,23.8718,447.5690,93.3624,0.0000,0.0000,0,5.9740,-133.6820,0.0000
3200,1,0,23.8184,445.5680,95.1591,0.0000,0.0000,0,6.2346,-133.6950,0.0000
3217,1,0,23.8718,447.5690,93.4712,0.0000,0.0000,0,5.7362,-133.7230,0.0000
3218,1,0,23.6507,439.3170,93.7715,0.0000,0.0000,0,5.9353,-133.7210,0.0000
3219,1,0,23.7716,443.8180,95.8789,0.0000,0.0000,0,6.0132,-133.7210,0.0000
3220,1,0,23.7112,441.5680,94.4415,0.0000,0.0000,0,6.1114,-133.7200,0.0000
3221,1,0,23.9981,452.3190,93.4523,0.0000,0.0000,0,6.1895,-133.7190,0.0000
3222,1,0,24.7749,482.0740,88.3684,0.0000,0.0000,0,6.6053,-133.7170,0.0000
3223,1,0,23.9317,449.8190,94.8456,0.0000,0.0000,0,6.6829,-133.7170,0.0000
3224,1,0,23.5428,435.3170,96.5539,0.0000,0.0000,0,7.0989,-133.7150,0.0000
3225,1,0,23.5833,436.8170,93.4732,0.0000,0.0000,0,7.1771,-133.7150,0.0000
3287,1,0,23.3936,429.8160,94.2227,0.0000,0.0000,0,6.8910,-133.7260,0.0000
3288,1,0,23.5698,436.3170,93.7952,0.0000,0.0000,0,7.3851,-133.7240,0.0000
3301,1,0,23.8451,446.5690,95.4765,0.0000,0.0000,0,6.2350,-133.7480,0.0000
3302,1,0,23.6170,438.0670,95.6220,0.0000,0.0000,0,6.3130,-133.7480,0.0000
3303,1,0,23.3936,429.8160,94.1877,0.0000,0.0000,0,6.4818,-133.7470,0.0000
3304,1,0,23.6574,439.5680,95.5703,0.0000,0.0000,0,6.5598,-133.7470,0.0000
3305,1,0,23.5157,434.3170,94.6033,0.0000,0.0000,0,6.7285,-133.7460,0.0000
3306,1,0,23.5022,433.8170,95.8103,0.0000,0.0000,0,6.8066,-133.7450,0.0000
3307,1,0,23.5968,437.3170,92.9977,0.0000,0.0000,0,6.9755,-133.7450,0.0000
3308,1,0,23.5428,435.3170,94.3070,0.0000,0.0000,0,7.0537,-133.7440,0.0000
3309,1,0,23.6843,440.5680,93.6362,0.0000,0.0000,0,7.2227,-133.7440,0.0000
3310,1,0,23.7448,442.8180,92.7432,0.0000,0.0000,0,7.3007,-133.7430,0.0000
3311,1,0,23.7179,441.8180,93.2992,0.0000,0.0000,0,7.4698,-133.7430,0.0000
3343,1,0,23.8718,447.5690,94.4315,0.0000,0.0000,0,5.9745,-133.7600,0.0000
3388,1,0,23.5833,436.8170,96.5194,0.0000,0.0000,0,6.1507,-133.7730,0.0000
3394,1,0,23.8317,446.0680,91.6622,0.0000,0.0000,0,5.8743,-133.7830,0.0000
3411,1,0,23.8251,445.8180,93.2821,0.0000,0.0000,0,6.2354,-133.7960,0.0000
3412,1,0,23.6103,437.8170,94.4874,0.0000,0.0000,0,6.3132,-133.7960,0.0000
3413,1,0,23.6978,441.0680,93.5987,0.0000,0.0000,0,6.4820,-133.7950,0.0000
3414,1,0,23.5901,437.0670,95.1130,0.0000,0.0000,0,6.5601,-133.7950,0.0000
3415,1,0,23.5495,435.5670,95.0335,0.0000,0.0000,0,6.7288,-133.7940,0.0000
3416,1,0,23.6373,438.8170,94.4369,0.0000,0.0000,0,6.8068,-133.7930,0.0000
3417,1,0,23.6373,438.8170,93.8620,0.0000,0.0000,0,6.9757,-133.7930,0.0000
3418,1,0,23.5360,435.0670,93.8409,0.0000,0.0000,0,7.0539,-133.7920,0.0000
3419,1,0,23.5901,437.0670,93.1240,0.0000,0.0000,0,7.2229,-133.7920,0.0000
3420,1,0,23.7246,442.0680,92.2710,0.0000,0.0000,0,7.3010,-133.7910,0.0000
3421,1,0,23.9384,450.0690,92.5226,0.0000,0.0000,0,7.4700,-133.7910,0.0000
3448,1,0,23.8317,446.0680,92.0588,0.0000,0.0000,0,5.7364,-133.8010,0.0000
3484,1,0,25.1195,495.5760,93.7648,0.0000,0.0000,0,6.6442,-133.8130,0.0000
3485,1,0,23.6440,439.0670,92.9790,0.0000,0.0000,0,7.1383,-133.8110,0.0000
3493,1,0,23.7916,444.5680,92.9554,0.0000,0.0000,0,5.8356,-133.8220,0.0000
3494,1,0,23.7782,444.0680,92.3318,0.0000,0.0000,0,5.9135,-133.8220,0.0000
3503,1,0,23.5968,437.3170,94.3403,0.0000,0.0000,0,6.1119,-133.8260,0.0000
3504,1,0,23.9981,452.3190,94.7015,0.0000,0.0000,0,6.1899,-133.8250,0.0000
3505,1,0,23.6978,441.0680,92.5854,0.0000,0.0000,0,6.3586,-133.8250,0.0000
3506,1,0,23.5157,434.3170,93.8316,0.0000,0.0000,0,6.4367,-133.8240,0.0000
3507,1,0,23.5833,436.8170,93.7780,0.0000,0.0000,0,6.8523,-133.8220,0.0000
3508,1,0,23.4276,431.0660,94.5801,0.0000,0.0000,0,6.9305,-133.8220,0.0000
3509,1,0,23.7582,443.3180,94.2002,0.0000,0.0000,0,7.3464,-133.8200,0.0000
3510,1,0,23.6978,441.0680,93.1089,0.0000,0.0000,0,7.4247,-133.8200,0.0000
3534,1,0,23.7782,444.0680,93.1987,0.0000,0.0000,0,5.7366,-133.8490,0.0000
3565,1,0,23.7916,444.5680,93.2008,0.0000,0.0000,0,6.2353,-133.8490,0.0000
3580,1,0,23.7983,444.8180,93.7090,0.0000,0.0000,0,5.8747,-133.8610,0.0000
3585,1,0,23.6507,439.3170,93.1505,0.0000,0.0000,0,6.1121,-133.8740,0.0000
3586,1,0,24.0114,452.8200,94.0170,0.0000,0.0000,0,6.1903,-133.8730,0.0000
3587,1,0,23.6574,439.5680,94.3750,0.0000,0.0000,0,6.3589,-133.8730,0.0000
3588,1,0,23.5968,437.3170,94.1508,0.0000,0.0000,0,6.4369,-133.8720,0.0000
3589,1,0,23.5157,434.3170,93.0674,0.0000,0.0000,0,6.8528,-133.8700,0.0000
3590,1,0,23.4819,433.0660,94.3732,0.0000,0.0000,0,6.9307,-133.8700,0.0000
3591,1,0,23.6776,440.3180,92.9059,0.0000,0.0000,0,7.3468,-133.8680,0.0000
3592,1,0,23.7179,441.8180,92.1342,0.0000,0.0000,0,7.4250,-133.8680,0.0000
3655,1,0,23.5631,436.0670,94.4612,0.0000,0.0000,0,5.9749,-133.8830,0.0000
3658,1,0,25.1574,497.0760,94.9079,0.0000,0.0000,0,6.6446,-133.8810,0.0000
3659,1,0,23.5833,436.8170,94.2163,0.0000,0.0000,0,7.1388,-133.8790,0.0000
3672,1,0,23.6776,440.3180,95.6144,0.0000,0.0000,0,6.2357,-133.9020,0.0000
3673,1,0,23.7112,441.5680,93.8476,0.0000,0.0000,0,6.3137,-133.9020,0.0000
3674,1,0,23.3868,429.5660,93.4790,0.0000,0.0000,0,6.4826,-133.9010,0.0000
3675,1,0,23.6440,439.0670,94.9056,0.0000,0.0000,0,6.5605,-133.9010,0.0000
3676,1,0,23.6843,440.5680,93.8292,0.0000,0.0000,0,6.7293,-133.9000,0.0000
3677,1,0,23.4954,433.5670,94.7416,0.0000,0.0000,0,6.8073,-133.9000,0.0000
3678,1,0,23.5766,436.5670,94.3426,0.0000,0.0000,0,6.9763,-133.8990,0.0000
3679,1,0,23.5293,434.8170,93.3780,0.0000,0.0000,0,7.0544,-133.8980,0.0000
3680,1,0,23.7448,442.8180,94.2060,0.0000,0.0000,0,7.2234,-133.8980,0.0000
3681,1,0,23.5698,436.3170,93.5181,0.0000,0.0000,0,7.3015,-133.8970,0.0000
3682,1,0,23.7313,442.3180,91.4708,0.0000,0.0000,0,7.4705,-133.8970,0.0000
3717,1,0,23.7916,444.5680,94.3524,0.0000,0.0000,0,6.0140,-133.9220,0.0000
3720,1,0,23.6709,440.0680,92.1741,0.0000,0.0000,0,5.7370,-133.9270,0.0000
3763,1,0,23.8050,445.0680,94.1016,0.0000,0.0000,0,6.1515,-133.9270,0.0000
3780,1,0,23.7649,443.5680,91.6318,0.0000,0.0000,0,6.2359,-133.9500,0.0000
3781,1,0,23.5563,435.8170,94.9032,0.0000,0.0000,0,6.3139,-133.9500,0.0000
3782,1,0,23.4140,430.5660,93.5173,0.0000,0.0000,0,6.4828,-133.9490,0.0000
3783,1,0,23.4615,432.3160,94.0049,0.0000,0.0000,0,6.5608,-133.9490,0.0000
3784,1,0,23.6103,437.8170,93.1385,0.0000,0.0000,0,6.7294,-133.9480,0.0000
3785,1,0,23.6911,440.8180,93.8254,0.0000,0.0000,0,6.8076,-133.9470,0.0000
3786,1,0,23.6709,440.0680,94.1459,0.0000,0.0000,0,6.9765,-133.9470,0.0000
3787,1,0,23.7582,443.3180,92.9642,0.0000,0.0000,0,7.0547,-133.9470,0.0000
3788,1,0,23.9118,449.0690,92.0486,0.0000,0.0000,0,7.2235,-133.9460,0.0000
3789,1,0,23.6776,440.3180,93.7048,0.0000,0.0000,0,7.3017,-133.9450,0.0000
3790,1,0,23.7716,443.8180,90.2250,0.0000,0.0000,0,7.4709,-133.9450,0.0000
3850,1,0,23.8851,448.0690,92.5840,0.0000,0.0000,0,5.9753,-133.9610,0.0000
3853,1,0,23.6170,438.0670,94.4470,0.0000,0.0000,0,6.3984,-133.9680,0.0000
3854,1,0,23.4954,433.5670,92.8697,0.0000,0.0000,0,6.8921,-133.9660,0.0000
3855,1,0,23.6776,440.3180,92.3841,0.0000,0.0000,0,7.3863,-133.9640,0.0000
3862,1,0,23.8251,445.8180,90.1299,0.0000,0.0000,0,5.7372,-133.9780,0.0000
3869,1,0,23.7916,444.5680,92.1982,0.0000,0.0000,0,6.1127,-133.9800,0.0000
3870,1,0,23.8384,446.3190,93.8612,0.0000,0.0000,0,6.1907,-133.9800,0.0000
3871,1,0,25.4843,510.0780,86.9191,0.0000,0.0000,0,6.6067,-133.9770,0.0000
3872,1,0,24.1634,458.5700,95.4367,0.0000,0.0000,0,6.6841,-133.9770,0.0000
3873,1,0,23.8718,447.5690,92.2250,0.0000,0.0000,0,7.1002,-133.9750,0.0000
3874,1,0,23.6238,438.3170,93.6640,0.0000,0.0000,0,7.1782,-133.9750,0.0000
3890,1,0,23.7380,442.5680,91.8443,0.0000,0.0000,0,5.8754,-133.9830,0.0000
3933,1,0,23.7380,442.5680,94.2739,0.0000,0.0000,0,6.2362,-134.0030,0.0000
3946,1,0,23.7649,443.5680,92.3572,0.0000,0.0000,0,5.8365,-134.0220,0.0000
3947,1,0,23.8117,445.3180,90.6688,0.0000,0.0000,0,5.9143,-134.0220,0.0000
3956,1,0,23.6776,440.3180,92.7122,0.0000,0.0000,0,6.1129,-134.0280,0.0000
3957,1,0,24.0180,453.0700,93.1176,0.0000,0.0000,0,6.1910,-134.0270,0.0000
3958,1,0,25.6958,518.5800,87.0572,0.0000,0.0000,0,6.6070,-134.0250,0.0000
3959,1,0,24.4841,470.8220,93.2307,0.0000,0.0000,0,6.6843,-134.0250,0.0000
3960,1,0,23.7448,442.8180,93.2527,0.0000,0.0000,0,7.1004,-134.0230,0.0000
3961,1,0,23.7849,444.3180,92.3759,0.0000,0.0000,0,7.1785,-134.0230,0.0000
4027,1,0,23.4411,431.5660,93.7456,0.0000,0.0000,0,6.8925,-134.0350,0.0000
4028,1,0,23.6440,439.0670,91.8309,0.0000,0.0000,0,7.3867,-134.0330,0.0000
4034,1,0,23.8918,448.3190,90.4543,0.0000,0.0000,0,5.7375,-134.0560,0.0000
4040,1,0,23.7448,442.8180,92.4062,0.0000,0.0000,0,6.2365,-134.0560,0.0000
4042,1,0,23.4954,433.5670,92.8634,0.0000,0.0000,0,6.4832,-134.0550,0.0000
