Repository: kimminkuy70-coder/Parameter

# B3 — kV 정점 정밀화 (26µm, 3런)

`../../공정모델링/B3_정점정밀화_DOE.xlsx` 설계를 실행한 결과입니다. R0.5·F64·W4 고정, kV만 0.5 간격.
(자재 라벨 D26B, RunID 4007~4009 — kV60 Q가 기존 D26과 일치해 동일 자재로 판단)

## 폴더 ↔ 조건

| 폴더 | kV | RunID | 측정직경(µm) | Q_dia | 직경 게이트(0.97~1.03) |
|---|---|---|---|---|---|
| B3-2_kV59.5_R0.5_F64_W4 | 59.5 | 4008 | 24.842 | 0.9555 | ❌ 탈락 |
| **B3-1_kV60.0_R0.5_F64_W4** | **60.0** | 4007 | **25.619** | **0.9854** | ✅ **통과** |
| B3-3_kV60.5_R0.5_F64_W4 | 60.5 | 4009 | 23.603 | 0.9078 | ❌ 탈락 |

## 결론 — "결과 A": 정점은 60, 그리고 창이 매우 좁고 비대칭

- **포물선 정점 kV\* = 59.89 ≈ 60** (1차 회귀 kv*=59.96과 일치) → **레시피 kV\*≈60 확정, 보정 불필요.**
- **정점 최대 Q = 0.988** → 26µm은 약 1.2% 언더사이즈가 구조적 한계(정점에서도 100% 못 맞춤).
- **kV60만 게이트 통과, ±0.5kV는 둘 다 탈락** → 창이 ±0.5kV보다도 좁음.
- **비대칭**: +0.5kV(60.5)는 **7.8%p** 급락, −0.5kV(59.5)는 3.0%p 하락 → **높은 쪽이 2.6배 더 위험.**

### 실무 반영
- 트림 폭을 **±0.5 → 실질 ±0.3kV 이내**로 더 좁혀야 함(±0.5는 이미 게이트 밖).
- 세팅 오차가 불가피하면 **약간 낮게(kV↓) 치우치는 게 안전** — 높은 쪽 낙폭이 더 큼.
- kV 캘리브레이션/드리프트 관리가 직경 정확도의 **최대 리스크**임이 재확인됨.

File: 실험데이터/B3_정점정밀화_3런/B3-1_kV60.0_R0.5_F64_W4/XRA_VOID_4007.csv (part 1 of 6)
Test sample,DieID,ID,X position,Y position,Diameter (um),% Roundness,Area,% Overall Void,% Largest Void,Result
B3-1,60,286,-7.2201,126.3350,25.5218,93.1024,511.5790,0.0000,0.0000,Pass
B3-1,60,287,-7.1081,126.3360,25.6400,91.6843,516.3290,0.0000,0.0000,Pass
B3-1,60,293,-6.5735,126.2890,25.6648,95.0497,517.3290,0.0000,0.0000,Pass
B3-1,60,294,-6.5254,126.2890,25.6276,95.7508,515.8290,0.0000,0.0000,Pass
B3-1,60,295,-6.3135,126.2910,25.6834,95.2959,518.0800,0.0000,0.0000,Pass
B3-1,60,296,-6.2656,126.2910,25.6400,95.4762,516.3290,0.0000,0.0000,Pass
B3-1,60,337,-6.9444,126.2760,25.5218,93.1569,511.5790,0.0000,0.0000,Pass
B3-1,60,338,-6.7444,126.2760,25.4719,95.1969,509.5780,0.0000,0.0000,Pass
B3-1,60,339,-5.7458,126.2810,25.6090,92.9487,515.0790,0.0000,0.0000,Pass
B3-1,60,340,-5.5454,126.2810,25.7082,92.7617,519.0800,0.0000,0.0000,Pass
B3-1,60,367,-6.9442,126.1970,25.4781,94.4137,509.8280,0.0000,0.0000,Pass
B3-1,60,368,-6.7442,126.1980,25.4343,94.5107,508.0780,0.0000,0.0000,Pass
B3-1,60,369,-5.7456,126.2030,25.5965,94.6879,514.5790,0.0000,0.0000,Pass
B3-1,60,373,-5.5454,126.2030,25.6772,93.4636,517.8290,0.0000,0.0000,Pass
B3-1,60,380,-6.0561,126.1950,25.6586,95.3505,517.0790,0.0000,0.0000,Pass
B3-1,60,381,-6.0023,126.1950,25.7330,94.9014,520.0800,0.0000,0.0000,Pass
B3-1,60,434,-7.2194,126.1640,25.6214,92.3929,515.5790,0.0000,0.0000,Pass
B3-1,60,435,-7.1074,126.1640,25.5654,93.3597,513.3290,0.0000,0.0000,Pass
B3-1,60,441,-6.9440,126.1300,25.4781,94.8750,509.8280,0.0000,0.0000,Pass
B3-1,60,442,-5.7455,126.1350,25.5716,96.1936,513.5790,0.0000,0.0000,Pass
B3-1,60,468,-6.9436,126.0520,25.4531,96.5056,508.8280,0.0000,0.0000,Pass
B3-1,60,469,-5.7451,126.0570,25.4468,95.8839,508.5780,0.0000,0.0000,Pass
B3-1,60,497,-7.1067,126.0100,25.3403,94.8377,504.3270,0.0000,0.0000,Pass
B3-1,60,499,-7.2188,126.0100,25.5156,94.1276,511.3290,0.0000,0.0000,Pass
B3-1,60,500,-6.1175,126.0090,25.5405,98.1372,512.3290,0.0000,0.0000,Pass
B3-1,60,501,-6.0695,126.0090,25.5093,98.5520,511.0780,0.0000,0.0000,Pass
B3-1,60,502,-5.9875,126.0100,25.5093,97.7562,511.0780,0.0000,0.0000,Pass
B3-1,60,503,-5.9395,126.0100,25.4656,97.6407,509.3280,0.0000,0.0000,Pass
B3-1,60,535,-6.9433,125.9800,25.3779,95.5003,505.8280,0.0000,0.0000,Pass
B3-1,60,536,-6.7434,125.9810,25.4155,96.4450,507.3280,0.0000,0.0000,Pass
B3-1,60,537,-5.7448,125.9850,25.5530,96.2872,512.8290,0.0000,0.0000,Pass
B3-1,60,538,-5.5446,125.9860,25.5280,94.7058,511.8290,0.0000,0.0000,Pass
B3-1,60,547,-6.6133,125.9610,25.3340,97.3706,504.0770,0.0000,0.0000,Pass
B3-1,60,548,-6.2234,125.9630,25.3654,98.2346,505.3280,0.0000,0.0000,Pass
B3-1,60,549,-5.4143,125.9670,25.7515,94.2432,520.8300,0.0000,0.0000,Pass
B3-1,60,575,-5.9427,125.9350,25.6214,97.6411,515.5790,0.0000,0.0000,Pass
B3-1,60,591,-6.9429,125.9020,25.3967,96.1021,506.5780,0.0000,0.0000,Pass
B3-1,60,592,-6.7431,125.9030,25.3026,98.0820,502.8270,0.0000,0.0000,Pass
B3-1,60,593,-5.7445,125.9070,25.4281,97.1720,507.8280,0.0000,0.0000,Pass
B3-1,60,594,-5.5443,125.9080,25.5779,95.6377,513.8290,0.0000,0.0000,Pass
B3-1,60,600,-6.5070,125.8970,25.4906,97.4065,510.3280,0.0000,0.0000,Pass
B3-1,60,601,-6.4591,125.8970,25.5779,98.7060,513.8290,0.0000,0.0000,Pass
B3-1,60,602,-6.3770,125.8980,25.6276,98.0987,515.8290,0.0000,0.0000,Pass
B3-1,60,603,-6.3291,125.8980,25.4593,96.3196,509.0780,0.0000,0.0000,Pass
B3-1,60,604,-5.9815,125.8950,25.5592,97.8332,513.0790,0.0000,0.0000,Pass
B3-1,60,605,-5.9035,125.8960,25.5530,98.0091,512.8290,0.0000,0.0000,Pass
B3-1,60,656,-6.6130,125.8830,25.3654,97.4955,505.3280,0.0000,0.0000,Pass
B3-1,60,657,-6.2231,125.8850,25.5218,97.4838,511.5790,0.0000,0.0000,Pass
B3-1,60,658,-5.4139,125.8890,25.6090,95.7252,515.0790,0.0000,0.0000,Pass
B3-1,60,684,-7.1944,125.8630,25.6648,94.5255,517.3290,0.0000,0.0000,Pass
B3-1,60,694,-5.9423,125.8570,25.5592,98.1357,513.0790,0.0000,0.0000,Pass
B3-1,60,700,-6.9550,125.8370,25.4719,96.3640,509.5780,0.0000,0.0000,Pass
B3-1,60,701,-5.7567,125.8420,25.5280,97.9216,511.8290,0.0000,0.0000,Pass
B3-1,60,702,-6.6129,125.8310,25.3654,98.6788,505.3280,0.0000,0.0000,Pass
B3-1,60,703,-6.5021,125.8320,25.6586,98.9296,517.0790,0.0000,0.0000,Pass
B3-1,60,704,-6.4542,125.8320,25.6524,98.1625,516.8290,0.0000,0.0000,Pass
B3-1,60,705,-6.3815,125.8320,25.5779,98.2718,513.8290,0.0000,0.0000,Pass
B3-1,60,706,-6.3336,125.8330,25.6027,97.1664,514.8290,0.0000,0.0000,Pass
B3-1,60,707,-6.2229,125.8330,25.5654,97.7454,513.3290,0.0000,0.0000,Pass
B3-1,60,708,-6.0426,125.8340,25.6958,99.0059,518.5800,0.0000,0.0000,Pass
B3-1,60,709,-5.4137,125.8370,25.7268,95.1882,519.8300,0.0000,0.0000,Pass
B3-1,60,731,-7.2332,125.8240,25.6027,94.4693,514.8290,0.0000,0.0000,Pass
B3-1,60,732,-7.1553,125.8240,25.4906,96.1286,510.3280,0.0000,0.0000,Pass
B3-1,60,786,-6.8815,125.8100,25.4531,96.6215,508.8280,0.0000,0.0000,Pass
B3-1,60,787,-6.7694,125.8110,25.3905,97.9232,506.3280,0.0000,0.0000,Pass
B3-1,60,788,-5.6832,125.8150,25.5965,97.1902,514.5790,0.0000,0.0000,Pass
B3-1,60,789,-5.5707,125.8160,25.5530,95.7789,512.8290,0.0000,0.0000,Pass
B3-1,60,798,-6.0813,125.7950,25.7144,99.0256,519.3300,0.0000,0.0000,Pass
B3-1,60,799,-6.0034,125.7950,25.5654,98.2603,513.3290,0.0000,0.0000,Pass
B3-1,60,832,-7.1942,125.7850,25.4906,95.5128,510.3280,0.0000,0.0000,Pass
B3-1,60,834,-7.0681,125.7620,25.6152,95.9935,515.3290,0.0000,0.0000,Pass
B3-1,60,835,-6.3333,125.7550,25.7701,97.1695,521.5800,0.0000,0.0000,Pass
B3-1,60,848,-6.6124,125.7530,25.6338,97.8484,516.0790,0.0000,0.0000,Pass
B3-1,60,849,-6.5018,125.7540,25.7824,98.9251,522.0800,0.0000,0.0000,Pass
B3-1,60,850,-6.4538,125.7540,25.7082,97.4734,519.0800,0.0000,0.0000,Pass
B3-1,60,851,-6.3811,125.7540,25.7701,99.2214,521.5800,0.0000,0.0000,Pass
B3-1,60,852,-6.2226,125.7550,25.7020,98.9012,518.8300,0.0000,0.0000,Pass
B3-1,60,853,-6.0422,125.7560,25.7762,98.3182,521.8300,0.0000,0.0000,Pass
B3-1,60,854,-5.4135,125.7590,25.6586,94.7582,517.0790,0.0000,0.0000,Pass
B3-1,60,926,-5.9420,125.7340,25.7824,98.2754,522.0800,0.0000,0.0000,Pass
B3-1,60,935,-7.1068,125.7230,25.4406,96.1857,508.3280,0.0000,0.0000,Pass
B3-1,60,936,-7.0290,125.7230,25.4968,96.7045,510.5780,0.0000,0.0000,Pass
B3-1,60,939,-5.9807,125.6950,25.8441,98.9105,524.5810,0.0000,0.0000,Pass
B3-1,60,940,-5.9028,125.6950,25.7020,97.8354,518.8300,0.0000,0.0000,Pass
B3-1,60,977,-7.0677,125.6840,25.6027,96.3212,514.8290,0.0000,0.0000,Pass
B3-1,60,978,-7.1936,125.6620,25.5467,95.6284,512.5790,0.0000,0.0000,Pass
B3-1,60,980,-5.9416,125.6560,25.9179,98.4460,527.5810,0.0000,0.0000,Pass
B3-1,60,1000,-6.6419,125.6310,25.9240,98.6818,527.8310,0.0000,0.0000,Pass
B3-1,60,1001,-6.4418,125.6320,25.9179,98.4546,527.5810,0.0000,0.0000,Pass
B3-1,60,1002,-6.2419,125.6330,25.7453,99.4529,520.5800,0.0000,0.0000,Pass
B3-1,60,1003,-6.0417,125.6340,25.9547,98.2913,529.0810,0.0000,0.0000,Pass
B3-1,60,1039,-7.2322,125.6230,25.4468,95.9189,508.5780,0.0000,0.0000,Pass
B3-1,60,1040,-7.1544,125.6240,25.4155,95.9076,507.3280,0.0000,0.0000,Pass
B3-1,60,1042,-6.6807,125.5920,25.8564,98.4049,525.0810,0.0000,0.0000,Pass
B3-1,60,1043,-6.6028,125.5920,25.9486,99.5655,528.8310,0.0000,0.0000,Pass
B3-1,60,1044,-6.4806,125.5930,25.7639,99.6003,521.3300,0.0000,0.0000,Pass
B3-1,60,1045,-6.4027,125.5930,25.7577,99.6186,521.0800,0.0000,0.0000,Pass
B3-1,60,1046,-6.2807,125.5940,25.6524,99.4977,516.8290,0.0000,0.0000,Pass
B3-1,60,1047,-6.2027,125.5940,25.6648,99.4017,517.3290,0.0000,0.0000,Pass
B3-1,60,1048,-6.0805,125.5950,25.7453,99.5438,520.5800,0.0000,0.0000,Pass
B3-1,60,1049,-6.0026,125.5950,25.8687,98.6930,525.5810,0.0000,0.0000,Pass
B3-1,60,1050,-5.4447,125.5970,25.7824,95.8280,522.0800,0.0000,0.0000,Pass
B3-1,60,1142,-6.6416,125.5530,25.8194,98.5257,523.5800,0.0000,0.0000,Pass
B3-1,60,1143,-6.0414,125.5560,25.7268,99.0875,519.8300,0.0000,0.0000,Pass
B3-1,60,1144,-5.4054,125.5590,25.7082,95.3708,519.0800,0.0000,0.0000,Pass
B3-1,60,1157,-6.4415,125.5540,25.6896,99.0826,518.3300,0.0000,0.0000,Pass
B3-1,60,1158,-6.2416,125.5550,25.5592,99.2216,513.0790,0.0000,0.0000,Pass
B3-1,60,1193,-7.1930,125.5470,25.6214,96.5961,515.5790,0.0000,0.0000,Pass
B3-1,60,1196,-6.5415,125.5310,25.7577,99.1408,521.0800,0.0000,0.0000,Pass
B3-1,60,1197,-6.3415,125.5320,25.5467,96.9368,512.5790,0.0000,0.0000,Pass
B3-1,60,1198,-6.1414,125.5330,25.6400,99.4200,516.3290,0.0000,0.0000,Pass
B3-1,60,1199,-5.9411,125.5340,25.9486,98.9008,528.8310,0.0000,0.0000,Pass
B3-1,60,1233,-6.8615,125.5200,25.5405,99.1073,512.3290,0.0000,0.0000,Pass
B3-1,60,1234,-5.6634,125.5250,25.5093,97.8236,511.0780,0.0000,0.0000,Pass
B3-1,60,1240,-7.2316,125.5080,25.5592,97.0243,513.0790,0.0000,0.0000,Pass
B3-1,60,1241,-7.1539,125.5080,25.4531,96.4830,508.8280,0.0000,0.0000,Pass
B3-1,60,1259,-6.5802,125.4920,25.6958,99.7175,518.5800,0.0000,0.0000,Pass
B3-1,60,1260,-6.5023,125.4930,25.6772,99.4908,517.8290,0.0000,0.0000,Pass
B3-1,60,1261,-6.3802,125.4930,25.6524,99.2851,516.8290,0.0000,0.0000,Pass
B3-1,60,1262,-6.3025,125.4940,25.5965,99.4880,514.5790,0.0000,0.0000,Pass
B3-1,60,1263,-6.1802,125.4940,25.5779,99.6382,513.8290,0.0000,0.0000,Pass
B3-1,60,1264,-6.1022,125.4950,25.6027,99.7403,514.8290,0.0000,0.0000,Pass
B3-1,60,1265,-5.9799,125.4950,25.7762,99.1599,521.8300,0.0000,0.0000,Pass
B3-1,60,1266,-5.9020,125.4950,25.9056,98.7811,527.0810,0.0000,0.0000,Pass
B3-1,60,1334,-6.9662,125.4610,25.4155,97.8617,507.3280,0.0000,0.0000,Pass
B3-1,60,1335,-6.7563,125.4620,25.6338,99.1820,516.0790,0.0000,0.0000,Pass
B3-1,60,1336,-5.7683,125.4660,25.6152,97.9321,515.3290,0.0000,0.0000,Pass
B3-1,60,1337,-5.5580,125.4670,25.4468,96.5346,508.5780,0.0000,0.0000,Pass
B3-1,60,1343,-6.5411,125.4530,25.6958,99.1409,518.5800,0.0000,0.0000,Pass
B3-1,60,1344,-6.3411,125.4540,25.4406,96.5943,508.3280,0.0000,0.0000,Pass
B3-1,60,1345,-6.1411,125.4550,25.5467,99.3148,512.5790,0.0000,0.0000,Pass
B3-1,60,1346,-5.9408,125.4560,25.7515,98.9553,520.8300,0.0000,0.0000,Pass
B3-1,60,1388,-7.1925,125.4370,25.6400,97.6624,516.3290,0.0000,0.0000,Pass
B3-1,60,1390,-6.6411,125.4310,25.6338,99.1133,516.0790,0.0000,0.0000,Pass
B3-1,60,1391,-6.4410,125.4320,25.7144,98.9961,519.3300,0.0000,0.0000,Pass
B3-1,60,1392,-6.2411,125.4330,25.6152,99.0665,515.3290,0.0000,0.0000,Pass
B3-1,60,1393,-6.0409,125.4340,25.6710,98.9543,517.5790,0.0000,0.0000,Pass
B3-1,60,1435,-7.2313,125.3970,25.5218,96.6175,511.5790,0.0000,0.0000,Pass
B3-1,60,1436,-7.1534,125.3980,25.5965,96.7933,514.5790,0.0000,0.0000,Pass
B3-1,60,1441,-6.6798,125.3920,25.7268,98.6603,519.8300,0.0000,0.0000,Pass
B3-1,60,1442,-6.6020,125.3920,25.6524,99.7237,516.8290,0.0000,0.0000,Pass
B3-1,60,1443,-6.4798,125.3930,25.6214,99.8140,515.5790,0.0000,0.0000,Pass
B3-1,60,1444,-6.4020,125.3930,25.5903,99.1890,514.3290,0.0000,0.0000,Pass
B3-1,60,1445,-6.2799,125.3940,25.5156,98.8477,511.3290,0.0000,0.0000,Pass
B3-1,60,1446,-6.2020,125.3940,25.6027,98.8149,514.8290,0.0000,0.0000,Pass
B3-1,60,1447,-6.0797,125.3950,25.6462,99.7949,516.5790,0.0000,0.0000,Pass
B3-1,60,1448,-6.0017,125.3950,25.5592,99.0903,513.0790,0.0000,0.0000,Pass
B3-1,60,1449,-5.4438,125.3970,25.6152,96.4753,515.3290,0.0000,0.0000,Pass
B3-1,60,1519,-6.8610,125.3870,25.5405,98.6647,512.3290,0.0000,0.0000,Pass
B3-1,60,1520,-5.6629,125.3920,25.5218,97.8757,511.5790,0.0000,0.0000,Pass
B3-1,60,1522,-6.9659,125.3830,25.4781,98.2818,509.8280,0.0000,0.0000,Pass
B3-1,60,1523,-6.7561,125.3840,25.7392,99.6332,520.3300,0.0000,0.0000,Pass
B3-1,60,1524,-5.7680,125.3880,25.6214,98.4266,515.5790,0.0000,0.0000,Pass
B3-1,60,1525,-5.5577,125.3890,25.5530,97.8636,512.8290,0.0000,0.0000,Pass
B3-1,60,1543,-7.1921,125.3590,25.5654,97.0173,513.3290,0.0000,0.0000,Pass
B3-1,60,1544,-6.6407,125.3530,25.4593,99.7658,509.0780,0.0000,0.0000,Pass
B3-1,60,1545,-6.4407,125.3540,25.6338,99.1407,516.0790,0.0000,0.0000,Pass
B3-1,60,1546,-6.2408,125.3550,25.4781,99.3812,509.8280,0.0000,0.0000,Pass
B3-1,60,1547,-6.0405,125.3560,25.5654,99.1326,513.3290,0.0000,0.0000,Pass
B3-1,60,1588,-6.5406,125.3310,25.6027,98.7238,514.8290,0.0000,0.0000,Pass
B3-1,60,1599,-5.9403,125.3340,25.7948,99.2985,522.5800,0.0000,0.0000,Pass
B3-1,60,1626,-6.9656,125.3110,25.4843,99.0475,510.0780,0.0000,0.0000,Pass
B3-1,60,1627,-6.7557,125.3120,25.6958,99.0437,518.5800,0.0000,0.0000,Pass
B3-1,60,1628,-5.7678,125.3160,25.7453,98.5128,520.5800,0.0000,0.0000,Pass
B3-1,60,1629,-5.5575,125.3170,25.5467,96.3386,512.5790,0.0000,0.0000,Pass
B3-1,60,1646,-6.5794,125.2920,25.5903,99.8396,514.3290,0.0000,0.0000,Pass
B3-1,60,1647,-6.5015,125.2920,25.5903,99.4721,514.3290,0.0000,0.0000,Pass
B3-1,60,1648,-6.3793,125.2930,25.4468,99.7721,508.5780,0.0000,0.0000,Pass
B3-1,60,1649,-6.3016,125.2940,25.4468,99.6481,508.5780,0.0000,0.0000,Pass
B3-1,60,1650,-6.1794,125.2940,25.5841,98.8857,514.0790,0.0000,0.0000,Pass
B3-1,60,1651,-6.1014,125.2940,25.5592,99.1657,513.0790,0.0000,0.0000,Pass
B3-1,60,1652,-5.9792,125.2950,25.6027,99.6414,514.8290,0.0000,0.0000,Pass
B3-1,60,1653,-5.9011,125.2950,25.7762,98.7558,521.8300,0.0000,0.0000,Pass
B3-1,60,1717,-7.2307,125.2870,25.4343,96.5544,508.0780,0.0000,0.0000,Pass
B3-1,60,1733,-6.8603,125.2540,25.5031,99.6413,510.8280,0.0000,0.0000,Pass
B3-1,60,1734,-5.6624,125.2590,25.3026,95.4334,502.8270,0.0000,0.0000,Pass
B3-1,60,1736,-6.5402,125.2540,25.5841,99.1423,514.0790,0.0000,0.0000,Pass
B3-1,60,1737,-6.3403,125.2550,25.1891,97.6313,498.3270,0.0000,0.0000,Pass
B3-1,60,1738,-6.1403,125.2560,25.4155,98.7642,507.3280,0.0000,0.0000,Pass
B3-1,60,1783,-6.9651,125.2330,25.3967,98.3956,506.5780,0.0000,0.0000,Pass
B3-1,60,1784,-6.7553,125.2340,25.7515,99.2597,520.8300,0.0000,0.0000,Pass
B3-1,60,1785,-5.7674,125.2390,25.7268,98.8882,519.8300,0.0000,0.0000,Pass
B3-1,60,1786,-5.5571,125.2400,25.5530,97.6119,512.8290,0.0000,0.0000,Pass
B3-1,60,1788,-6.6402,125.2310,25.6710,99.8060,517.5790,0.0000,0.0000,Pass
B3-1,60,1789,-6.4401,125.2320,25.7020,98.8036,518.8300,0.0000,0.0000,Pass
B3-1,60,1790,-6.2402,125.2330,25.5716,99.4445,513.5790,0.0000,0.0000,Pass
B3-1,60,1791,-6.0401,125.2340,25.7082,99.2624,519.0800,0.0000,0.0000,Pass
B3-1,60,1838,-6.6790,125.1920,25.6958,98.9311,518.5800,0.0000,0.0000,Pass
B3-1,60,1839,-6.6011,125.1920,25.6648,98.6510,517.3290,0.0000,0.0000,Pass
B3-1,60,1840,-6.4789,125.1930,25.4968,99.1307,510.5780,0.0000,0.0000,Pass
B3-1,60,1841,-6.4010,125.1930,25.6462,99.6124,516.5790,0.0000,0.0000,Pass
B3-1,60,1842,-6.2790,125.1940,25.5716,99.5853,513.5790,0.0000,0.0000,Pass
B3-1,60,1843,-6.2012,125.1940,25.5530,99.6186,512.8290,0.0000,0.0000,Pass
B3-1,60,1844,-6.0789,125.1950,25.5716,99.5498,513.5790,0.0000,0.0000,Pass
B3-1,60,1845,-6.0010,125.1950,25.6152,98.7393,515.3290,0.0000,0.0000,Pass
B3-1,60,1846,-5.4430,125.1980,25.7268,95.4067,519.8300,0.0000,0.0000,Pass
B3-1,60,1916,-7.2302,125.1770,25.3528,95.9793,504.8270,0.0000,0.0000,Pass
B3-1,60,1917,-6.8601,125.1760,25.5467,98.0590,512.5790,0.0000,0.0000,Pass
B3-1,60,1918,-5.6621,125.1810,25.4968,97.7768,510.5780,0.0000,0.0000,Pass
B3-1,60,1933,-6.6398,125.1530,25.5903,98.7402,514.3290,0.0000,0.0000,Pass
B3-1,60,1934,-6.2399,125.1550,25.5965,98.6892,514.5790,0.0000,0.0000,Pass
B3-1,60,1935,-6.0397,125.1560,25.6710,99.2633,517.5790,0.0000,0.0000,Pass
B3-1,60,1936,-5.4039,125.1590,25.7144,95.5498,519.3300,0.0000,0.0000,Pass
B3-1,60,1946,-6.4398,125.1540,25.6462,99.8784,516.5790,0.0000,0.0000,Pass
B3-1,60,1979,-6.5397,125.1310,25.5716,99.7034,513.5790,0.0000,0.0000,Pass
B3-1,60,1980,-6.1398,125.1330,25.6462,99.0676,516.5790,0.0000,0.0000,Pass
B3-1,60,2035,-6.5785,125.0920,25.5654,99.1769,513.3290,0.0000,0.0000,Pass
B3-1,60,2036,-6.5006,125.0930,25.5218,99.4849,511.5790,0.0000,0.0000,Pass
B3-1,60,2037,-6.3785,125.0930,25.5841,99.6179,514.0790,0.0000,0.0000,Pass
B3-1,60,2038,-6.3007,125.0940,25.7144,99.1284,519.3300,0.0000,0.0000,Pass
B3-1,60,2039,-6.1786,125.0940,25.6834,99.3060,518.0800,0.0000,0.0000,Pass
B3-1,60,2040,-6.1006,125.0950,25.6152,99.0182,515.3290,0.0000,0.0000,Pass
B3-1,60,2041,-5.9784,125.0950,25.7268,98.6368,519.8300,0.0000,0.0000,Pass
B3-1,60,2042,-5.9003,125.0960,25.8749,98.6071,525.8310,0.0000,0.0000,Pass
B3-1,60,2108,-7.2297,125.0670,25.3591,96.5005,505.0780,0.0000,0.0000,Pass
B3-1,60,2114,-6.5394,125.0530,25.6027,98.2594,514.8290,0.0000,0.0000,Pass
B3-1,60,2115,-6.3394,125.0540,25.4218,96.3076,507.5780,0.0000,0.0000,Pass
B3-1,60,2116,-6.1395,125.0560,25.6338,99.2105,516.0790,0.0000,0.0000,Pass
B3-1,60,2117,-5.9392,125.0560,25.7824,98.3154,522.0800,0.0000,0.0000,Pass
B3-1,60,2158,-7.0393,125.0290,25.4343,97.2111,508.0780,0.0000,0.0000,Pass
B3-1,60,2159,-6.8394,125.0300,25.5530,97.6227,512.8290,0.0000,0.0000,Pass
B3-1,60,2160,-6.4392,125.0320,25.6027,98.8757,514.8290,0.0000,0.0000,Pass
B3-1,60,2161,-6.0392,125.0340,25.8071,98.5518,523.0800,0.0000,0.0000,Pass
B3-1,60,2162,-5.6385,125.0360,25.6648,97.0393,517.3290,0.0000,0.0000,Pass
B3-1,60,2196,-7.1906,124.9960,25.4593,95.5925,509.0780,0.0000,0.0000,Pass
B3-1,60,2197,-7.0781,124.9900,25.4155,97.0831,507.3280,0.0000,0.0000,Pass
B3-1,60,2198,-7.0002,124.9900,25.3842,96.8916,506.0780,0.0000,0.0000,Pass
B3-1,60,2199,-6.8783,124.9910,25.3277,98.3566,503.8270,0.0000,0.0000,Pass
B3-1,60,2200,-6.8002,124.9910,25.4406,98.5360,508.3280,0.0000,0.0000,Pass
B3-1,60,2201,-6.6782,124.9920,25.7886,98.6313,522.3300,0.0000,0.0000,Pass
B3-1,60,2202,-6.6002,124.9920,25.7392,98.7850,520.3300,0.0000,0.0000,Pass
B3-1,60,2203,-6.4781,124.9930,25.5779,99.1870,513.8290,0.0000,0.0000,Pass
B3-1,60,2204,-6.4002,124.9930,25.6586,99.5653,517.0790,0.0000,0.0000,Pass
B3-1,60,2205,-6.2782,124.9940,25.6648,99.2461,517.3290,0.0000,0.0000,Pass
B3-1,60,2206,-6.2002,124.9940,25.6524,98.2608,516.8290,0.0000,0.0000,Pass
B3-1,60,2207,-6.0781,124.9950,25.7392,99.6323,520.3300,0.0000,0.0000,Pass
B3-1,60,2208,-6.0001,124.9950,25.8009,98.6337,522.8300,0.0000,0.0000,Pass
B3-1,60,2209,-5.8779,124.9960,25.7639,97.9639,521.3300,0.0000,0.0000,Pass
B3-1,60,2210,-5.7998,124.9960,25.6648,98.4438,517.3290,0.0000,0.0000,Pass
B3-1,60,2211,-5.6775,124.9960,25.5093,97.9142,511.0780,0.0000,0.0000,Pass
B3-1,60,2212,-5.5993,124.9970,25.5841,96.4304,514.0790,0.0000,0.0000,Pass
B3-1,60,2213,-5.4423,124.9970,25.6462,95.4430,516.5790,0.0000,0.0000,Pass
B3-1,60,2300,-7.2293,124.9570,25.4656,95.4920,509.3280,0.0000,0.0000,Pass
B3-1,60,2301,-7.1514,124.9570,25.3528,96.3624,504.8270,0.0000,0.0000,Pass
B3-1,60,2304,-7.0390,124.9510,25.3717,97.9320,505.5780,0.0000,0.0000,Pass
B3-1,60,2305,-6.6391,124.9530,25.8009,98.4712,522.8300,0.0000,0.0000,Pass
B3-1,60,2306,-6.2390,124.9550,25.7639,99.3485,521.3300,0.0000,0.0000,Pass
B3-1,60,2307,-5.8387,124.9570,25.7268,98.6947,519.8300,0.0000,0.0000,Pass
B3-1,60,2308,-5.4030,124.9590,25.7082,94.9377,519.0800,0.0000,0.0000,Pass
B3-1,60,2342,-6.9389,124.9300,25.3779,97.3173,505.8280,0.0000,0.0000,Pass
B3-1,60,2343,-6.5389,124.9310,25.9608,99.6462,529.3310,0.0000,0.0000,Pass
B3-1,60,2344,-6.3389,124.9320,25.6276,96.1397,515.8290,0.0000,0.0000,Pass
B3-1,60,2345,-6.1388,124.9330,25.8441,98.7055,524.5810,0.0000,0.0000,Pass
B3-1,60,2346,-5.9387,124.9340,25.8687,97.9992,525.5810,0.0000,0.0000,Pass
B3-1,60,2347,-5.7383,124.9350,25.5903,97.3936,514.3290,0.0000,0.0000,Pass
B3-1,60,2348,-5.5379,124.9360,25.7206,95.6169,519.5800,0.0000,0.0000,Pass
B3-1,60,2390,-7.1902,124.9180,25.3591,96.6687,505.0780,0.0000,0.0000,Pass
B3-1,60,2394,-6.0997,124.8950,25.7886,97.5866,522.3300,0.0000,0.0000,Pass
B3-1,60,2395,-5.9775,124.8950,25.8872,98.0326,526.3310,0.0000,0.0000,Pass
B3-1,60,2404,-6.8998,124.8910,25.4468,97.3961,508.5780,0.0000,0.0000,Pass
B3-1,60,2405,-6.5777,124.8920,25.7453,99.1270,520.5800,0.0000,0.0000,Pass
B3-1,60,2406,-6.4997,124.8920,25.8564,98.6461,525.0810,0.0000,0.0000,Pass
B3-1,60,2407,-6.3776,124.8930,25.7268,99.3800,519.8300,0.0000,0.0000,Pass
B3-1,60,2408,-6.2998,124.8940,25.8502,99.1927,524.8310,0.0000,0.0000,Pass
B3-1,60,2409,-6.1776,124.8940,25.8379,99.0120,524.3310,0.0000,0.0000,Pass
B3-1,60,2410,-5.8995,124.8950,25.6958,97.8422,518.5800,0.0000,0.0000,Pass
B3-1,60,2411,-5.7771,124.8960,25.6027,97.0743,514.8290,0.0000,0.0000,Pass
B3-1,60,2412,-5.6991,124.8960,25.6586,97.1588,517.0790,0.0000,0.0000,Pass
B3-1,60,2413,-5.5767,124.8970,25.6772,96.2232,517.8290,0.0000,0.0000,Pass
B3-1,60,2414,-5.4987,124.8970,25.7453,95.0522,520.5800,0.0000,0.0000,Pass
B3-1,60,2492,-6.9385,124.8520,25.3779,98.2625,505.8280,0.0000,0.0000,Pass
B3-1,60,2493,-6.5385,124.8530,25.7515,98.4481,520.8300,0.0000,0.0000,Pass
B3-1,60,2494,-6.3386,124.8540,25.7082,96.7918,519.0800,0.0000,0.0000,Pass
B3-1,60,2495,-6.1386,124.8560,25.7824,99.0275,522.0800,0.0000,0.0000,Pass
B3-1,60,2496,-5.9383,124.8560,25.6152,97.8904,515.3290,0.0000,0.0000,Pass
B3-1,60,2497,-5.7380,124.8570,25.4843,97.8215,510.0780,0.0000,0.0000,Pass
B3-1,60,2498,-5.5375,124.8580,25.6648,96.4893,517.3290,0.0000,0.0000,Pass
B3-1,60,2520,-7.1764,124.8280,25.3403,95.9178,504.3270,0.0000,0.0000,Pass
B3-1,60,2521,-7.0386,124.8290,25.5280,96.7153,511.8290,0.0000,0.0000,Pass
B3-1,60,2567,-7.0773,124.7900,25.4343,96.3139,508.0780,0.0000,0.0000,Pass
B3-1,60,2568,-6.9994,124.7900,25.4155,96.6552,507.3280,0.0000,0.0000,Pass
B3-1,60,2578,-6.6776,124.7710,25.3967,97.9360,506.5780,0.0000,0.0000,Pass
B3-1,60,2579,-6.5998,124.7720,25.4155,97.8611,507.3280,0.0000,0.0000,Pass
B3-1,60,2580,-6.4310,124.7720,25.6896,97.6119,518.3300,0.0000,0.0000,Pass
B3-1,60,2581,-6.3530,124.7730,25.7144,97.5114,519.3300,0.0000,0.0000,Pass
B3-1,60,2582,-6.1845,124.7740,25.6462,98.2403,516.5790,0.0000,0.0000,Pass
B3-1,60,2583,-6.1064,124.7740,25.6896,97.0883,518.3300,0.0000,0.0000,Pass
B3-1,60,2584,-5.9376,124.7750,25.5467,99.2645,512.5790,0.0000,0.0000,Pass
B3-1,60,2585,-5.8595,124.7750,25.4155,98.2100,507.3280,0.0000,0.0000,Pass
B3-1,60,2586,-5.6905,124.7760,25.5965,96.9070,514.5790,0.0000,0.0000,Pass
B3-1,60,2587,-5.6124,124.7760,25.5405,96.7605,512.3290,0.0000,0.0000,Pass
B3-1,60,2588,-5.4433,124.7770,25.6648,94.9072,517.3290,0.0000,0.0000,Pass
B3-1,60,2620,-7.0382,124.7510,25.4093,95.7773,507.0780,0.0000,0.0000,Pass
B3-1,60,2621,-7.1762,124.7500,25.3779,94.2689,505.8280,0.0000,0.0000,Pass
B3-1,60,2665,-6.7619,124.7470,25.4343,98.2902,508.0780,0.0000,0.0000,Pass
B3-1,60,2674,-6.9380,124.7290,25.3466,96.7180,504.5770,0.0000,0.0000,Pass
B3-1,60,2685,-6.6774,124.7230,25.3905,97.6089,506.3280,0.0000,0.0000,Pass
B3-1,60,2686,-6.5994,124.7240,25.3717,97.9745,505.5780,0.0000,0.0000,Pass
B3-1,60,2687,-6.4308,124.7250,25.5031,98.0689,510.8280,0.0000,0.0000,Pass
B3-1,60,2688,-6.3528,124.7250,25.4093,98.2801,507.0780,0.0000,0.0000,Pass
B3-1,60,2689,-6.1842,124.7260,25.5654,97.3103,513.3290,0.0000,0.0000,Pass
B3-1,60,2690,-6.1062,124.7260,25.6090,97.6288,515.0790,0.0000,0.0000,Pass
B3-1,60,2691,-5.9374,124.7270,25.5343,98.4533,512.0790,0.0000,0.0000,Pass
B3-1,60,2692,-5.8593,124.7270,25.4531,96.3566,508.8280,0.0000,0.0000,Pass
B3-1,60,2693,-5.6903,124.7280,25.5903,95.5333,514.3290,0.0000,0.0000,Pass
B3-1,60,2694,-5.6122,124.7280,25.6276,96.3110,515.8290,0.0000,0.0000,Pass
B3-1,60,2695,-5.4432,124.7290,25.6090,96.5444,515.0790,0.0000,0.0000,Pass
B3-1,60,2757,-6.2686,124.7070,25.5280,97.0171,511.8290,0.0000,0.0000,Pass
B3-1,60,2758,-5.7748,124.7090,25.4531,96.0715,508.8280,0.0000,0.0000,Pass
B3-1,60,2769,-6.8007,124.6940,25.3842,97.3998,506.0780,0.0000,0.0000,Pass
B3-1,60,2770,-6.7228,124.6940,25.3905,96.8562,506.3280,0.0000,0.0000,Pass
B3-1,60,2771,-6.5540,124.6950,25.4843,97.3108,510.0780,0.0000,0.0000,Pass
B3-1,60,2772,-6.4760,124.6950,25.4155,97.9963,507.3280,0.0000,0.0000,Pass
B3-1,60,2773,-6.0607,124.6970,25.4781,97.7215,509.8280,0.0000,0.0000,Pass
B3-1,60,2774,-5.9827,124.6980,25.5592,97.8446,513.0790,0.0000,0.0000,Pass
B3-1,60,2775,-5.5666,124.6990,25.6648,95.2531,517.3290,0.0000,0.0000,Pass
B3-1,60,2776,-5.4885,124.7000,25.6400,95.8672,516.3290,0.0000,0.0000,Pass
B3-1,60,2797,-6.8989,124.6900,25.4656,95.7930,509.3280,0.0000,0.0000,Pass
B3-1,60,2800,-5.9827,124.6980,25.5592,97.8446,513.0790,0.0000,0.0000,Pass
B3-1,60,2844,-6.9378,124.6510,25.3340,96.7391,504.0770,0.0000,0.0000,Pass
B3-1,60,2846,-6.0605,124.6500,25.5031,96.7977,510.8280,0.0000,0.0000,Pass
B3-1,60,2855,-6.8005,124.6460,25.4155,97.1719,507.3280,0.0000,0.0000,Pass
B3-1,60,2856,-6.7225,124.6460,25.4843,97.3193,510.0780,0.0000,0.0000,Pass
B3-1,60,2857,-6.5538,124.6470,25.5031,97.2794,510.8280,0.0000,0.0000,Pass
B3-1,60,2858,-6.4758,124.6470,25.5156,96.7014,511.3290,0.0000,0.0000,Pass
B3-1,60,2859,-5.9825,124.6500,25.5218,96.6838,511.5790,0.0000,0.0000,Pass
B3-1,60,2860,-5.5664,124.6520,25.7701,94.8515,521.5800,0.0000,0.0000,Pass
B3-1,60,2861,-5.4883,124.6520,25.6710,95.6955,517.5790,0.0000,0.0000,Pass
B3-1,60,2919,-6.2683,124.6380,25.5218,97.4703,511.5790,0.0000,0.0000,Pass
B3-1,60,2920,-5.7745,124.6400,25.4468,96.6503,508.5780,0.0000,0.0000,Pass
B3-1,60,2927,-7.0376,124.6290,25.6958,95.1067,518.5800,0.0000,0.0000,Pass
B3-1,60,2939,-7.1757,124.6150,25.4406,94.7688,508.3280,0.0000,0.0000,Pass
B3-1,60,2940,-6.6770,124.6170,25.4030,97.3060,506.8280,0.0000,0.0000,Pass
B3-1,60,2941,-6.5991,124.6180,25.4468,97.2073,508.5780,0.0000,0.0000,Pass
B3-1,60,2942,-6.4304,124.6180,25.4656,97.8768,509.3280,0.0000,0.0000,Pass
B3-1,60,2943,-6.3524,124.6190,25.4281,98.2657,507.8280,0.0000,0.0000,Pass
B3-1,60,2944,-6.1838,124.6200,25.4656,96.9184,509.3280,0.0000,0.0000,Pass
B3-1,60,2945,-6.1058,124.6200,25.4843,97.6184,510.0780,0.0000,0.0000,Pass
B3-1,60,2946,-5.9369,124.6210,25.4719,96.5134,509.5780,0.0000,0.0000,Pass
B3-1,60,2947,-5.8589,124.6210,25.4906,96.9084,510.3280,0.0000,0.0000,Pass
B3-1,60,2948,-5.6899,124.6220,25.5779,95.8846,513.8290,0.0000,0.0000,Pass
B3-1,60,2949,-5.6118,124.6220,25.5841,95.7294,514.0790,0.0000,0.0000,Pass
B3-1,60,2950,-5.4427,124.6230,25.7020,94.0321,518.8300,0.0000,0.0000,Pass
B3-1,60,2982,-5.8589,124.6210,25.4906,96.9084,510.3280,0.0000,0.0000,Pass
B3-1,60,3025,-6.7613,124.5930,25.3842,96.7680,506.0780,0.0000,0.0000,Pass
B3-1,60,3031,-7.0764,124.5900,25.4906,95.5471,510.3280,0.0000,0.0000,Pass
B3-1,60,3032,-6.9986,124.5900,25.4218,96.1925,507.5780,0.0000,0.0000,Pass
B3-1,60,3049,-6.6769,124.5690,25.4968,96.4581,510.5780,0.0000,0.0000,Pass
B3-1,60,3050,-6.5989,124.5700,25.3088,98.0115,503.0770,0.0000,0.0000,Pass
B3-1,60,3051,-6.4301,124.5700,25.3842,96.9088,506.0780,0.0000,0.0000,Pass
B3-1,60,3052,-6.3521,124.5710,25.4468,98.7544,508.5780,0.0000,0.0000,Pass
B3-1,60,3053,-6.1836,124.5720,25.4593,96.5032,509.0780,0.0000,0.0000,Pass
B3-1,60,3054,-6.1055,124.5720,25.4155,96.7927,507.3280,0.0000,0.0000,Pass
B3-1,60,3055,-5.9367,124.5730,25.5716,96.3662,513.5790,0.0000,0.0000,Pass
B3-1,60,3056,-5.8586,124.5730,25.5218,96.2691,511.5790,0.0000,0.0000,Pass
B3-1,60,3057,-5.6897,124.5740,25.6648,95.4988,517.3290,0.0000,0.0000,Pass
B3-1,60,3058,-5.6116,124.5740,25.5218,96.0586,511.5790,0.0000,0.0000,Pass
B3-1,60,3059,-5.4425,124.5750,25.7082,94.6230,519.0800,0.0000,0.0000,Pass
B3-1,60,3116,-7.0374,124.5510,25.4906,95.6028,510.3280,0.0000,0.0000,Pass
B3-1,60,3118,-6.0211,124.5540,25.3842,96.8454,506.0780,0.0000,0.0000,Pass
B3-1,60,3119,-5.5269,124.5560,25.4531,94.8876,508.8280,0.0000,0.0000,Pass
B3-1,60,3124,-6.0211,124.5540,25.3842,96.8454,506.0780,0.0000,0.0000,Pass
B3-1,60,3131,-6.8001,124.5400,25.3717,96.4982,505.5780,0.0000,0.0000,Pass
B3-1,60,3132,-6.7220,124.5400,25.5467,96.3155,512.5790,0.0000,0.0000,Pass
B3-1,60,3133,-6.3068,124.5420,25.6586,97.4114,517.0790,0.0000,0.0000,Pass
B3-1,60,3134,-6.2288,124.5430,25.5841,97.4124,514.0790,0.0000,0.0000,Pass
B3-1,60,3135,-5.8130,124.5440,25.6338,95.6118,516.0790,0.0000,0.0000,Pass
B3-1,60,3136,-5.7350,124.5450,25.6400,96.1665,516.3290,0.0000,0.0000,Pass
B3-1,60,3161,-7.1753,124.5370,25.5965,94.2358,514.5790,0.0000,0.0000,Pass
B3-1,60,3163,-6.9373,124.5290,25.4781,94.8658,509.8280,0.0000,0.0000,Pass
B3-1,60,3200,-6.6766,124.5160,25.5218,97.0181,511.5790,0.0000,0.0000,Pass
B3-1,60,3217,-7.1750,124.4890,25.5218,93.4634,511.5790,0.0000,0.0000,Pass
B3-1,60,3218,-6.9760,124.4900,25.4719,94.2896,509.5780,0.0000,0.0000,Pass
B3-1,60,3219,-6.8982,124.4900,25.4781,96.1502,509.8280,0.0000,0.0000,Pass
B3-1,60,3220,-6.7998,124.4920,25.4468,96.1382,508.5780,0.0000,0.0000,Pass
B3-1,60,3221,-6.7219,124.4920,25.5280,96.0104,511.8290,0.0000,0.0000,Pass
B3-1,60,3222,-6.3066,124.4950,25.8441,95.8741,524.5810,0.0000,0.0000,Pass
B3-1,60,3223,-6.2286,124.4950,25.5592,96.6133,513.0790,0.0000,0.0000,Pass
B3-1,60,3224,-5.8128,124.4970,25.6648,94.9957,517.3290,0.0000,0.0000,Pass
B3-1,60,3225,-5.7347,124.4970,25.5716,95.7116,513.5790,0.0000,0.0000,Pass
B3-1,60,3287,-6.0207,124.4850,25.5218,95.7075,511.5790,0.0000,0.0000,Pass
B3-1,60,3288,-5.5266,124.4870,25.5716,94.7659,513.5790,0.0000,0.0000,Pass
B3-1,60,3301,-6.6764,124.4630,25.4218,96.0540,507.5780,0.0000,0.0000,Pass
B3-1,60,3302,-6.5983,124.4640,25.3528,96.0805,504.8270,0.0000,0.0000,Pass
B3-1,60,3303,-6.4296,124.4640,25.4218,96.4882,507.5780,0.0000,0.0000,Pass
B3-1,60,3304,-6.3517,124.4650,25.3842,96.6722,506.0780,0.0000,0.0000,Pass
B3-1,60,3305,-6.1831,124.4660,25.4843,96.5270,510.0780,0.0000,0.0000,Pass
B3-1,60,3306,-6.1050,124.4660,25.3654,95.7111,505.3280,0.0000,0.0000,Pass
B3-1,60,3307,-5.9362,124.4670,25.5343,96.6250,512.0790,0.0000,0.0000,Pass
B3-1,60,3308,-5.8581,124.4670,25.6400,95.4843,516.3290,0.0000,0.0000,Pass
B3-1,60,3309,-5.6891,124.4680,25.6648,94.4033,517.3290,0.0000,0.0000,Pass
B3-1,60,3310,-5.6110,124.4680,25.5031,94.3532,510.8280,0.0000,0.0000,Pass
B3-1,60,3311,-5.4420,124.4690,25.6152,93.2374,515.3290,0.0000,0.0000,Pass
B3-1,60,3343,-6.9369,124.4510,25.5093,94.5803,511.0780,0.0000,0.0000,Pass
B3-1,60,3388,-6.7606,124.4390,25.4281,95.5175,507.8280,0.0000,0.0000,Pass
B3-1,60,3394,-7.0368,124.4290,25.6276,94.0846,515.8290,0.0000,0.0000,Pass
B3-1,60,3411,-6.6761,124.4150,25.4468,95.6128,508.5780,0.0000,0.0000,Pass
B3-1,60,3412,-6.5981,124.4160,25.3842,94.8199,506.0780,0.0000,0.0000,Pass
B3-1,60,3413,-6.4294,124.4170,25.4468,96.4834,508.5780,0.0000,0.0000,Pass
B3-1,60,3414,-6.3513,124.4170,25.5280,96.8518,511.8290,0.0000,0.0000,Pass
B3-1,60,3415,-6.1828,124.4180,25.5530,96.3193,512.8290,0.0000,0.0000,Pass
B3-1,60,3416,-6.1048,124.4180,25.5280,96.4380,511.8290,0.0000,0.0000,Pass
B3-1,60,3417,-5.9359,124.4190,25.6400,95.3252,516.3290,0.0000,0.0000,Pass
B3-1,60,3418,-5.8578,124.4190,25.4218,95.5949,507.5780,0.0000,0.0000,Pass
B3-1,60,3419,-5.6889,124.4200,25.5903,94.5830,514.3290,0.0000,0.0000,Pass
B3-1,60,3420,-5.6108,124.4200,25.6214,94.6568,515.5790,0.0000,0.0000,Pass
B3-1,60,3421,-5.4418,124.4210,25.7577,93.6104,521.0800,0.0000,0.0000,Pass
B3-1,60,3448,-7.1747,124.4110,25.5343,93.3521,512.0790,0.0000,0.0000,Pass
B3-1,60,3484,-6.2671,124.3990,25.4843,95.7677,510.0780,0.0000,0.0000,Pass
B3-1,60,3485,-5.7733,124.4010,25.5467,95.4741,512.5790,0.0000,0.0000,Pass
B3-1,60,3493,-7.0756,124.3890,25.5280,93.5194,511.8290,0.0000,0.0000,Pass
B3-1,60,3494,-6.9977,124.3900,25.6090,94.0196,515.0790,0.0000,0.0000,Pass
B3-1,60,3503,-6.7993,124.3860,25.4093,94.4687,507.0780,0.0000,0.0000,Pass
B3-1,60,3504,-6.7214,124.3860,25.5654,95.5801,513.3290,0.0000,0.0000,Pass
B3-1,60,3505,-6.5526,124.3870,25.4093,95.5249,507.0780,0.0000,0.0000,Pass
B3-1,60,3506,-6.4747,124.3870,25.3967,95.3591,506.5780,0.0000,0.0000,Pass
B3-1,60,3507,-6.0592,124.3900,25.5218,96.3970,511.5790,0.0000,0.0000,Pass
B3-1,60,3508,-5.9812,124.3900,25.5965,96.0983,514.5790,0.0000,0.0000,Pass
B3-1,60,3509,-5.5653,124.3910,25.6896,93.7749,518.3300,0.0000,0.0000,Pass
B3-1,60,3510,-5.4871,124.3920,25.6586,93.6055,517.0790,0.0000,0.0000,Pass
B3-1,60,3534,-7.1745,124.3630,25.4843,93.9504,510.0780,0.0000,0.0000,Pass
B3-1,60,3565,-6.6759,124.3630,25.4593,96.3864,509.0780,0.0000,0.0000,Pass
B3-1,60,3580,-7.0365,124.3510,25.6152,92.5592,515.3290,0.0000,0.0000,Pass
B3-1,60,3585,-6.7991,124.3380,25.5343,94.6882,512.0790,0.0000,0.0000,Pass
B3-1,60,3586,-6.7211,124.3380,25.5530,95.4515,512.8290,0.0000,0.0000,Pass
B3-1,60,3587,-6.5524,124.3390,25.5467,94.6150,512.5790,0.0000,0.0000,Pass
B3-1,60,3588,-6.4744,124.3390,25.4906,96.1776,510.3280,0.0000,0.0000,Pass
B3-1,60,3589,-6.0589,124.3420,25.5903,96.0494,514.3290,0.0000,0.0000,Pass
B3-1,60,3590,-5.9810,124.3420,25.5592,93.8975,513.0790,0.0000,0.0000,Pass
B3-1,60,3591,-5.5650,124.3440,25.7762,93.7705,521.8300,0.0000,0.0000,Pass
B3-1,60,3592,-5.4869,124.3440,25.7453,92.4929,520.5800,0.0000,0.0000,Pass
B3-1,60,3655,-6.9363,124.3290,25.5716,95.0430,513.5790,0.0000,0.0000,Pass
B3-1,60,3658,-6.2668,124.3300,25.6896,95.0642,518.3300,0.0000,0.0000,Pass
B3-1,60,3659,-5.7730,124.3320,25.4968,94.3742,510.5780,0.0000,0.0000,Pass
B3-1,60,3672,-6.6756,124.3090,25.5343,94.6391,512.0790,0.0000,0.0000,Pass
B3-1,60,3673,-6.5976,124.3100,25.4843,94.5934,510.0780,0.0000,0.0000,Pass
B3-1,60,3674,-6.4288,124.3110,25.5218,96.3910,511.5790,0.0000,0.0000,Pass
B3-1,60,3675,-6.3508,124.3110,25.5343,95.8684,512.0790,0.0000,0.0000,Pass
B3-1,60,3676,-6.1823,124.3120,25.5592,95.4438,513.0790,0.0000,0.0000,Pass
B3-1,60,3677,-6.1043,124.3120,25.5467,94.4769,512.5790,0.0000,0.0000,Pass
B3-1,60,3678,-5.9353,124.3130,25.5779,93.3520,513.8290,0.0000,0.0000,Pass
B3-1,60,3679,-5.8574,124.3130,25.5530,93.9422,512.8290,0.0000,0.0000,Pass
B3-1,60,3680,-5.6884,124.3140,25.6586,93.5322,517.0790,0.0000,0.0000,Pass
B3-1,60,3681,-5.6103,124.3140,25.6524,93.0242,516.8290,0.0000,0.0000,Pass
B3-1,60,3682,-5.4413,124.3150,25.7824,92.8018,522.0800,0.0000,0.0000,Pass
B3-1,60,3717,-6.8971,124.2900,25.5716,93.1312,513.5790,0.0000,0.0000,Pass
B3-1,60,3720,-7.1741,124.2850,25.5716,92.3031,513.5790,0.0000,0.0000,Pass
B3-1,60,3763,-6.7600,124.2850,25.4343,94.8314,508.0780,0.0000,0.0000,Pass
B3-1,60,3780,-6.6754,124.2620,25.5031,94.6963,510.8280,0.0000,0.0000,Pass
B3-1,60,3781,-6.5974,124.2620,25.4781,93.8109,509.8280,0.0000,0.0000,Pass
B3-1,60,3782,-6.4286,124.2630,25.5031,94.3985,510.8280,0.0000,0.0000,Pass
B3-1,60,3783,-6.3506,124.2630,25.6090,96.0813,515.0790,0.0000,0.0000,Pass
B3-1,60,3784,-6.1821,124.2640,25.5716,94.5595,513.5790,0.0000,0.0000,Pass
B3-1,60,3785,-6.1041,124.2640,25.4906,94.4795,510.3280,0.0000,0.0000,Pass
B3-1,60,3786,-5.9352,124.2650,25.4656,94.0594,509.3280,0.0000,0.0000,Pass
B3-1,60,3787,-5.8571,124.2650,25.5965,94.2893,514.5790,0.0000,0.0000,Pass
B3-1,60,3788,-5.6882,124.2660,25.6027,94.2837,514.8290,0.0000,0.0000,Pass
B3-1,60,3789,-5.6101,124.2660,25.6586,94.2632,517.0790,0.0000,0.0000,Pass
B3-1,60,3790,-5.4411,124.2670,25.7268,92.2360,519.8300,0.0000,0.0000,Pass
B3-1,60,3850,-6.9360,124.2510,25.4719,93.3868,509.5780,0.0000,0.0000,Pass
B3-1,60,3853,-6.5129,124.2430,25.4093,94.5621,507.0780,0.0000,0.0000,Pass
B3-1,60,3854,-6.0195,124.2460,25.5343,94.4716,512.0790,0.0000,0.0000,Pass
B3-1,60,3855,-5.5255,124.2480,25.6214,92.1487,515.5790,0.0000,0.0000,Pass
B3-1,60,3862,-7.1739,124.2340,25.6772,91.8233,517.8290,0.0000,0.0000,Pass
B3-1,60,3869,-6.7986,124.2320,25.4968,94.4678,510.5780,0.0000,0.0000,Pass
B3-1,60,3870,-6.7206,124.2320,25.6152,94.2213,515.3290,0.0000,0.0000,Pass
B3-1,60,3871,-6.3053,124.2340,26.0710,93.4187,533.8320,0.0000,0.0000,Pass
B3-1,60,3872,-6.2273,124.2350,25.7392,94.4437,520.3300,0.0000,0.0000,Pass
B3-1,60,3873,-5.8116,124.2360,25.5841,93.0408,514.0790,0.0000,0.0000,Pass
B3-1,60,3874,-5.7335,124.2370,25.6958,93.1524,518.5800,0.0000,0.0000,Pass
B3-1,60,3890,-7.0359,124.2280,25.7392,92.7756,520.3300,0.0000,0.0000,Pass
B3-1,60,3933,-6.6752,124.2080,25.5280,94.1948,511.8290,0.0000,0.0000,Pass
B3-1,60,3946,-7.0746,124.1890,25.6400,91.4409,516.3290,0.0000,0.0000,Pass
B3-1,60,3947,-6.9967,124.1900,25.7020,91.8614,518.8300,0.0000,0.0000,Pass
B3-1,60,3956,-6.7984,124.1840,25.5779,92.9927,513.8290,0.0000,0.0000,Pass
B3-1,60,3957,-6.7204,124.1840,25.6214,94.5070,515.5790,0.0000,0.0000,Pass
B3-1,60,3958,-6.3052,124.1860,26.0649,93.6752,533.5820,0.0000,0.0000,Pass
B3-1,60,3959,-6.2271,124.1870,25.7144,92.9587,519.3300,0.0000,0.0000,Pass
B3-1,60,3960,-5.8113,124.1890,25.6772,92.6221,517.8290,0.0000,0.0000,Pass
B3-1,60,3961,-5.7332,124.1890,25.8071,93.1765,523.0800,0.0000,0.0000,Pass
B3-1,60,4027,-6.0191,124.1770,25.6524,93.8378,516.8290,0.0000,0.0000,Pass
B3-1,60,4028,-5.5252,124.1790,25.7020,91.4100,518.8300,0.0000,0.0000,Pass
B3-1,60,4034,-7.1735,124.1560,25.6834,91.3415,518.0800,0.0000,0.0000,Pass
B3-1,60,4040,-6.6749,124.1550,25.5592,92.7738,513.0790,0.0000,0.0000,Pass
B3-1,60,4042,-6.4281,124.1570,25.5592,93.5360,513.0790,0.0000,0.0000,Pass
B3-1,228,286,5.7049,13.3685,25.6400,91.9029,516.3290,0.0000,0.0000,Pass
B3-1,228,287,5.8170,13.3688,25.7268,91.7131,519.8300,0.0000,0.0000,Pass
B3-1,228,293,6.3513,13.3226,25.7701,96.5778,521.5800,0.0000,0.0000,Pass
B3-1,228,294,6.3991,13.3227,25.7515,95.6840,520.8300,0.0000,0.0000,Pass
B3-1,228,295,6.6111,13.3241,25.6772,97.3343,517.8290,0.0000,0.0000,Pass
B3-1,228,296,6.6591,13.3242,25.7762,96.0582,521.8300,0.0000,0.0000,Pass
B3-1,228,337,5.9805,13.3088,25.5965,94.2643,514.5790,0.0000,0.0000,Pass
B3-1,228,338,6.1803,13.3096,25.5405,95.2813,512.3290,0.0000,0.0000,Pass
B3-1,228,339,7.1787,13.3142,25.6958,94.3056,518.5800,0.0000,0.0000,Pass
B3-1,228,340,7.3790,13.3152,25.7948,93.1281,522.5800,0.0000,0.0000,Pass
B3-1,228,367,5.9808,13.2308,25.7392,95.8289,520.3300,0.0000,0.0000,Pass
B3-1,228,368,6.1805,13.2315,25.5405,96.2419,512.3290,0.0000,0.0000,Pass
B3-1,228,369,7.1790,13.2362,25.7701,95.2396,521.5800,0.0000,0.0000,Pass
B3-1,228,373,7.3792,13.2370,25.7330,92.8105,520.0800,0.0000,0.0000,Pass
B3-1,228,380,6.8685,13.2287,25.7020,95.9038,518.8300,0.0000,0.0000,Pass
B3-1,228,381,6.9223,13.2289,25.6958,95.5706,518.5800,0.0000,0.0000,Pass
B3-1,228,434,5.7057,13.1972,25.6152,92.9239,515.3290,0.0000,0.0000,Pass
B3-1,228,435,5.8176,13.1977,25.6400,94.3431,516.3290,0.0000,0.0000,Pass
B3-1,228,441,5.9811,13.1638,25.5654,95.1197,513.3290,0.0000,0.0000,Pass
B3-1,228,442,7.1791,13.1690,25.6958,96.7050,518.5800,0.0000,0.0000,Pass
B3-1,228,468,5.9813,13.0858,25.5841,96.2898,514.0790,0.0000,0.0000,Pass
B3-1,228,469,7.1793,13.0910,25.7639,96.5120,521.3300,0.0000,0.0000,Pass
B3-1,228,497,5.8183,13.0437,25.5841,96.1848,514.0790,0.0000,0.0000,Pass
B3-1,228,499,5.7062,13.0432,25.6710,93.9955,517.5790,0.0000,0.0000,Pass
B3-1,228,500,6.8070,13.0428,25.6524,97.2167,516.8290,0.0000,0.0000,Pass
B3-1,228,501,6.8550,13.0431,25.6400,98.4846,516.3290,0.0000,0.0000,Pass
B3-1,228,502,6.9371,13.0433,25.7577,97.1080,521.0800,0.0000,0.0000,Pass
B3-1,228,503,6.9850,13.0435,25.7639,98.4177,521.3300,0.0000,0.0000,Pass
B3-1,228,535,5.9816,13.0138,25.5654,97.0581,513.3290,0.0000,0.0000,Pass
B3-1,228,536,6.1814,13.0145,25.5965,96.9951,514.5790,0.0000,0.0000,Pass
B3-1,228,537,7.1796,13.0190,25.7144,96.8645,519.3300,0.0000,0.0000,Pass
B3-1,228,538,7.3798,13.0197,25.8872,95.8392,526.3310,0.0000,0.0000,Pass
B3-1,228,547,6.3114,12.9949,25.5093,97.6672,511.0780,0.0000,0.0000,Pass
B3-1,228,548,6.7011,12.9969,25.7020,97.1258,518.8300,0.0000,0.0000,Pass
B3-1,228,549,7.5103,13.0005,25.7206,94.3498,519.5800,0.0000,0.0000,Pass
B3-1,228,575,6.9819,12.9683,25.7392,98.1344,520.3300,0.0000,0.0000,Pass
B3-1,228,591,5.9819,12.9357,25.6152,97.0057,515.3290,0.0000,0.0000,Pass
B3-1,228,592,6.1817,12.9365,25.5530,97.7705,512.8290,0.0000,0.0000,Pass
B3-1,228,593,7.1799,12.9410,25.7206,96.8630,519.5800,0.0000,0.0000,Pass
B3-1,228,594,7.3802,12.9418,25.7268,95.6141,519.8300,0.0000,0.0000,Pass
B3-1,228,600,6.4176,12.9307,25.7206,98.0223,519.5800,0.0000,0.0000,Pass
B3-1,228,601,6.4655,12.9309,25.7453,97.8712,520.5800,0.0000,0.0000,Pass
B3-1,228,602,6.5476,12.9312,25.7515,97.7651,520.8300,0.0000,0.0000,Pass
B3-1,228,603,6.5955,12.9316,25.7392,96.8392,520.3300,0.0000,0.0000,Pass
B3-1,228,604,6.9430,12.9291,25.7020,98.7644,518.8300,0.0000,0.0000,Pass
B3-1,228,605,7.0211,12.9295,25.7453,98.1267,520.5800,0.0000,0.0000,Pass
B3-1,228,656,6.3116,12.9170,25.5903,96.9096,514.3290,0.0000,0.0000,Pass
B3-1,228,657,6.7015,12.9188,25.8071,98.0363,523.0800,0.0000,0.0000,Pass
B3-1,228,658,7.5106,12.9223,25.7020,95.2452,518.8300,0.0000,0.0000,Pass
B3-1,228,684,5.7306,12.8964,25.7886,94.8847,522.3300,0.0000,0.0000,Pass
B3-1,228,694,6.9821,12.8904,25.7144,97.7915,519.3300,0.0000,0.0000,Pass
B3-1,228,700,5.9700,12.8703,25.5093,98.5813,511.0780,0.0000,0.0000,Pass
B3-1,228,701,7.1680,12.8756,25.6896,97.3543,518.3300,0.0000,0.0000,Pass
B3-1,228,702,6.3120,12.8650,25.6772,98.0782,517.8290,0.0000,0.0000,Pass
B3-1,228,703,6.4226,12.8653,25.8256,99.0750,523.8300,0.0000,0.0000,Pass
B3-1,228,704,6.4705,12.8656,25.8441,98.3474,524.5810,0.0000,0.0000,Pass
