Repository: kimminkuy70-coder/Parameter

# B3 — kV 정점 정밀화 (26µm, 3런)

`../../공정모델링/B3_정점정밀화_DOE.xlsx` 설계를 실행한 결과입니다. R0.5·F64·W4 고정, kV만 0.5 간격.
(자재 라벨 D26B, RunID 4007~4009 — kV60 Q가 기존 D26과 일치해 동일 자재로 판단)

## 폴더 ↔ 조건

| 폴더 | kV | RunID | 측정직경(µm) | Q_dia | 직경 게이트(0.97~1.03) |
|---|---|---|---|---|---|
| B3-2_kV59.5_R0.5_F64_W4 | 59.5 | 4008 | 24.842 | 0.9555 | ❌ 탈락 |
| **B3-1_kV60.0_R0.5_F64_W4** | **60.0** | 4007 | **25.619** | **0.9854** | ✅ **통과** |
| B3-3_kV60.5_R0.5_F64_W4 | 60.5 | 4009 | 23.603 | 0.9078 | ❌ 탈락 |

## 결론 — "결과 A": 정점은 60, 그리고 창이 매우 좁고 비대칭

- **포물선 정점 kV\* = 59.89 ≈ 60** (1차 회귀 kv*=59.96과 일치) → **레시피 kV\*≈60 확정, 보정 불필요.**
- **정점 최대 Q = 0.988** → 26µm은 약 1.2% 언더사이즈가 구조적 한계(정점에서도 100% 못 맞춤).

File: 실험데이터/B3_정점정밀화_3런/B3-2_kV59.5_R0.5_F64_W4/XRA_VOID_4008.csv (part 1 of 6)
Test sample,DieID,ID,X position,Y position,Diameter (um),% Roundness,Area,% Overall Void,% Largest Void,Result
B3-2,60,286,-7.2230,126.3340,24.7170,92.0547,479.8240,0.0000,0.0000,Pass
B3-2,60,287,-7.1111,126.3350,24.7428,91.2839,480.8240,0.0000,0.0000,Pass
B3-2,60,293,-6.5764,126.2880,24.7620,95.4236,481.5740,0.0000,0.0000,Pass
B3-2,60,294,-6.5284,126.2880,24.7041,95.8460,479.3240,0.0000,0.0000,Pass
B3-2,60,295,-6.3165,126.2900,24.7170,95.9350,479.8240,0.0000,0.0000,Pass
B3-2,60,296,-6.2685,126.2900,24.7492,96.5320,481.0740,0.0000,0.0000,Pass
B3-2,60,337,-6.9475,126.2750,24.6783,94.0467,478.3230,0.0000,0.0000,Pass
B3-2,60,338,-6.7474,126.2750,24.5230,94.8200,472.3230,0.0000,0.0000,Pass
B3-2,60,339,-5.7488,126.2800,24.6331,95.4523,476.5730,0.0000,0.0000,Pass
B3-2,60,340,-5.5484,126.2810,24.8839,93.4141,486.3250,0.0000,0.0000,Pass
B3-2,60,367,-6.9471,126.1960,24.6590,94.9450,477.5730,0.0000,0.0000,Pass
B3-2,60,368,-6.7472,126.1970,24.6073,95.8725,475.5730,0.0000,0.0000,Pass
B3-2,60,369,-5.7485,126.2020,24.7106,94.0966,479.5740,0.0000,0.0000,Pass
B3-2,60,373,-5.5483,126.2020,24.8391,95.3179,484.5740,0.0000,0.0000,Pass
B3-2,60,380,-6.0589,126.1940,24.7428,95.6331,480.8240,0.0000,0.0000,Pass
B3-2,60,381,-6.0052,126.1940,24.8070,96.1599,483.3240,0.0000,0.0000,Pass
B3-2,60,434,-7.2223,126.1630,24.6654,94.6510,477.8230,0.0000,0.0000,Pass
B3-2,60,435,-7.1104,126.1630,24.6783,95.0107,478.3230,0.0000,0.0000,Pass
B3-2,60,441,-6.9469,126.1290,24.6008,96.5026,475.3230,0.0000,0.0000,Pass
B3-2,60,442,-5.7484,126.1340,24.4906,96.2125,471.0720,0.0000,0.0000,Pass
B3-2,60,468,-6.9466,126.0510,24.6138,96.0814,475.8230,0.0000,0.0000,Pass
B3-2,60,469,-5.7480,126.0560,24.6848,95.8370,478.5730,0.0000,0.0000,Pass
B3-2,60,497,-7.1096,126.0090,24.6073,95.4212,475.5730,0.0000,0.0000,Pass
B3-2,60,499,-7.2218,126.0090,24.5814,94.6370,474.5730,0.0000,0.0000,Pass
B3-2,60,500,-6.1204,126.0080,24.7299,98.0477,480.3240,0.0000,0.0000,Pass
B3-2,60,501,-6.0724,126.0080,24.7234,99.2779,480.0740,0.0000,0.0000,Pass
B3-2,60,502,-5.9903,126.0090,24.6848,97.7985,478.5730,0.0000,0.0000,Pass
B3-2,60,503,-5.9424,126.0090,24.6719,97.9682,478.0730,0.0000,0.0000,Pass
B3-2,60,535,-6.9462,125.9790,24.5814,97.3156,474.5730,0.0000,0.0000,Pass
B3-2,60,536,-6.7464,125.9800,24.5555,96.8299,473.5730,0.0000,0.0000,Pass
B3-2,60,537,-5.7477,125.9840,24.6525,97.2742,477.3230,0.0000,0.0000,Pass
B3-2,60,538,-5.5474,125.9850,24.5879,95.0802,474.8230,0.0000,0.0000,Pass
B3-2,60,547,-6.6162,125.9600,24.5749,98.8632,474.3230,0.0000,0.0000,Pass
B3-2,60,548,-6.2263,125.9620,24.5684,97.9646,474.0730,0.0000,0.0000,Pass
B3-2,60,549,-5.4171,125.9660,24.7620,95.5480,481.5740,0.0000,0.0000,Pass
B3-2,60,575,-5.9455,125.9340,24.7106,98.3768,479.5740,0.0000,0.0000,Pass
B3-2,60,591,-6.9459,125.9010,24.4646,96.2415,470.0720,0.0000,0.0000,Pass
B3-2,60,592,-6.7460,125.9020,24.6138,97.3170,475.8230,0.0000,0.0000,Pass
B3-2,60,593,-5.7475,125.9060,24.6783,96.8771,478.3230,0.0000,0.0000,Pass
B3-2,60,594,-5.5472,125.9070,24.6525,96.0085,477.3230,0.0000,0.0000,Pass
B3-2,60,600,-6.5100,125.8960,24.8070,99.0550,483.3240,0.0000,0.0000,Pass
B3-2,60,601,-6.4621,125.8960,24.7749,99.4165,482.0740,0.0000,0.0000,Pass
B3-2,60,602,-6.3800,125.8970,24.9286,98.8341,488.0750,0.0000,0.0000,Pass
B3-2,60,603,-6.3321,125.8970,24.8839,97.8714,486.3250,0.0000,0.0000,Pass
B3-2,60,604,-5.9844,125.8950,24.6590,99.3042,477.5730,0.0000,0.0000,Pass
B3-2,60,605,-5.9064,125.8950,24.5684,97.1627,474.0730,0.0000,0.0000,Pass
B3-2,60,656,-6.6159,125.8820,24.6525,97.2982,477.3230,0.0000,0.0000,Pass
B3-2,60,657,-6.2261,125.8840,24.7942,97.8582,482.8240,0.0000,0.0000,Pass
B3-2,60,658,-5.4168,125.8880,24.7749,95.4860,482.0740,0.0000,0.0000,Pass
B3-2,60,684,-7.1975,125.8620,24.7170,94.8605,479.8240,0.0000,0.0000,Pass
B3-2,60,694,-5.9452,125.8560,24.7299,98.3518,480.3240,0.0000,0.0000,Pass
B3-2,60,700,-6.9579,125.8360,24.6525,97.7081,477.3230,0.0000,0.0000,Pass
B3-2,60,701,-5.7596,125.8410,24.6977,96.9163,479.0740,0.0000,0.0000,Pass
B3-2,60,702,-6.6157,125.8300,24.6848,97.6726,478.5730,0.0000,0.0000,Pass
B3-2,60,703,-6.5051,125.8310,24.9797,97.8614,490.0750,0.0000,0.0000,Pass
B3-2,60,704,-6.4571,125.8310,24.9860,98.6316,490.3250,0.0000,0.0000,Pass
B3-2,60,705,-6.3844,125.8310,25.0751,99.3764,493.8260,0.0000,0.0000,Pass
B3-2,60,706,-6.3365,125.8320,25.0306,96.6207,492.0760,0.0000,0.0000,Pass
B3-2,60,707,-6.2259,125.8320,24.8711,98.4104,485.8250,0.0000,0.0000,Pass
B3-2,60,708,-6.0455,125.8330,24.8198,99.1140,483.8240,0.0000,0.0000,Pass
B3-2,60,709,-5.4166,125.8360,24.8070,94.9371,483.3240,0.0000,0.0000,Pass
B3-2,60,731,-7.2362,125.8230,24.6977,95.2320,479.0740,0.0000,0.0000,Pass
B3-2,60,732,-7.1584,125.8230,24.7877,96.8610,482.5740,0.0000,0.0000,Pass
B3-2,60,786,-6.8845,125.8090,24.5620,96.9704,473.8230,0.0000,0.0000,Pass
B3-2,60,787,-6.7724,125.8100,24.6202,97.7243,476.0730,0.0000,0.0000,Pass
B3-2,60,788,-5.6860,125.8140,24.6590,96.5209,477.5730,0.0000,0.0000,Pass
B3-2,60,789,-5.5736,125.8150,24.6331,96.4296,476.5730,0.0000,0.0000,Pass
B3-2,60,798,-6.0843,125.7940,24.9924,98.3594,490.5750,0.0000,0.0000,Pass
B3-2,60,799,-6.0063,125.7940,24.9669,98.6737,489.5750,0.0000,0.0000,Pass
B3-2,60,832,-7.1971,125.7840,24.6912,96.2785,478.8230,0.0000,0.0000,Pass
B3-2,60,834,-7.0712,125.7610,24.6912,97.0645,478.8230,0.0000,0.0000,Pass
B3-2,60,835,-6.3363,125.7540,25.0814,98.1447,494.0760,0.0000,0.0000,Pass
B3-2,60,848,-6.6155,125.7520,24.9222,98.8614,487.8250,0.0000,0.0000,Pass
B3-2,60,849,-6.5047,125.7530,25.1448,99.4401,496.5760,0.0000,0.0000,Pass
B3-2,60,850,-6.4568,125.7530,25.1764,99.3597,497.8260,0.0000,0.0000,Pass
B3-2,60,851,-6.3842,125.7530,25.2648,98.5137,501.3270,0.0000,0.0000,Pass
B3-2,60,852,-6.2255,125.7540,25.0179,98.4740,491.5750,0.0000,0.0000,Pass
B3-2,60,853,-6.0451,125.7550,25.0814,97.9964,494.0760,0.0000,0.0000,Pass
B3-2,60,854,-5.4164,125.7580,24.7299,96.2464,480.3240,0.0000,0.0000,Pass
B3-2,60,926,-5.9449,125.7330,25.0878,98.9339,494.3260,0.0000,0.0000,Pass
B3-2,60,935,-7.1098,125.7220,24.5295,97.4272,472.5730,0.0000,0.0000,Pass
B3-2,60,936,-7.0320,125.7220,24.7620,96.9214,481.5740,0.0000,0.0000,Pass
B3-2,60,939,-5.9835,125.6940,25.1954,98.3496,498.5770,0.0000,0.0000,Pass
B3-2,60,940,-5.9056,125.6950,25.0624,97.7641,493.3260,0.0000,0.0000,Pass
B3-2,60,977,-7.0706,125.6830,24.6848,97.1167,478.5730,0.0000,0.0000,Pass
B3-2,60,978,-7.1965,125.6610,24.7041,96.1969,479.3240,0.0000,0.0000,Pass
B3-2,60,980,-5.9445,125.6550,25.3151,99.2246,503.3270,0.0000,0.0000,Pass
B3-2,60,1000,-6.6449,125.6300,25.3151,98.2422,503.3270,0.0000,0.0000,Pass
B3-2,60,1001,-6.4448,125.6310,25.1195,98.9458,495.5760,0.0000,0.0000,Pass
B3-2,60,1002,-6.2448,125.6320,25.1511,99.2538,496.8260,0.0000,0.0000,Pass
B3-2,60,1003,-6.0446,125.6330,25.1764,99.8023,497.8260,0.0000,0.0000,Pass
B3-2,60,1039,-7.2352,125.6220,24.6267,96.0046,476.3230,0.0000,0.0000,Pass
B3-2,60,1040,-7.1574,125.6230,24.6461,95.6123,477.0730,0.0000,0.0000,Pass
B3-2,60,1042,-6.6836,125.5910,25.3277,98.4802,503.8270,0.0000,0.0000,Pass
B3-2,60,1043,-6.6058,125.5910,25.2585,99.3899,501.0770,0.0000,0.0000,Pass
B3-2,60,1044,-6.4837,125.5920,25.1068,98.5594,495.0760,0.0000,0.0000,Pass
B3-2,60,1045,-6.4057,125.5920,25.0115,98.8150,491.3250,0.0000,0.0000,Pass
B3-2,60,1046,-6.2836,125.5930,24.9542,99.2420,489.0750,0.0000,0.0000,Pass
B3-2,60,1047,-6.2056,125.5930,24.8391,99.8150,484.5740,0.0000,0.0000,Pass
B3-2,60,1048,-6.0834,125.5940,25.0624,99.1747,493.3260,0.0000,0.0000,Pass
B3-2,60,1049,-6.0054,125.5940,25.2711,99.6023,501.5770,0.0000,0.0000,Pass
B3-2,60,1050,-5.4475,125.5960,24.7749,95.3963,482.0740,0.0000,0.0000,Pass
B3-2,60,1142,-6.6446,125.5520,25.3466,98.3470,504.5770,0.0000,0.0000,Pass
B3-2,60,1143,-6.0443,125.5550,25.0306,99.0912,492.0760,0.0000,0.0000,Pass
B3-2,60,1144,-5.4082,125.5580,24.7620,95.9281,481.5740,0.0000,0.0000,Pass
B3-2,60,1157,-6.4445,125.5530,24.9860,98.9957,490.3250,0.0000,0.0000,Pass
B3-2,60,1158,-6.2445,125.5540,24.7620,98.8143,481.5740,0.0000,0.0000,Pass
B3-2,60,1193,-7.1960,125.5460,24.6654,97.1030,477.8230,0.0000,0.0000,Pass
B3-2,60,1196,-6.5444,125.5300,25.1195,97.9415,495.5760,0.0000,0.0000,Pass
B3-2,60,1197,-6.3444,125.5310,24.8967,97.0808,486.8250,0.0000,0.0000,Pass
B3-2,60,1198,-6.1443,125.5320,24.9860,99.2837,490.3250,0.0000,0.0000,Pass
B3-2,60,1199,-5.9440,125.5330,25.2711,99.0800,501.5770,0.0000,0.0000,Pass
B3-2,60,1233,-6.8645,125.5190,24.7170,98.4272,479.8240,0.0000,0.0000,Pass
B3-2,60,1234,-5.6662,125.5240,24.6719,97.8062,478.0730,0.0000,0.0000,Pass
B3-2,60,1240,-7.2347,125.5070,24.5943,96.3277,475.0730,0.0000,0.0000,Pass
B3-2,60,1241,-7.1569,125.5070,24.6008,96.4795,475.3230,0.0000,0.0000,Pass
B3-2,60,1259,-6.5831,125.4910,24.9605,99.1862,489.3250,0.0000,0.0000,Pass
B3-2,60,1260,-6.5053,125.4920,25.0624,99.5281,493.3260,0.0000,0.0000,Pass
B3-2,60,1261,-6.3831,125.4920,24.9988,99.5270,490.8250,0.0000,0.0000,Pass
B3-2,60,1262,-6.3054,125.4930,24.9286,99.6398,488.0750,0.0000,0.0000,Pass
B3-2,60,1263,-6.1831,125.4930,24.8327,99.3687,484.3240,0.0000,0.0000,Pass
B3-2,60,1264,-6.1052,125.4940,24.8455,99.3709,484.8240,0.0000,0.0000,Pass
B3-2,60,1265,-5.9829,125.4940,24.9605,98.7079,489.3250,0.0000,0.0000,Pass
B3-2,60,1266,-5.9048,125.4940,25.2143,98.6772,499.3270,0.0000,0.0000,Pass
B3-2,60,1334,-6.9692,125.4600,24.7685,97.7659,481.8240,0.0000,0.0000,Pass
B3-2,60,1335,-6.7593,125.4610,25.0306,98.7070,492.0760,0.0000,0.0000,Pass
B3-2,60,1336,-5.7712,125.4650,24.9414,99.0767,488.5750,0.0000,0.0000,Pass
B3-2,60,1337,-5.5609,125.4660,24.6331,96.1533,476.5730,0.0000,0.0000,Pass
B3-2,60,1343,-6.5441,125.4520,24.9222,98.8544,487.8250,0.0000,0.0000,Pass
B3-2,60,1344,-6.3441,125.4530,24.8391,97.0685,484.5740,0.0000,0.0000,Pass
B3-2,60,1345,-6.1440,125.4540,24.8455,99.1988,484.8240,0.0000,0.0000,Pass
B3-2,60,1346,-5.9436,125.4550,24.9605,99.5551,489.3250,0.0000,0.0000,Pass
B3-2,60,1388,-7.1955,125.4360,24.7492,98.0987,481.0740,0.0000,0.0000,Pass
B3-2,60,1390,-6.6440,125.4300,24.9924,98.9081,490.5750,0.0000,0.0000,Pass
B3-2,60,1391,-6.4440,125.4310,24.9860,99.2317,490.3250,0.0000,0.0000,Pass
B3-2,60,1392,-6.2440,125.4320,24.8455,98.5673,484.8240,0.0000,0.0000,Pass
B3-2,60,1393,-6.0438,125.4330,24.9478,99.5922,488.8250,0.0000,0.0000,Pass
B3-2,60,1435,-7.2342,125.3960,24.6912,96.6094,478.8230,0.0000,0.0000,Pass
B3-2,60,1436,-7.1564,125.3970,24.7170,97.4338,479.8240,0.0000,0.0000,Pass
B3-2,60,1441,-6.6829,125.3910,25.0751,98.4992,493.8260,0.0000,0.0000,Pass
B3-2,60,1442,-6.6049,125.3910,24.8903,99.1779,486.5750,0.0000,0.0000,Pass
B3-2,60,1443,-6.4828,125.3920,24.9158,99.3444,487.5750,0.0000,0.0000,Pass
B3-2,60,1444,-6.4048,125.3920,24.9988,99.6450,490.8250,0.0000,0.0000,Pass
B3-2,60,1445,-6.2828,125.3930,24.8647,99.2857,485.5750,0.0000,0.0000,Pass
B3-2,60,1446,-6.2049,125.3930,24.7942,99.5034,482.8240,0.0000,0.0000,Pass
B3-2,60,1447,-6.0826,125.3940,24.9158,99.0782,487.5750,0.0000,0.0000,Pass
B3-2,60,1448,-6.0046,125.3940,24.7363,99.5914,480.5740,0.0000,0.0000,Pass
B3-2,60,1449,-5.4468,125.3960,24.7492,96.1388,481.0740,0.0000,0.0000,Pass
B3-2,60,1519,-6.8640,125.3860,24.8519,98.8961,485.0740,0.0000,0.0000,Pass
B3-2,60,1520,-5.6658,125.3910,24.6848,98.2471,478.5730,0.0000,0.0000,Pass
B3-2,60,1522,-6.9689,125.3820,24.7685,97.9227,481.8240,0.0000,0.0000,Pass
B3-2,60,1523,-6.7590,125.3830,25.2017,99.1891,498.8270,0.0000,0.0000,Pass
B3-2,60,1524,-5.7709,125.3870,24.9924,98.2381,490.5750,0.0000,0.0000,Pass
B3-2,60,1525,-5.5606,125.3880,24.6848,98.1153,478.5730,0.0000,0.0000,Pass
B3-2,60,1543,-7.1951,125.3580,24.6202,97.1047,476.0730,0.0000,0.0000,Pass
B3-2,60,1544,-6.6437,125.3520,24.8775,99.1988,486.0750,0.0000,0.0000,Pass
B3-2,60,1545,-6.4436,125.3530,25.0115,98.3211,491.3250,0.0000,0.0000,Pass
B3-2,60,1546,-6.2437,125.3540,24.7170,99.7463,479.8240,0.0000,0.0000,Pass
B3-2,60,1547,-6.0435,125.3550,24.7620,99.4109,481.5740,0.0000,0.0000,Pass
B3-2,60,1588,-6.5435,125.3300,24.8775,99.8005,486.0750,0.0000,0.0000,Pass
B3-2,60,1599,-5.9433,125.3330,25.0051,98.6446,491.0750,0.0000,0.0000,Pass
B3-2,60,1626,-6.9686,125.3100,24.7234,99.7336,480.0740,0.0000,0.0000,Pass
B3-2,60,1627,-6.7588,125.3110,25.0941,99.5652,494.5760,0.0000,0.0000,Pass
B3-2,60,1628,-5.7707,125.3150,25.0051,98.4192,491.0750,0.0000,0.0000,Pass
B3-2,60,1629,-5.5603,125.3160,24.6525,96.6361,477.3230,0.0000,0.0000,Pass
B3-2,60,1646,-6.5823,125.2910,24.8327,99.7917,484.3240,0.0000,0.0000,Pass
B3-2,60,1647,-6.5044,125.2910,24.8903,99.2043,486.5750,0.0000,0.0000,Pass
B3-2,60,1648,-6.3823,125.2920,24.8327,99.3732,484.3240,0.0000,0.0000,Pass
B3-2,60,1649,-6.3046,125.2930,24.6073,99.0368,475.5730,0.0000,0.0000,Pass
B3-2,60,1650,-6.1823,125.2930,24.8455,99.5922,484.8240,0.0000,0.0000,Pass
B3-2,60,1651,-6.1044,125.2930,24.7942,99.8255,482.8240,0.0000,0.0000,Pass
B3-2,60,1652,-5.9821,125.2940,24.8070,99.6246,483.3240,0.0000,0.0000,Pass
B3-2,60,1653,-5.9040,125.2940,25.0497,98.4624,492.8260,0.0000,0.0000,Pass
B3-2,60,1717,-7.2337,125.2860,24.5490,96.8479,473.3230,0.0000,0.0000,Pass
B3-2,60,1733,-6.8633,125.2530,24.8262,97.4143,484.0740,0.0000,0.0000,Pass
B3-2,60,1734,-5.6651,125.2580,24.5360,96.3153,472.8230,0.0000,0.0000,Pass
B3-2,60,1736,-6.5432,125.2530,24.7234,99.4413,480.0740,0.0000,0.0000,Pass
B3-2,60,1737,-6.3433,125.2540,24.6590,95.8428,477.5730,0.0000,0.0000,Pass
B3-2,60,1738,-6.1431,125.2550,24.7942,99.4379,482.8240,0.0000,0.0000,Pass
B3-2,60,1783,-6.9681,125.2320,24.5295,99.2478,472.5730,0.0000,0.0000,Pass
B3-2,60,1784,-6.7583,125.2330,25.0051,99.2656,491.0750,0.0000,0.0000,Pass
B3-2,60,1785,-5.7703,125.2380,25.1004,99.5513,494.8260,0.0000,0.0000,Pass
B3-2,60,1786,-5.5599,125.2390,24.6331,97.2528,476.5730,0.0000,0.0000,Pass
B3-2,60,1788,-6.6431,125.2300,24.8519,99.7997,485.0740,0.0000,0.0000,Pass
B3-2,60,1789,-6.4431,125.2310,24.9542,98.7914,489.0750,0.0000,0.0000,Pass
B3-2,60,1790,-6.2431,125.2320,24.7492,98.9617,481.0740,0.0000,0.0000,Pass
B3-2,60,1791,-6.0430,125.2330,24.9031,98.9236,487.0750,0.0000,0.0000,Pass
B3-2,60,1838,-6.6819,125.1910,24.9478,98.5066,488.8250,0.0000,0.0000,Pass
B3-2,60,1839,-6.6041,125.1910,24.8647,98.8288,485.5750,0.0000,0.0000,Pass
B3-2,60,1840,-6.4819,125.1920,24.8134,98.9376,483.5740,0.0000,0.0000,Pass
B3-2,60,1841,-6.4040,125.1920,24.9669,99.8279,489.5750,0.0000,0.0000,Pass
B3-2,60,1842,-6.2820,125.1930,24.9095,99.5618,487.3250,0.0000,0.0000,Pass
B3-2,60,1843,-6.2041,125.1930,24.8711,99.3695,485.8250,0.0000,0.0000,Pass
B3-2,60,1844,-6.0818,125.1940,25.0242,99.2575,491.8260,0.0000,0.0000,Pass
B3-2,60,1845,-6.0038,125.1940,24.8839,99.5481,486.3250,0.0000,0.0000,Pass
B3-2,60,1846,-5.4459,125.1970,24.8070,96.1438,483.3240,0.0000,0.0000,Pass
B3-2,60,1916,-7.2333,125.1760,24.4450,97.9282,469.3220,0.0000,0.0000,Pass
B3-2,60,1917,-6.8631,125.1750,24.7428,99.0372,480.8240,0.0000,0.0000,Pass
B3-2,60,1918,-5.6650,125.1800,24.7685,99.1960,481.8240,0.0000,0.0000,Pass
B3-2,60,1933,-6.6428,125.1520,24.9733,99.1115,489.8250,0.0000,0.0000,Pass
B3-2,60,1934,-6.2427,125.1540,24.9797,98.7482,490.0750,0.0000,0.0000,Pass
B3-2,60,1935,-6.0426,125.1550,24.9031,98.6387,487.0750,0.0000,0.0000,Pass
B3-2,60,1936,-5.4068,125.1580,24.8967,96.4512,486.8250,0.0000,0.0000,Pass
B3-2,60,1946,-6.4428,125.1530,24.8711,99.6869,485.8250,0.0000,0.0000,Pass
B3-2,60,1979,-6.5427,125.1300,24.7556,99.5470,481.3240,0.0000,0.0000,Pass
B3-2,60,1980,-6.1427,125.1320,24.9095,99.5967,487.3250,0.0000,0.0000,Pass
B3-2,60,2035,-6.5815,125.0910,24.7556,99.0211,481.3240,0.0000,0.0000,Pass
B3-2,60,2036,-6.5036,125.0920,24.8070,98.7548,483.3240,0.0000,0.0000,Pass
B3-2,60,2037,-6.3813,125.0920,24.9860,98.6517,490.3250,0.0000,0.0000,Pass
B3-2,60,2038,-6.3037,125.0930,25.0306,99.2594,492.0760,0.0000,0.0000,Pass
B3-2,60,2039,-6.1815,125.0930,24.9733,98.8951,489.8250,0.0000,0.0000,Pass
B3-2,60,2040,-6.1034,125.0940,24.8839,98.5938,486.3250,0.0000,0.0000,Pass
B3-2,60,2041,-5.9813,125.0940,25.0433,99.3105,492.5760,0.0000,0.0000,Pass
B3-2,60,2042,-5.9032,125.0950,25.1701,98.5664,497.5760,0.0000,0.0000,Pass
B3-2,60,2108,-7.2327,125.0660,24.5230,97.2083,472.3230,0.0000,0.0000,Pass
B3-2,60,2114,-6.5424,125.0520,24.8262,98.5122,484.0740,0.0000,0.0000,Pass
B3-2,60,2115,-6.3424,125.0530,24.8455,97.4841,484.8240,0.0000,0.0000,Pass
B3-2,60,2116,-6.1424,125.0550,24.9031,99.6718,487.0750,0.0000,0.0000,Pass
B3-2,60,2117,-5.9420,125.0550,25.0624,99.4956,493.3260,0.0000,0.0000,Pass
B3-2,60,2158,-7.0423,125.0280,24.5943,97.9608,475.0730,0.0000,0.0000,Pass
B3-2,60,2159,-6.8424,125.0290,24.7620,98.4636,481.5740,0.0000,0.0000,Pass
B3-2,60,2160,-6.4422,125.0310,24.8839,99.0257,486.3250,0.0000,0.0000,Pass
B3-2,60,2161,-6.0420,125.0330,25.0814,99.0243,494.0760,0.0000,0.0000,Pass
B3-2,60,2162,-5.6414,125.0340,24.9095,96.4749,487.3250,0.0000,0.0000,Pass
B3-2,60,2196,-7.1936,124.9950,24.5879,97.3800,474.8230,0.0000,0.0000,Pass
B3-2,60,2197,-7.0811,124.9890,24.4320,97.0245,468.8220,0.0000,0.0000,Pass
B3-2,60,2198,-7.0032,124.9890,24.5620,98.4733,473.8230,0.0000,0.0000,Pass
B3-2,60,2199,-6.8812,124.9900,24.5490,98.5801,473.3230,0.0000,0.0000,Pass
B3-2,60,2200,-6.8032,124.9900,24.7106,99.2870,479.5740,0.0000,0.0000,Pass
B3-2,60,2201,-6.6811,124.9910,24.9733,99.6799,489.8250,0.0000,0.0000,Pass
B3-2,60,2202,-6.6032,124.9910,25.1448,98.9180,496.5760,0.0000,0.0000,Pass
B3-2,60,2203,-6.4810,124.9920,24.8327,98.2876,484.3240,0.0000,0.0000,Pass
B3-2,60,2204,-6.4031,124.9920,24.9605,99.0395,489.3250,0.0000,0.0000,Pass
B3-2,60,2205,-6.2811,124.9930,25.0369,99.0663,492.3260,0.0000,0.0000,Pass
B3-2,60,2206,-6.2032,124.9930,25.0306,98.9026,492.0760,0.0000,0.0000,Pass
B3-2,60,2207,-6.0809,124.9940,25.0306,99.1998,492.0760,0.0000,0.0000,Pass
B3-2,60,2208,-6.0029,124.9940,25.1574,99.1197,497.0760,0.0000,0.0000,Pass
B3-2,60,2209,-5.8806,124.9950,25.0369,98.5885,492.3260,0.0000,0.0000,Pass
B3-2,60,2210,-5.8026,124.9950,24.9158,97.4116,487.5750,0.0000,0.0000,Pass
B3-2,60,2211,-5.6803,124.9950,24.6138,97.0669,475.8230,0.0000,0.0000,Pass
B3-2,60,2212,-5.6022,124.9960,24.7041,97.8484,479.3240,0.0000,0.0000,Pass
B3-2,60,2213,-5.4452,124.9960,24.7813,96.2268,482.3240,0.0000,0.0000,Pass
B3-2,60,2300,-7.2322,124.9560,24.5036,97.2994,471.5720,0.0000,0.0000,Pass
B3-2,60,2301,-7.1545,124.9560,24.5036,96.8669,471.5720,0.0000,0.0000,Pass
B3-2,60,2304,-7.0420,124.9500,24.4971,97.1101,471.3220,0.0000,0.0000,Pass
B3-2,60,2305,-6.6419,124.9520,25.1195,98.3989,495.5760,0.0000,0.0000,Pass
B3-2,60,2306,-6.2419,124.9540,25.0941,99.4987,494.5760,0.0000,0.0000,Pass
B3-2,60,2307,-5.8415,124.9560,24.9733,98.4869,489.8250,0.0000,0.0000,Pass
B3-2,60,2308,-5.4059,124.9570,24.8391,95.3317,484.5740,0.0000,0.0000,Pass
B3-2,60,2342,-6.9419,124.9280,24.5101,97.9368,471.8220,0.0000,0.0000,Pass
B3-2,60,2343,-6.5419,124.9300,25.2774,99.0735,501.8270,0.0000,0.0000,Pass
B3-2,60,2344,-6.3417,124.9310,25.0624,96.7440,493.3260,0.0000,0.0000,Pass
B3-2,60,2345,-6.1418,124.9320,25.1448,98.0884,496.5760,0.0000,0.0000,Pass
B3-2,60,2346,-5.9415,124.9330,25.1764,98.6019,497.8260,0.0000,0.0000,Pass
B3-2,60,2347,-5.7411,124.9340,24.6783,97.6684,478.3230,0.0000,0.0000,Pass
B3-2,60,2348,-5.5408,124.9350,24.7170,96.8581,479.8240,0.0000,0.0000,Pass
B3-2,60,2390,-7.1932,124.9170,24.4971,96.3886,471.3220,0.0000,0.0000,Pass
B3-2,60,2394,-6.1026,124.8940,25.2459,98.2894,500.5770,0.0000,0.0000,Pass
B3-2,60,2395,-5.9804,124.8940,25.2080,97.5042,499.0770,0.0000,0.0000,Pass
B3-2,60,2404,-6.9028,124.8900,24.5749,97.8658,474.3230,0.0000,0.0000,Pass
B3-2,60,2405,-6.5805,124.8910,25.1448,98.9950,496.5760,0.0000,0.0000,Pass
B3-2,60,2406,-6.5027,124.8910,25.1764,98.4869,497.8260,0.0000,0.0000,Pass
B3-2,60,2407,-6.3805,124.8920,25.0560,99.5018,493.0760,0.0000,0.0000,Pass
B3-2,60,2408,-6.3028,124.8930,25.2837,98.7481,502.0770,0.0000,0.0000,Pass
B3-2,60,2409,-6.1805,124.8930,25.1701,98.7950,497.5760,0.0000,0.0000,Pass
B3-2,60,2410,-5.9024,124.8940,24.9988,98.2206,490.8250,0.0000,0.0000,Pass
B3-2,60,2411,-5.7801,124.8950,24.7749,98.3112,482.0740,0.0000,0.0000,Pass
B3-2,60,2412,-5.7020,124.8950,24.6396,98.3154,476.8230,0.0000,0.0000,Pass
B3-2,60,2413,-5.5796,124.8960,24.8839,96.5200,486.3250,0.0000,0.0000,Pass
B3-2,60,2414,-5.5016,124.8960,24.7299,96.2355,480.3240,0.0000,0.0000,Pass
B3-2,60,2492,-6.9416,124.8510,24.5490,97.5754,473.3230,0.0000,0.0000,Pass
B3-2,60,2493,-6.5415,124.8520,25.0751,98.8150,493.8260,0.0000,0.0000,Pass
B3-2,60,2494,-6.3414,124.8530,25.1195,97.0678,495.5760,0.0000,0.0000,Pass
B3-2,60,2495,-6.1414,124.8540,25.0687,98.3284,493.5760,0.0000,0.0000,Pass
B3-2,60,2496,-5.9412,124.8550,24.9222,98.4138,487.8250,0.0000,0.0000,Pass
B3-2,60,2497,-5.7408,124.8560,24.5749,97.7849,474.3230,0.0000,0.0000,Pass
B3-2,60,2498,-5.5405,124.8570,24.8198,97.0032,483.8240,0.0000,0.0000,Pass
B3-2,60,2520,-7.1795,124.8270,24.4515,96.3765,469.5720,0.0000,0.0000,Pass
B3-2,60,2521,-7.0414,124.8280,24.7299,96.5147,480.3240,0.0000,0.0000,Pass
B3-2,60,2567,-7.0802,124.7890,24.7041,96.5825,479.3240,0.0000,0.0000,Pass
B3-2,60,2568,-7.0023,124.7890,24.6008,96.8863,475.3230,0.0000,0.0000,Pass
B3-2,60,2578,-6.6806,124.7700,24.5620,97.9397,473.8230,0.0000,0.0000,Pass
B3-2,60,2579,-6.6026,124.7710,24.6461,97.5398,477.0730,0.0000,0.0000,Pass
B3-2,60,2580,-6.4340,124.7710,24.8903,98.8995,486.5750,0.0000,0.0000,Pass
B3-2,60,2581,-6.3559,124.7720,24.9414,97.7874,488.5750,0.0000,0.0000,Pass
B3-2,60,2582,-6.1874,124.7730,24.9286,97.3549,488.0750,0.0000,0.0000,Pass
B3-2,60,2583,-6.1093,124.7730,24.9924,97.9845,490.5750,0.0000,0.0000,Pass
B3-2,60,2584,-5.9404,124.7740,24.6331,97.4321,476.5730,0.0000,0.0000,Pass
B3-2,60,2585,-5.8624,124.7740,24.6138,99.1331,475.8230,0.0000,0.0000,Pass
B3-2,60,2586,-5.6934,124.7750,24.7299,97.4908,480.3240,0.0000,0.0000,Pass
B3-2,60,2587,-5.6153,124.7750,24.8455,96.4453,484.8240,0.0000,0.0000,Pass
B3-2,60,2588,-5.4462,124.7760,24.7363,97.0859,480.5740,0.0000,0.0000,Pass
B3-2,60,2620,-7.0412,124.7500,24.5749,96.4302,474.3230,0.0000,0.0000,Pass
B3-2,60,2621,-7.1791,124.7490,24.4515,95.4784,469.5720,0.0000,0.0000,Pass
B3-2,60,2665,-6.7649,124.7460,24.4906,99.0524,471.0720,0.0000,0.0000,Pass
B3-2,60,2674,-6.9410,124.7280,24.4841,97.5954,470.8220,0.0000,0.0000,Pass
B3-2,60,2685,-6.6805,124.7220,24.4580,97.0687,469.8220,0.0000,0.0000,Pass
B3-2,60,2686,-6.6024,124.7230,24.5749,97.6573,474.3230,0.0000,0.0000,Pass
B3-2,60,2687,-6.4337,124.7230,24.7620,98.9970,481.5740,0.0000,0.0000,Pass
B3-2,60,2688,-6.3558,124.7240,24.6590,98.4317,477.5730,0.0000,0.0000,Pass
B3-2,60,2689,-6.1871,124.7250,24.8198,98.0133,483.8240,0.0000,0.0000,Pass
B3-2,60,2690,-6.1091,124.7250,24.8262,98.8689,484.0740,0.0000,0.0000,Pass
B3-2,60,2691,-5.9402,124.7260,24.6783,98.3059,478.3230,0.0000,0.0000,Pass
B3-2,60,2692,-5.8622,124.7260,24.6202,97.3153,476.0730,0.0000,0.0000,Pass
B3-2,60,2693,-5.6931,124.7270,24.6267,98.4901,476.3230,0.0000,0.0000,Pass
B3-2,60,2694,-5.6150,124.7270,24.6912,96.8201,478.8230,0.0000,0.0000,Pass
B3-2,60,2695,-5.4461,124.7280,24.7170,95.9397,479.8240,0.0000,0.0000,Pass
B3-2,60,2757,-6.2714,124.7060,24.9414,98.1752,488.5750,0.0000,0.0000,Pass
B3-2,60,2758,-5.7776,124.7080,24.6654,96.9290,477.8230,0.0000,0.0000,Pass
B3-2,60,2769,-6.8037,124.6930,24.6202,97.2489,476.0730,0.0000,0.0000,Pass
B3-2,60,2770,-6.7257,124.6930,24.6461,97.1653,477.0730,0.0000,0.0000,Pass
B3-2,60,2771,-6.5569,124.6940,24.6008,97.9716,475.3230,0.0000,0.0000,Pass
B3-2,60,2772,-6.4790,124.6940,24.6461,97.7744,477.0730,0.0000,0.0000,Pass
B3-2,60,2773,-6.0635,124.6960,24.7556,98.1557,481.3240,0.0000,0.0000,Pass
B3-2,60,2774,-5.9856,124.6970,24.8006,98.5075,483.0740,0.0000,0.0000,Pass
B3-2,60,2775,-5.5695,124.6980,24.8455,95.9373,484.8240,0.0000,0.0000,Pass
B3-2,60,2776,-5.4913,124.6990,24.7749,95.6008,482.0740,0.0000,0.0000,Pass
B3-2,60,2797,-6.9019,124.6890,24.5360,96.5752,472.8230,0.0000,0.0000,Pass
B3-2,60,2800,-5.9856,124.6970,24.8006,98.5075,483.0740,0.0000,0.0000,Pass
B3-2,60,2844,-6.9407,124.6500,24.5814,96.6248,474.5730,0.0000,0.0000,Pass
B3-2,60,2846,-6.0635,124.6480,24.6719,97.4019,478.0730,0.0000,0.0000,Pass
B3-2,60,2855,-6.8034,124.6450,24.5814,96.8262,474.5730,0.0000,0.0000,Pass
B3-2,60,2856,-6.7255,124.6450,24.4971,97.5752,471.3220,0.0000,0.0000,Pass
B3-2,60,2857,-6.5568,124.6460,24.6461,97.8402,477.0730,0.0000,0.0000,Pass
B3-2,60,2858,-6.4787,124.6460,24.5879,97.2294,474.8230,0.0000,0.0000,Pass
B3-2,60,2859,-5.9854,124.6490,24.7428,97.5705,480.8240,0.0000,0.0000,Pass
B3-2,60,2860,-5.5694,124.6510,24.7170,96.0269,479.8240,0.0000,0.0000,Pass
B3-2,60,2861,-5.4911,124.6510,24.7234,95.1138,480.0740,0.0000,0.0000,Pass
B3-2,60,2919,-6.2712,124.6370,24.7813,97.2263,482.3240,0.0000,0.0000,Pass
B3-2,60,2920,-5.7774,124.6390,24.5295,97.4084,472.5730,0.0000,0.0000,Pass
B3-2,60,2927,-7.0406,124.6280,24.6654,96.5276,477.8230,0.0000,0.0000,Pass
B3-2,60,2939,-7.1786,124.6140,24.4776,95.5285,470.5720,0.0000,0.0000,Pass
B3-2,60,2940,-6.6800,124.6160,24.4841,97.2847,470.8220,0.0000,0.0000,Pass
B3-2,60,2941,-6.6020,124.6170,24.6138,97.2244,475.8230,0.0000,0.0000,Pass
B3-2,60,2942,-6.4333,124.6170,24.6073,97.9779,475.5730,0.0000,0.0000,Pass
B3-2,60,2943,-6.3552,124.6180,24.5295,97.5293,472.5730,0.0000,0.0000,Pass
B3-2,60,2944,-6.1867,124.6190,24.5555,97.5385,473.5730,0.0000,0.0000,Pass
B3-2,60,2945,-6.1086,124.6190,24.6783,98.1784,478.3230,0.0000,0.0000,Pass
B3-2,60,2946,-5.9397,124.6200,24.6590,96.3223,477.5730,0.0000,0.0000,Pass
B3-2,60,2947,-5.8617,124.6200,24.7041,96.2782,479.3240,0.0000,0.0000,Pass
B3-2,60,2948,-5.6927,124.6210,24.7685,97.8895,481.8240,0.0000,0.0000,Pass
B3-2,60,2949,-5.6146,124.6210,24.6654,97.3355,477.8230,0.0000,0.0000,Pass
B3-2,60,2950,-5.4455,124.6220,24.7363,95.2820,480.5740,0.0000,0.0000,Pass
B3-2,60,2982,-5.8617,124.6200,24.7041,96.2782,479.3240,0.0000,0.0000,Pass
B3-2,60,3025,-6.7642,124.5920,24.6202,97.5925,476.0730,0.0000,0.0000,Pass
B3-2,60,3031,-7.0794,124.5890,24.5814,95.9458,474.5730,0.0000,0.0000,Pass
B3-2,60,3032,-7.0015,124.5890,24.5943,95.7543,475.0730,0.0000,0.0000,Pass
B3-2,60,3049,-6.6798,124.5680,24.5555,97.2061,473.5730,0.0000,0.0000,Pass
B3-2,60,3050,-6.6018,124.5690,24.5490,97.5659,473.3230,0.0000,0.0000,Pass
B3-2,60,3051,-6.4330,124.5700,24.6138,97.3707,475.8230,0.0000,0.0000,Pass
B3-2,60,3052,-6.3550,124.5700,24.5879,99.0415,474.8230,0.0000,0.0000,Pass
B3-2,60,3053,-6.1864,124.5710,24.6848,97.3516,478.5730,0.0000,0.0000,Pass
B3-2,60,3054,-6.1084,124.5710,24.5943,97.3897,475.0730,0.0000,0.0000,Pass
B3-2,60,3055,-5.9396,124.5720,24.6073,97.6142,475.5730,0.0000,0.0000,Pass
B3-2,60,3056,-5.8614,124.5720,24.7234,97.0010,480.0740,0.0000,0.0000,Pass
B3-2,60,3057,-5.6925,124.5730,24.7749,96.8305,482.0740,0.0000,0.0000,Pass
B3-2,60,3058,-5.6144,124.5730,24.7428,95.9114,480.8240,0.0000,0.0000,Pass
B3-2,60,3059,-5.4454,124.5740,24.7942,95.4168,482.8240,0.0000,0.0000,Pass
B3-2,60,3116,-7.0403,124.5500,24.5814,96.5942,474.5730,0.0000,0.0000,Pass
B3-2,60,3118,-6.0239,124.5530,24.4450,97.8568,469.3220,0.0000,0.0000,Pass
B3-2,60,3119,-5.5298,124.5550,24.5749,95.1207,474.3230,0.0000,0.0000,Pass
B3-2,60,3124,-6.0239,124.5530,24.4450,97.8568,469.3220,0.0000,0.0000,Pass
B3-2,60,3131,-6.8030,124.5390,24.4906,96.6562,471.0720,0.0000,0.0000,Pass
B3-2,60,3132,-6.7250,124.5390,24.6202,97.1020,476.0730,0.0000,0.0000,Pass
B3-2,60,3133,-6.3097,124.5410,25.1131,97.6951,495.3260,0.0000,0.0000,Pass
B3-2,60,3134,-6.2317,124.5420,24.8327,97.7743,484.3240,0.0000,0.0000,Pass
B3-2,60,3135,-5.8159,124.5430,24.6912,97.0090,478.8230,0.0000,0.0000,Pass
B3-2,60,3136,-5.7378,124.5440,24.7492,96.9336,481.0740,0.0000,0.0000,Pass
B3-2,60,3161,-7.1782,124.5360,24.6654,96.0946,477.8230,0.0000,0.0000,Pass
B3-2,60,3163,-6.9402,124.5280,24.6590,95.9475,477.5730,0.0000,0.0000,Pass
B3-2,60,3200,-6.6796,124.5150,24.6008,96.8268,475.3230,0.0000,0.0000,Pass
B3-2,60,3217,-7.1781,124.4880,24.7234,95.4713,480.0740,0.0000,0.0000,Pass
B3-2,60,3218,-6.9789,124.4890,24.6138,94.6051,475.8230,0.0000,0.0000,Pass
B3-2,60,3219,-6.9011,124.4890,24.5749,95.8322,474.3230,0.0000,0.0000,Pass
B3-2,60,3220,-6.8027,124.4910,24.5943,96.5381,475.0730,0.0000,0.0000,Pass
B3-2,60,3221,-6.7248,124.4910,24.6267,97.0967,476.3230,0.0000,0.0000,Pass
B3-2,60,3222,-6.3095,124.4940,25.1511,97.3270,496.8260,0.0000,0.0000,Pass
B3-2,60,3223,-6.2316,124.4940,24.8519,97.0235,485.0740,0.0000,0.0000,Pass
B3-2,60,3224,-5.8157,124.4950,24.7363,95.6381,480.5740,0.0000,0.0000,Pass
B3-2,60,3225,-5.7376,124.4960,24.6912,96.8755,478.8230,0.0000,0.0000,Pass
B3-2,60,3287,-6.0235,124.4840,24.6138,96.6162,475.8230,0.0000,0.0000,Pass
B3-2,60,3288,-5.5294,124.4860,24.5425,95.8985,473.0730,0.0000,0.0000,Pass
B3-2,60,3301,-6.6792,124.4620,24.5295,97.6863,472.5730,0.0000,0.0000,Pass
B3-2,60,3302,-6.6013,124.4630,24.4190,96.8245,468.3220,0.0000,0.0000,Pass
B3-2,60,3303,-6.4325,124.4630,24.6461,96.0389,477.0730,0.0000,0.0000,Pass
B3-2,60,3304,-6.3545,124.4640,24.5425,97.9874,473.0730,0.0000,0.0000,Pass
B3-2,60,3305,-6.1859,124.4650,24.7813,97.2214,482.3240,0.0000,0.0000,Pass
B3-2,60,3306,-6.1079,124.4650,24.6525,96.5766,477.3230,0.0000,0.0000,Pass
B3-2,60,3307,-5.9390,124.4660,24.5166,96.9586,472.0720,0.0000,0.0000,Pass
B3-2,60,3308,-5.8610,124.4660,24.7106,97.0917,479.5740,0.0000,0.0000,Pass
B3-2,60,3309,-5.6920,124.4670,24.7749,95.1414,482.0740,0.0000,0.0000,Pass
B3-2,60,3310,-5.6139,124.4670,24.5620,94.4822,473.8230,0.0000,0.0000,Pass
B3-2,60,3311,-5.4449,124.4680,24.5943,95.0370,475.0730,0.0000,0.0000,Pass
B3-2,60,3343,-6.9397,124.4500,24.5814,96.1131,474.5730,0.0000,0.0000,Pass
B3-2,60,3388,-6.7635,124.4380,24.5620,96.3912,473.8230,0.0000,0.0000,Pass
B3-2,60,3394,-7.0397,124.4280,24.7234,95.8071,480.0740,0.0000,0.0000,Pass
B3-2,60,3411,-6.6791,124.4140,24.4841,96.6564,470.8220,0.0000,0.0000,Pass
B3-2,60,3412,-6.6011,124.4150,24.5360,95.8046,472.8230,0.0000,0.0000,Pass
B3-2,60,3413,-6.4323,124.4160,24.5879,96.5855,474.8230,0.0000,0.0000,Pass
B3-2,60,3414,-6.3543,124.4160,24.4646,97.6608,470.0720,0.0000,0.0000,Pass
B3-2,60,3415,-6.1857,124.4170,24.5620,96.2987,473.8230,0.0000,0.0000,Pass
B3-2,60,3416,-6.1076,124.4170,24.6073,97.2859,475.5730,0.0000,0.0000,Pass
B3-2,60,3417,-5.9387,124.4180,24.7492,95.6239,481.0740,0.0000,0.0000,Pass
B3-2,60,3418,-5.8607,124.4180,24.5879,95.8860,474.8230,0.0000,0.0000,Pass
B3-2,60,3419,-5.6917,124.4190,24.6073,93.9963,475.5730,0.0000,0.0000,Pass
B3-2,60,3420,-5.6137,124.4190,24.6783,94.9381,478.3230,0.0000,0.0000,Pass
B3-2,60,3421,-5.4447,124.4200,24.7106,95.0384,479.5740,0.0000,0.0000,Pass
B3-2,60,3448,-7.1777,124.4100,24.6783,94.3040,478.3230,0.0000,0.0000,Pass
B3-2,60,3484,-6.2699,124.3980,24.7877,96.6635,482.5740,0.0000,0.0000,Pass
B3-2,60,3485,-5.7762,124.4000,24.6138,94.8731,475.8230,0.0000,0.0000,Pass
B3-2,60,3493,-7.0785,124.3880,24.5490,94.4650,473.3230,0.0000,0.0000,Pass
B3-2,60,3494,-7.0006,124.3890,24.6202,96.4922,476.0730,0.0000,0.0000,Pass
B3-2,60,3503,-6.8023,124.3850,24.5943,94.8287,475.0730,0.0000,0.0000,Pass
B3-2,60,3504,-6.7244,124.3850,24.6461,96.1701,477.0730,0.0000,0.0000,Pass
B3-2,60,3505,-6.5555,124.3860,24.5879,95.7026,474.8230,0.0000,0.0000,Pass
B3-2,60,3506,-6.4775,124.3860,24.5879,96.4618,474.8230,0.0000,0.0000,Pass
B3-2,60,3507,-6.0621,124.3890,24.5814,96.9128,474.5730,0.0000,0.0000,Pass
B3-2,60,3508,-5.9841,124.3890,24.6654,97.5215,477.8230,0.0000,0.0000,Pass
B3-2,60,3509,-5.5681,124.3910,24.7749,95.2906,482.0740,0.0000,0.0000,Pass
B3-2,60,3510,-5.4899,124.3910,24.7556,92.4933,481.3240,0.0000,0.0000,Pass
B3-2,60,3534,-7.1775,124.3620,24.4841,94.2815,470.8220,0.0000,0.0000,Pass
B3-2,60,3565,-6.6788,124.3620,24.5166,94.8934,472.0720,0.0000,0.0000,Pass
B3-2,60,3580,-7.0394,124.3500,24.6331,94.2713,476.5730,0.0000,0.0000,Pass
B3-2,60,3585,-6.8021,124.3370,24.5360,94.2963,472.8230,0.0000,0.0000,Pass
B3-2,60,3586,-6.7240,124.3370,24.6073,95.5483,475.5730,0.0000,0.0000,Pass
B3-2,60,3587,-6.5553,124.3380,24.4906,95.9350,471.0720,0.0000,0.0000,Pass
B3-2,60,3588,-6.4773,124.3380,24.6783,95.8589,478.3230,0.0000,0.0000,Pass
B3-2,60,3589,-6.0618,124.3410,24.6267,95.1822,476.3230,0.0000,0.0000,Pass
B3-2,60,3590,-5.9838,124.3410,24.7041,95.1278,479.3240,0.0000,0.0000,Pass
B3-2,60,3591,-5.5679,124.3430,24.7813,94.4186,482.3240,0.0000,0.0000,Pass
B3-2,60,3592,-5.4897,124.3430,24.8519,93.9447,485.0740,0.0000,0.0000,Pass
B3-2,60,3655,-6.9392,124.3280,24.5620,94.5628,473.8230,0.0000,0.0000,Pass
B3-2,60,3658,-6.2697,124.3290,24.8262,95.6947,484.0740,0.0000,0.0000,Pass
B3-2,60,3659,-5.7759,124.3310,24.4971,95.7917,471.3220,0.0000,0.0000,Pass
B3-2,60,3672,-6.6786,124.3080,24.4711,95.5244,470.3220,0.0000,0.0000,Pass
B3-2,60,3673,-6.6006,124.3090,24.4190,94.8762,468.3220,0.0000,0.0000,Pass
B3-2,60,3674,-6.4318,124.3090,24.5620,97.1149,473.8230,0.0000,0.0000,Pass
B3-2,60,3675,-6.3538,124.3100,24.5684,96.3451,474.0730,0.0000,0.0000,Pass
B3-2,60,3676,-6.1851,124.3110,24.6331,95.6520,476.5730,0.0000,0.0000,Pass
B3-2,60,3677,-6.1071,124.3110,24.5555,96.2543,473.5730,0.0000,0.0000,Pass
B3-2,60,3678,-5.9382,124.3120,24.5425,94.9755,473.0730,0.0000,0.0000,Pass
B3-2,60,3679,-5.8602,124.3120,24.5943,95.0997,475.0730,0.0000,0.0000,Pass
B3-2,60,3680,-5.6912,124.3130,24.6848,95.0987,478.5730,0.0000,0.0000,Pass
B3-2,60,3681,-5.6132,124.3130,24.6461,94.8124,477.0730,0.0000,0.0000,Pass
B3-2,60,3682,-5.4442,124.3140,24.7363,93.4539,480.5740,0.0000,0.0000,Pass
B3-2,60,3717,-6.9001,124.2890,24.5166,95.0292,472.0720,0.0000,0.0000,Pass
B3-2,60,3720,-7.1771,124.2840,24.4906,93.6489,471.0720,0.0000,0.0000,Pass
B3-2,60,3763,-6.7629,124.2840,24.5230,95.5430,472.3230,0.0000,0.0000,Pass
B3-2,60,3780,-6.6784,124.2600,24.5749,95.3600,474.3230,0.0000,0.0000,Pass
B3-2,60,3781,-6.6004,124.2610,24.4906,95.6770,471.0720,0.0000,0.0000,Pass
B3-2,60,3782,-6.4315,124.2610,24.5555,96.8310,473.5730,0.0000,0.0000,Pass
B3-2,60,3783,-6.3536,124.2620,24.5360,95.8833,472.8230,0.0000,0.0000,Pass
B3-2,60,3784,-6.1849,124.2630,24.6073,95.2257,475.5730,0.0000,0.0000,Pass
B3-2,60,3785,-6.1069,124.2630,24.6525,96.2357,477.3230,0.0000,0.0000,Pass
B3-2,60,3786,-5.9379,124.2640,24.6461,94.5525,477.0730,0.0000,0.0000,Pass
B3-2,60,3787,-5.8599,124.2640,24.7170,96.0151,479.8240,0.0000,0.0000,Pass
B3-2,60,3788,-5.6911,124.2650,24.5425,94.9723,473.0730,0.0000,0.0000,Pass
B3-2,60,3789,-5.6130,124.2650,24.8198,94.3123,483.8240,0.0000,0.0000,Pass
B3-2,60,3790,-5.4440,124.2660,24.7685,93.6533,481.8240,0.0000,0.0000,Pass
B3-2,60,3850,-6.9389,124.2500,24.5425,95.1907,473.0730,0.0000,0.0000,Pass
B3-2,60,3853,-6.5159,124.2420,24.5036,95.7907,471.5720,0.0000,0.0000,Pass
B3-2,60,3854,-6.0224,124.2450,24.5943,96.8248,475.0730,0.0000,0.0000,Pass
B3-2,60,3855,-5.5284,124.2470,24.6719,93.1487,478.0730,0.0000,0.0000,Pass
B3-2,60,3862,-7.1769,124.2330,24.5555,92.3967,473.5730,0.0000,0.0000,Pass
B3-2,60,3869,-6.8016,124.2310,24.5360,94.9912,472.8230,0.0000,0.0000,Pass
B3-2,60,3870,-6.7235,124.2310,24.6331,94.9226,476.5730,0.0000,0.0000,Pass
B3-2,60,3871,-6.3081,124.2330,25.4468,94.3885,508.5780,0.0000,0.0000,Pass
B3-2,60,3872,-6.2302,124.2340,24.8711,94.2640,485.8250,0.0000,0.0000,Pass
B3-2,60,3873,-5.8144,124.2350,24.8327,92.9715,484.3240,0.0000,0.0000,Pass
B3-2,60,3874,-5.7363,124.2360,24.7942,94.9604,482.8240,0.0000,0.0000,Pass
B3-2,60,3890,-7.0388,124.2270,24.7492,94.2021,481.0740,0.0000,0.0000,Pass
B3-2,60,3933,-6.6781,124.2070,24.6912,94.3684,478.8230,0.0000,0.0000,Pass
B3-2,60,3946,-7.0775,124.1880,24.6267,93.0913,476.3230,0.0000,0.0000,Pass
B3-2,60,3947,-6.9997,124.1890,24.7620,93.8763,481.5740,0.0000,0.0000,Pass
B3-2,60,3956,-6.8013,124.1830,24.6525,93.9204,477.3230,0.0000,0.0000,Pass
B3-2,60,3957,-6.7233,124.1830,24.6977,94.2125,479.0740,0.0000,0.0000,Pass
B3-2,60,3958,-6.3080,124.1860,25.5218,94.0162,511.5790,0.0000,0.0000,Pass
B3-2,60,3959,-6.2299,124.1860,24.8647,93.5031,485.5750,0.0000,0.0000,Pass
B3-2,60,3960,-5.8142,124.1880,24.5749,94.8830,474.3230,0.0000,0.0000,Pass
B3-2,60,3961,-5.7360,124.1880,24.7685,92.1298,481.8240,0.0000,0.0000,Pass
B3-2,60,4027,-6.0219,124.1760,24.6783,94.5967,478.3230,0.0000,0.0000,Pass
B3-2,60,4028,-5.5281,124.1790,24.7877,91.9846,482.5740,0.0000,0.0000,Pass
B3-2,60,4034,-7.1764,124.1550,24.6977,93.1933,479.0740,0.0000,0.0000,Pass
B3-2,60,4040,-6.6778,124.1540,24.6590,93.8951,477.5730,0.0000,0.0000,Pass
B3-2,60,4042,-6.4310,124.1550,24.5684,94.3592,474.0730,0.0000,0.0000,Pass
B3-2,228,286,5.7026,13.3672,24.8006,91.0681,483.0740,0.0000,0.0000,Pass
B3-2,228,287,5.8147,13.3676,24.7942,93.7536,482.8240,0.0000,0.0000,Pass
B3-2,228,293,6.3489,13.3214,24.7492,97.5317,481.0740,0.0000,0.0000,Pass
B3-2,228,294,6.3968,13.3215,24.7620,96.9395,481.5740,0.0000,0.0000,Pass
B3-2,228,295,6.6088,13.3228,24.9350,97.2738,488.3250,0.0000,0.0000,Pass
B3-2,228,296,6.6568,13.3230,24.8391,98.0979,484.5740,0.0000,0.0000,Pass
B3-2,228,337,5.9781,13.3076,24.8198,94.4899,483.8240,0.0000,0.0000,Pass
B3-2,228,338,6.1780,13.3083,24.7170,94.8315,479.8240,0.0000,0.0000,Pass
B3-2,228,339,7.1765,13.3128,24.8327,95.1040,484.3240,0.0000,0.0000,Pass
B3-2,228,340,7.3766,13.3139,24.8455,93.5427,484.8240,0.0000,0.0000,Pass
B3-2,228,367,5.9785,13.2295,24.6848,96.5140,478.5730,0.0000,0.0000,Pass
B3-2,228,368,6.1782,13.2303,24.8391,96.2761,484.5740,0.0000,0.0000,Pass
B3-2,228,369,7.1766,13.2348,24.8327,96.1536,484.3240,0.0000,0.0000,Pass
B3-2,228,373,7.3770,13.2358,24.8455,94.5938,484.8240,0.0000,0.0000,Pass
B3-2,228,380,6.8662,13.2275,24.8455,96.3436,484.8240,0.0000,0.0000,Pass
B3-2,228,381,6.9200,13.2278,24.8391,96.6915,484.5740,0.0000,0.0000,Pass
B3-2,228,434,5.7034,13.1959,24.7620,92.7934,481.5740,0.0000,0.0000,Pass
B3-2,228,435,5.8153,13.1965,24.8839,94.4206,486.3250,0.0000,0.0000,Pass
B3-2,228,441,5.9788,13.1625,24.6590,96.8204,477.5730,0.0000,0.0000,Pass
B3-2,228,442,7.1768,13.1678,24.9797,95.4456,490.0750,0.0000,0.0000,Pass
B3-2,228,468,5.9790,13.0845,24.7749,97.4564,482.0740,0.0000,0.0000,Pass
B3-2,228,469,7.1771,13.0898,24.8583,97.5999,485.3240,0.0000,0.0000,Pass
B3-2,228,497,5.8160,13.0425,24.6396,96.7569,476.8230,0.0000,0.0000,Pass
B3-2,228,499,5.7039,13.0420,24.7813,94.9573,482.3240,0.0000,0.0000,Pass
B3-2,228,500,6.8048,13.0415,24.8455,97.8284,484.8240,0.0000,0.0000,Pass
B3-2,228,501,6.8527,13.0417,24.9860,98.5402,490.3250,0.0000,0.0000,Pass
B3-2,228,502,6.9348,13.0420,24.8134,97.8061,483.5740,0.0000,0.0000,Pass
B3-2,228,503,6.9827,13.0422,24.9733,98.5962,489.8250,0.0000,0.0000,Pass
B3-2,228,535,5.9792,13.0125,24.7428,95.8181,480.8240,0.0000,0.0000,Pass
B3-2,228,536,6.1792,13.0132,24.7492,98.6097,481.0740,0.0000,0.0000,Pass
B3-2,228,537,7.1774,13.0177,24.8583,96.9083,485.3240,0.0000,0.0000,Pass
B3-2,228,538,7.3775,13.0184,24.9988,96.2863,490.8250,0.0000,0.0000,Pass
B3-2,228,547,6.3090,12.9938,24.7299,97.9963,480.3240,0.0000,0.0000,Pass
B3-2,228,548,6.6989,12.9956,24.7813,98.8126,482.3240,0.0000,0.0000,Pass
B3-2,228,549,7.5079,12.9992,24.8198,95.6827,483.8240,0.0000,0.0000,Pass
B3-2,228,575,6.9796,12.9671,24.9095,98.7316,487.3250,0.0000,0.0000,Pass
B3-2,228,591,5.9796,12.9345,24.7685,96.7165,481.8240,0.0000,0.0000,Pass
B3-2,228,592,6.1794,12.9352,24.7942,97.8583,482.8240,0.0000,0.0000,Pass
B3-2,228,593,7.1776,12.9397,24.8711,96.8312,485.8250,0.0000,0.0000,Pass
B3-2,228,594,7.3780,12.9405,24.8070,96.1616,483.3240,0.0000,0.0000,Pass
B3-2,228,600,6.4154,12.9295,24.8775,99.3171,486.0750,0.0000,0.0000,Pass
B3-2,228,601,6.4632,12.9297,25.0115,99.2075,491.3250,0.0000,0.0000,Pass
B3-2,228,602,6.5453,12.9299,25.1891,97.9447,498.3270,0.0000,0.0000,Pass
B3-2,228,603,6.5931,12.9303,25.0242,96.6472,491.8260,0.0000,0.0000,Pass
B3-2,228,604,6.9407,12.9280,24.8583,98.7433,485.3240,0.0000,0.0000,Pass
B3-2,228,605,7.0188,12.9283,24.9605,97.3906,489.3250,0.0000,0.0000,Pass
B3-2,228,656,6.3094,12.9156,24.8262,97.4944,484.0740,0.0000,0.0000,Pass
B3-2,228,657,6.6992,12.9176,24.9988,99.6198,490.8250,0.0000,0.0000,Pass
B3-2,228,658,7.5083,12.9211,24.8327,96.6391,484.3240,0.0000,0.0000,Pass
B3-2,228,684,5.7282,12.8951,24.7556,97.0940,481.3240,0.0000,0.0000,Pass
B3-2,228,694,6.9798,12.8891,24.9095,98.0833,487.3250,0.0000,0.0000,Pass
B3-2,228,700,5.9676,12.8690,24.6848,98.1443,478.5730,0.0000,0.0000,Pass
B3-2,228,701,7.1656,12.8743,24.8711,98.3385,485.8250,0.0000,0.0000,Pass
B3-2,228,702,6.3096,12.8637,24.9350,98.4144,488.3250,0.0000,0.0000,Pass
B3-2,228,703,6.4203,12.8640,25.1764,99.2557,497.8260,0.0000,0.0000,Pass
B3-2,228,704,6.4682,12.8644,25.2585,99.0186,501.0770,0.0000,0.0000,Pass
