Repository: kimminkuy70-coder/Parameter

# B3 — kV 정점 정밀화 (26µm, 3런)

`../../공정모델링/B3_정점정밀화_DOE.xlsx` 설계를 실행한 결과입니다. R0.5·F64·W4 고정, kV만 0.5 간격.
(자재 라벨 D26B, RunID 4007~4009 — kV60 Q가 기존 D26과 일치해 동일 자재로 판단)

## 폴더 ↔ 조건

| 폴더 | kV | RunID | 측정직경(µm) | Q_dia | 직경 게이트(0.97~1.03) |
|---|---|---|---|---|---|
| B3-2_kV59.5_R0.5_F64_W4 | 59.5 | 4008 | 24.842 | 0.9555 | ❌ 탈락 |
| **B3-1_kV60.0_R0.5_F64_W4** | **60.0** | 4007 | **25.619** | **0.9854** | ✅ **통과** |
| B3-3_kV60.5_R0.5_F64_W4 | 60.5 | 4009 | 23.603 | 0.9078 | ❌ 탈락 |

## 결론 — "결과 A": 정점은 60, 그리고 창이 매우 좁고 비대칭

- **포물선 정점 kV\* = 59.89 ≈ 60** (1차 회귀 kv*=59.96과 일치) → **레시피 kV\*≈60 확정, 보정 불필요.**
- **정점 최대 Q = 0.988** → 26µm은 약 1.2% 언더사이즈가 구조적 한계(정점에서도 100% 못 맞춤).

File: 실험데이터/B3_정점정밀화_3런/B3-3_kV60.5_R0.5_F64_W4/XRA_VOID_4009.csv (part 1 of 6)
Test sample,DieID,ID,X position,Y position,Diameter (um),% Roundness,Area,% Overall Void,% Largest Void,Result
B3-3,60,286,-7.2240,126.3350,23.6305,92.0543,438.5670,0.0000,0.0000,Pass
B3-3,60,287,-7.1121,126.3350,23.6305,91.0650,438.5670,0.0000,0.0000,Pass
B3-3,60,293,-6.5776,126.2890,23.4411,94.1165,431.5660,0.0000,0.0000,Pass
B3-3,60,294,-6.5296,126.2890,23.3595,93.0750,428.5660,0.0000,0.0000,Pass
B3-3,60,295,-6.3178,126.2900,23.5360,95.4589,435.0670,0.0000,0.0000,Pass
B3-3,60,296,-6.2697,126.2910,23.5022,94.2232,433.8170,0.0000,0.0000,Pass
B3-3,60,337,-6.9486,126.2750,23.5360,92.9348,435.0670,0.0000,0.0000,Pass
B3-3,60,338,-6.7486,126.2760,23.3527,95.0816,428.3160,0.0000,0.0000,Pass
B3-3,60,339,-5.7500,126.2800,23.5428,92.2861,435.3170,0.0000,0.0000,Pass
B3-3,60,340,-5.5497,126.2810,23.6238,91.4042,438.3170,0.0000,0.0000,Pass
B3-3,60,367,-6.9483,126.1970,23.5022,93.8257,433.8170,0.0000,0.0000,Pass
B3-3,60,368,-6.7484,126.1980,23.4276,94.1505,431.0660,0.0000,0.0000,Pass
B3-3,60,369,-5.7498,126.2020,23.5360,93.1822,435.0670,0.0000,0.0000,Pass
B3-3,60,373,-5.5495,126.2030,23.6574,93.8705,439.5680,0.0000,0.0000,Pass
B3-3,60,380,-6.0602,126.1950,23.6170,94.8235,438.0670,0.0000,0.0000,Pass
B3-3,60,381,-6.0064,126.1950,23.5022,94.8287,433.8170,0.0000,0.0000,Pass
B3-3,60,434,-7.2235,126.1640,23.5022,93.4732,433.8170,0.0000,0.0000,Pass
B3-3,60,435,-7.1116,126.1640,23.4819,93.0754,433.0660,0.0000,0.0000,Pass
B3-3,60,441,-6.9480,126.1300,23.4683,93.2438,432.5660,0.0000,0.0000,Pass
B3-3,60,442,-5.7496,126.1350,23.5157,94.9958,434.3170,0.0000,0.0000,Pass
B3-3,60,468,-6.9477,126.0520,23.2365,93.5899,424.0650,0.0000,0.0000,Pass
B3-3,60,469,-5.7492,126.0570,23.3595,95.0447,428.5660,0.0000,0.0000,Pass
B3-3,60,497,-7.1109,126.0100,23.3868,94.6359,429.5660,0.0000,0.0000,Pass
B3-3,60,499,-7.2229,126.0090,23.6642,92.6505,439.8180,0.0000,0.0000,Pass
B3-3,60,500,-6.1216,126.0090,23.4547,97.3026,432.0660,0.0000,0.0000,Pass
B3-3,60,501,-6.0736,126.0090,23.4615,96.9476,432.3160,0.0000,0.0000,Pass
B3-3,60,502,-5.9916,126.0100,23.4615,95.7592,432.3160,0.0000,0.0000,Pass
B3-3,60,503,-5.9436,126.0100,23.4072,96.4353,430.3160,0.0000,0.0000,Pass
B3-3,60,535,-6.9473,125.9800,23.2913,95.0104,426.0650,0.0000,0.0000,Pass
B3-3,60,536,-6.7476,125.9810,23.3049,96.3601,426.5650,0.0000,0.0000,Pass
B3-3,60,537,-5.7490,125.9850,23.4411,95.2070,431.5660,0.0000,0.0000,Pass
B3-3,60,538,-5.5487,125.9860,23.4344,93.9210,431.3160,0.0000,0.0000,Pass
B3-3,60,547,-6.6175,125.9610,23.3391,95.6167,427.8160,0.0000,0.0000,Pass
B3-3,60,548,-6.2274,125.9630,23.4547,97.7807,432.0660,0.0000,0.0000,Pass
B3-3,60,549,-5.4185,125.9660,23.6238,94.2217,438.3170,0.0000,0.0000,Pass
B3-3,60,575,-5.9468,125.9350,23.6170,96.0640,438.0670,0.0000,0.0000,Pass
B3-3,60,591,-6.9470,125.9020,23.1817,95.6254,422.0650,0.0000,0.0000,Pass
B3-3,60,592,-6.7472,125.9030,23.3868,96.3854,429.5660,0.0000,0.0000,Pass
B3-3,60,593,-5.7486,125.9070,23.2981,95.5329,426.3150,0.0000,0.0000,Pass
B3-3,60,594,-5.5484,125.9080,23.5293,94.8018,434.8170,0.0000,0.0000,Pass
B3-3,60,600,-6.5111,125.8970,23.7045,96.9936,441.3180,0.0000,0.0000,Pass
B3-3,60,601,-6.4632,125.8970,23.5901,96.4856,437.0670,0.0000,0.0000,Pass
B3-3,60,602,-6.3811,125.8970,24.0842,97.3560,455.5700,0.0000,0.0000,Pass
B3-3,60,603,-6.3333,125.8980,23.7515,95.3629,443.0680,0.0000,0.0000,Pass
B3-3,60,604,-5.9856,125.8950,23.4683,96.0987,432.5660,0.0000,0.0000,Pass
B3-3,60,605,-5.9075,125.8960,23.5022,97.2725,433.8170,0.0000,0.0000,Pass
B3-3,60,656,-6.6172,125.8830,23.4004,98.2324,430.0660,0.0000,0.0000,Pass
B3-3,60,657,-6.2272,125.8850,23.6642,97.0700,439.8180,0.0000,0.0000,Pass
B3-3,60,658,-5.4181,125.8880,23.5428,94.0469,435.3170,0.0000,0.0000,Pass
B3-3,60,684,-7.1985,125.8630,23.4819,95.1945,433.0660,0.0000,0.0000,Pass
B3-3,60,694,-5.9464,125.8570,23.4751,97.9120,432.8160,0.0000,0.0000,Pass
B3-3,60,700,-6.9591,125.8360,23.2776,94.9738,425.5650,0.0000,0.0000,Pass
B3-3,60,701,-5.7607,125.8420,23.5901,96.7012,437.0670,0.0000,0.0000,Pass
B3-3,60,702,-6.6170,125.8310,23.3936,96.9640,429.8160,0.0000,0.0000,Pass
B3-3,60,703,-6.5062,125.8320,23.6709,97.8535,440.0680,0.0000,0.0000,Pass
B3-3,60,704,-6.4583,125.8320,23.8050,99.4964,445.0680,0.0000,0.0000,Pass
B3-3,60,705,-6.3856,125.8320,23.9184,98.3199,449.3190,0.0000,0.0000,Pass
B3-3,60,706,-6.3378,125.8320,23.6574,94.8972,439.5680,0.0000,0.0000,Pass
B3-3,60,707,-6.2271,125.8330,23.6036,97.8207,437.5670,0.0000,0.0000,Pass
B3-3,60,708,-6.0466,125.8340,23.9317,97.0504,449.8190,0.0000,0.0000,Pass
B3-3,60,709,-5.4179,125.8370,23.4819,94.6358,433.0660,0.0000,0.0000,Pass
B3-3,60,731,-7.2373,125.8240,23.3049,94.1235,426.5650,0.0000,0.0000,Pass
B3-3,60,732,-7.1595,125.8240,23.3936,95.0336,429.8160,0.0000,0.0000,Pass
B3-3,60,786,-6.8857,125.8100,23.2708,95.0003,425.3150,0.0000,0.0000,Pass
B3-3,60,787,-6.7736,125.8100,23.4140,95.8454,430.5660,0.0000,0.0000,Pass
B3-3,60,788,-5.6874,125.8150,23.5563,95.6652,435.8170,0.0000,0.0000,Pass
B3-3,60,789,-5.5749,125.8160,23.4954,95.4066,433.5670,0.0000,0.0000,Pass
B3-3,60,798,-6.0854,125.7950,23.9849,98.5382,451.8190,0.0000,0.0000,Pass
B3-3,60,799,-6.0075,125.7950,23.9051,96.9215,448.8190,0.0000,0.0000,Pass
B3-3,60,832,-7.1983,125.7850,23.2776,96.1879,425.5650,0.0000,0.0000,Pass
B3-3,60,834,-7.0723,125.7620,23.3731,93.8658,429.0660,0.0000,0.0000,Pass
B3-3,60,835,-6.3375,125.7550,23.6170,97.5029,438.0670,0.0000,0.0000,Pass
B3-3,60,848,-6.6166,125.7530,23.6036,97.3497,437.5670,0.0000,0.0000,Pass
B3-3,60,849,-6.5059,125.7530,23.6911,98.3417,440.8180,0.0000,0.0000,Pass
B3-3,60,850,-6.4580,125.7540,23.6305,97.6522,438.5670,0.0000,0.0000,Pass
B3-3,60,851,-6.3853,125.7540,23.7849,98.0850,444.3180,0.0000,0.0000,Pass
B3-3,60,852,-6.2267,125.7550,23.3799,97.2288,429.3160,0.0000,0.0000,Pass
B3-3,60,853,-6.0461,125.7560,23.7782,98.3084,444.0680,0.0000,0.0000,Pass
B3-3,60,854,-5.4177,125.7580,23.5495,93.2059,435.5670,0.0000,0.0000,Pass
B3-3,60,926,-5.9460,125.7340,24.0048,96.7643,452.5690,0.0000,0.0000,Pass
B3-3,60,935,-7.1111,125.7230,23.4208,95.3647,430.8160,0.0000,0.0000,Pass
B3-3,60,936,-7.0332,125.7230,23.3254,95.8250,427.3160,0.0000,0.0000,Pass
B3-3,60,939,-5.9848,125.6950,23.9051,98.6624,448.8190,0.0000,0.0000,Pass
B3-3,60,940,-5.9068,125.6950,24.0511,96.8525,454.3200,0.0000,0.0000,Pass
B3-3,60,977,-7.0719,125.6840,23.3731,95.3438,429.0660,0.0000,0.0000,Pass
B3-3,60,978,-7.1977,125.6620,23.3459,95.5726,428.0660,0.0000,0.0000,Pass
B3-3,60,980,-5.9456,125.6560,23.9450,97.2884,450.3190,0.0000,0.0000,Pass
B3-3,60,1000,-6.6461,125.6310,24.0114,99.1098,452.8200,0.0000,0.0000,Pass
B3-3,60,1001,-6.4460,125.6320,23.2571,99.4172,424.8150,0.0000,0.0000,Pass
B3-3,60,1002,-6.2460,125.6330,23.2297,98.0678,423.8150,0.0000,0.0000,Pass
B3-3,60,1003,-6.0458,125.6340,23.4344,98.0068,431.3160,0.0000,0.0000,Pass
B3-3,60,1039,-7.2364,125.6230,23.2844,95.3539,425.8150,0.0000,0.0000,Pass
B3-3,60,1040,-7.1586,125.6240,23.3118,95.6570,426.8160,0.0000,0.0000,Pass
B3-3,60,1042,-6.6849,125.5920,23.8785,98.5718,447.8190,0.0000,0.0000,Pass
B3-3,60,1043,-6.6071,125.5920,23.5698,99.3386,436.3170,0.0000,0.0000,Pass
B3-3,60,1044,-6.4849,125.5930,23.2913,99.2205,426.0650,0.0000,0.0000,Pass
B3-3,60,1045,-6.4069,125.5930,23.2365,98.0414,424.0650,0.0000,0.0000,Pass
B3-3,60,1046,-6.2848,125.5940,23.1679,99.7611,421.5650,0.0000,0.0000,Pass
B3-3,60,1047,-6.2068,125.5940,23.1885,98.9835,422.3150,0.0000,0.0000,Pass
B3-3,60,1048,-6.0845,125.5950,23.3049,99.4569,426.5650,0.0000,0.0000,Pass
B3-3,60,1049,-6.0066,125.5950,23.4751,98.4844,432.8160,0.0000,0.0000,Pass
B3-3,60,1050,-5.4488,125.5970,23.7246,94.3116,442.0680,0.0000,0.0000,Pass
B3-3,60,1142,-6.6459,125.5530,23.5766,97.4474,436.5670,0.0000,0.0000,Pass
B3-3,60,1143,-6.0455,125.5560,23.1748,99.6415,421.8150,0.0000,0.0000,Pass
B3-3,60,1144,-5.4097,125.5580,23.6373,93.3501,438.8170,0.0000,0.0000,Pass
B3-3,60,1157,-6.4456,125.5540,23.2365,97.6923,424.0650,0.0000,0.0000,Pass
B3-3,60,1158,-6.2457,125.5550,23.1954,99.4172,422.5650,0.0000,0.0000,Pass
B3-3,60,1193,-7.1973,125.5470,23.4683,94.8978,432.5660,0.0000,0.0000,Pass
B3-3,60,1196,-6.5457,125.5310,23.2913,99.1012,426.0650,0.0000,0.0000,Pass
B3-3,60,1197,-6.3457,125.5320,23.3527,97.7833,428.3160,0.0000,0.0000,Pass
B3-3,60,1198,-6.1454,125.5330,23.2844,98.3236,425.8150,0.0000,0.0000,Pass
B3-3,60,1199,-5.9452,125.5340,23.5631,97.6701,436.0670,0.0000,0.0000,Pass
B3-3,60,1233,-6.8659,125.5200,23.5225,98.8010,434.5670,0.0000,0.0000,Pass
B3-3,60,1234,-5.6675,125.5250,23.5766,96.9499,436.5670,0.0000,0.0000,Pass
B3-3,60,1240,-7.2358,125.5080,23.4615,95.3806,432.3160,0.0000,0.0000,Pass
B3-3,60,1241,-7.1580,125.5080,23.4004,94.2582,430.0660,0.0000,0.0000,Pass
B3-3,60,1259,-6.5845,125.4920,23.2434,99.1729,424.3150,0.0000,0.0000,Pass
B3-3,60,1260,-6.5066,125.4920,23.0922,99.4747,418.8140,0.0000,0.0000,Pass
B3-3,60,1261,-6.3843,125.4930,23.2708,98.7038,425.3150,0.0000,0.0000,Pass
B3-3,60,1262,-6.3066,125.4940,23.1817,99.4116,422.0650,0.0000,0.0000,Pass
B3-3,60,1263,-6.1844,125.4940,23.0439,99.7159,417.0640,0.0000,0.0000,Pass
B3-3,60,1264,-6.1062,125.4940,23.2571,99.0299,424.8150,0.0000,0.0000,Pass
B3-3,60,1265,-5.9840,125.4950,23.3391,98.1674,427.8160,0.0000,0.0000,Pass
B3-3,60,1266,-5.9061,125.4950,23.5495,96.9993,435.5670,0.0000,0.0000,Pass
B3-3,60,1334,-6.9704,125.4610,23.4004,95.9223,430.0660,0.0000,0.0000,Pass
B3-3,60,1335,-6.7605,125.4620,23.6843,98.5981,440.5680,0.0000,0.0000,Pass
B3-3,60,1336,-5.7722,125.4660,23.9184,97.8743,449.3190,0.0000,0.0000,Pass
B3-3,60,1337,-5.5620,125.4670,23.3731,95.8274,429.0660,0.0000,0.0000,Pass
B3-3,60,1343,-6.5453,125.4530,23.0577,98.4125,417.5640,0.0000,0.0000,Pass
B3-3,60,1344,-6.3454,125.4540,23.2023,96.5402,422.8150,0.0000,0.0000,Pass
B3-3,60,1345,-6.1452,125.4550,23.1404,99.3101,420.5650,0.0000,0.0000,Pass
B3-3,60,1346,-5.9448,125.4560,23.2297,99.2554,423.8150,0.0000,0.0000,Pass
B3-3,60,1388,-7.1967,125.4370,23.4140,95.8191,430.5660,0.0000,0.0000,Pass
B3-3,60,1390,-6.6453,125.4310,23.3049,98.2694,426.5650,0.0000,0.0000,Pass
B3-3,60,1391,-6.4452,125.4320,23.0024,97.9440,415.5640,0.0000,0.0000,Pass
B3-3,60,1392,-6.2452,125.4330,22.8914,99.2157,411.5630,0.0000,0.0000,Pass
B3-3,60,1393,-6.0450,125.4340,23.1817,98.3330,422.0650,0.0000,0.0000,Pass
B3-3,60,1435,-7.2354,125.3970,23.3799,96.8989,429.3160,0.0000,0.0000,Pass
B3-3,60,1436,-7.1577,125.3980,23.3663,96.9680,428.8160,0.0000,0.0000,Pass
B3-3,60,1441,-6.6841,125.3920,23.1817,98.0328,422.0650,0.0000,0.0000,Pass
B3-3,60,1442,-6.6062,125.3920,23.1679,99.0859,421.5650,0.0000,0.0000,Pass
B3-3,60,1443,-6.4840,125.3920,22.8497,98.6657,410.0630,0.0000,0.0000,Pass
B3-3,60,1444,-6.4061,125.3930,23.1335,99.4711,420.3150,0.0000,0.0000,Pass
B3-3,60,1445,-6.2840,125.3940,22.9539,97.8833,413.8140,0.0000,0.0000,Pass
B3-3,60,1446,-6.2060,125.3940,23.0922,99.0755,418.8140,0.0000,0.0000,Pass
B3-3,60,1447,-6.0838,125.3940,23.2365,98.9913,424.0650,0.0000,0.0000,Pass
B3-3,60,1448,-6.0058,125.3950,23.2365,98.1957,424.0650,0.0000,0.0000,Pass
B3-3,60,1449,-5.4480,125.3970,23.4615,95.7478,432.3160,0.0000,0.0000,Pass
B3-3,60,1519,-6.8652,125.3860,23.5360,98.9746,435.0670,0.0000,0.0000,Pass
B3-3,60,1520,-5.6670,125.3920,23.6978,97.2151,441.0680,0.0000,0.0000,Pass
B3-3,60,1522,-6.9701,125.3830,23.3663,96.6882,428.8160,0.0000,0.0000,Pass
B3-3,60,1523,-6.7602,125.3840,23.6843,99.4313,440.5680,0.0000,0.0000,Pass
B3-3,60,1524,-5.7721,125.3880,23.7649,96.1134,443.5680,0.0000,0.0000,Pass
B3-3,60,1525,-5.5617,125.3890,23.4411,95.9490,431.5660,0.0000,0.0000,Pass
B3-3,60,1543,-7.1963,125.3590,23.1954,95.9863,422.5650,0.0000,0.0000,Pass
B3-3,60,1544,-6.6449,125.3530,23.2502,98.4531,424.5650,0.0000,0.0000,Pass
B3-3,60,1545,-6.4448,125.3540,23.0024,98.6253,415.5640,0.0000,0.0000,Pass
B3-3,60,1546,-6.2450,125.3550,22.8636,99.4073,410.5630,0.0000,0.0000,Pass
B3-3,60,1547,-6.0446,125.3560,23.2365,99.2507,424.0650,0.0000,0.0000,Pass
B3-3,60,1588,-6.5447,125.3310,23.2297,99.6958,423.8150,0.0000,0.0000,Pass
B3-3,60,1599,-5.9444,125.3340,23.3254,99.3296,427.3160,0.0000,0.0000,Pass
B3-3,60,1626,-6.9698,125.3110,23.3254,98.9391,427.3160,0.0000,0.0000,Pass
B3-3,60,1627,-6.7600,125.3120,23.4751,98.7954,432.8160,0.0000,0.0000,Pass
B3-3,60,1628,-5.7719,125.3160,23.7112,97.1703,441.5680,0.0000,0.0000,Pass
B3-3,60,1629,-5.5615,125.3170,23.4479,96.4173,431.8160,0.0000,0.0000,Pass
B3-3,60,1646,-6.5836,125.2920,23.1060,99.2826,419.3140,0.0000,0.0000,Pass
B3-3,60,1647,-6.5056,125.2920,23.1060,98.7418,419.3140,0.0000,0.0000,Pass
B3-3,60,1648,-6.3835,125.2930,23.3459,98.3484,428.0660,0.0000,0.0000,Pass
B3-3,60,1649,-6.3057,125.2930,22.8706,98.7026,410.8130,0.0000,0.0000,Pass
B3-3,60,1650,-6.1834,125.2940,22.8497,99.5444,410.0630,0.0000,0.0000,Pass
B3-3,60,1651,-6.1055,125.2940,23.1060,97.9098,419.3140,0.0000,0.0000,Pass
B3-3,60,1652,-5.9833,125.2950,23.1473,97.8618,420.8150,0.0000,0.0000,Pass
B3-3,60,1653,-5.9051,125.2950,23.3459,99.8266,428.0660,0.0000,0.0000,Pass
B3-3,60,1717,-7.2350,125.2870,23.3868,95.1975,429.5660,0.0000,0.0000,Pass
B3-3,60,1733,-6.8645,125.2530,23.6373,96.2843,438.8170,0.0000,0.0000,Pass
B3-3,60,1734,-5.6663,125.2590,23.4886,95.4072,433.3160,0.0000,0.0000,Pass
B3-3,60,1736,-6.5444,125.2530,23.0577,99.0833,417.5640,0.0000,0.0000,Pass
B3-3,60,1737,-6.3444,125.2540,22.9747,97.0761,414.5640,0.0000,0.0000,Pass
B3-3,60,1738,-6.1444,125.2560,22.9539,99.1204,413.8140,0.0000,0.0000,Pass
B3-3,60,1783,-6.9693,125.2330,23.3118,96.6064,426.8160,0.0000,0.0000,Pass
B3-3,60,1784,-6.7596,125.2340,23.6103,99.0840,437.8170,0.0000,0.0000,Pass
B3-3,60,1785,-5.7714,125.2390,23.7582,99.0379,443.3180,0.0000,0.0000,Pass
B3-3,60,1786,-5.5613,125.2400,23.3936,95.5304,429.8160,0.0000,0.0000,Pass
B3-3,60,1788,-6.6444,125.2310,23.2502,97.7362,424.5650,0.0000,0.0000,Pass
B3-3,60,1789,-6.4444,125.2320,23.0922,98.8785,418.8140,0.0000,0.0000,Pass
B3-3,60,1790,-6.2444,125.2330,22.7799,98.7339,407.5630,0.0000,0.0000,Pass
B3-3,60,1791,-6.0442,125.2340,23.1817,98.1948,422.0650,0.0000,0.0000,Pass
B3-3,60,1838,-6.6832,125.1920,23.3186,99.2430,427.0660,0.0000,0.0000,Pass
B3-3,60,1839,-6.6053,125.1920,23.1060,98.5491,419.3140,0.0000,0.0000,Pass
B3-3,60,1840,-6.4831,125.1920,22.9817,99.4246,414.8140,0.0000,0.0000,Pass
B3-3,60,1841,-6.4053,125.1930,22.9955,99.7500,415.3140,0.0000,0.0000,Pass
B3-3,60,1842,-6.2834,125.1940,23.0163,99.8010,416.0640,0.0000,0.0000,Pass
B3-3,60,1843,-6.2053,125.1940,22.8497,98.9243,410.0630,0.0000,0.0000,Pass
B3-3,60,1844,-6.0830,125.1950,23.0922,99.4475,418.8140,0.0000,0.0000,Pass
B3-3,60,1845,-6.0050,125.1950,22.9609,98.4383,414.0640,0.0000,0.0000,Pass
B3-3,60,1846,-5.4472,125.1970,23.5022,93.8361,433.8170,0.0000,0.0000,Pass
B3-3,60,1916,-7.2344,125.1770,23.3731,96.1995,429.0660,0.0000,0.0000,Pass
B3-3,60,1917,-6.8642,125.1750,23.6574,97.2537,439.5680,0.0000,0.0000,Pass
B3-3,60,1918,-5.6661,125.1810,23.6574,97.5016,439.5680,0.0000,0.0000,Pass
B3-3,60,1933,-6.6440,125.1530,23.2639,99.1013,425.0650,0.0000,0.0000,Pass
B3-3,60,1934,-6.2440,125.1550,22.8427,98.4256,409.8130,0.0000,0.0000,Pass
B3-3,60,1935,-6.0437,125.1560,23.1542,98.7363,421.0650,0.0000,0.0000,Pass
B3-3,60,1936,-5.4079,125.1580,23.5022,94.3066,433.8170,0.0000,0.0000,Pass
B3-3,60,1946,-6.4440,125.1540,23.1335,97.8642,420.3150,0.0000,0.0000,Pass
B3-3,60,1979,-6.5439,125.1310,23.2571,99.2815,424.8150,0.0000,0.0000,Pass
B3-3,60,1980,-6.1438,125.1330,22.9886,99.4175,415.0640,0.0000,0.0000,Pass
B3-3,60,2035,-6.5827,125.0920,23.1473,98.1145,420.8150,0.0000,0.0000,Pass
B3-3,60,2036,-6.5048,125.0920,23.1679,98.6553,421.5650,0.0000,0.0000,Pass
B3-3,60,2037,-6.3826,125.0930,23.1335,98.9720,420.3150,0.0000,0.0000,Pass
B3-3,60,2038,-6.3048,125.0940,23.1885,99.1794,422.3150,0.0000,0.0000,Pass
B3-3,60,2039,-6.1827,125.0940,23.1885,98.3175,422.3150,0.0000,0.0000,Pass
B3-3,60,2040,-6.1046,125.0950,23.0301,98.0496,416.5640,0.0000,0.0000,Pass
B3-3,60,2041,-5.9824,125.0950,23.2571,98.5367,424.8150,0.0000,0.0000,Pass
B3-3,60,2042,-5.9043,125.0950,23.5968,96.9199,437.3170,0.0000,0.0000,Pass
B3-3,60,2108,-7.2339,125.0670,23.3799,95.7730,429.3160,0.0000,0.0000,Pass
B3-3,60,2114,-6.5436,125.0530,23.2228,99.4423,423.5650,0.0000,0.0000,Pass
B3-3,60,2115,-6.3436,125.0540,23.1060,97.1046,419.3140,0.0000,0.0000,Pass
B3-3,60,2116,-6.1436,125.0550,23.0922,97.6535,418.8140,0.0000,0.0000,Pass
B3-3,60,2117,-5.9432,125.0560,23.5833,99.3146,436.8170,0.0000,0.0000,Pass
B3-3,60,2158,-7.0435,125.0290,23.5631,96.2682,436.0670,0.0000,0.0000,Pass
B3-3,60,2159,-6.8437,125.0300,23.6238,98.2306,438.3170,0.0000,0.0000,Pass
B3-3,60,2160,-6.4435,125.0320,23.2844,98.7908,425.8150,0.0000,0.0000,Pass
B3-3,60,2161,-6.0432,125.0340,23.2228,97.3505,423.5650,0.0000,0.0000,Pass
B3-3,60,2162,-5.6427,125.0350,23.6911,97.4399,440.8180,0.0000,0.0000,Pass
B3-3,60,2196,-7.1947,124.9960,23.4683,94.9772,432.5660,0.0000,0.0000,Pass
B3-3,60,2197,-7.0822,124.9900,23.3459,96.4199,428.0660,0.0000,0.0000,Pass
B3-3,60,2198,-7.0045,124.9900,23.4615,96.6661,432.3160,0.0000,0.0000,Pass
B3-3,60,2199,-6.8824,124.9910,23.3595,96.1221,428.5660,0.0000,0.0000,Pass
B3-3,60,2200,-6.8044,124.9910,23.6843,98.1648,440.5680,0.0000,0.0000,Pass
B3-3,60,2201,-6.6824,124.9920,23.7582,97.4079,443.3180,0.0000,0.0000,Pass
B3-3,60,2202,-6.6044,124.9920,23.5225,97.1388,434.5670,0.0000,0.0000,Pass
B3-3,60,2203,-6.4823,124.9920,23.3595,99.1179,428.5660,0.0000,0.0000,Pass
B3-3,60,2204,-6.4044,124.9930,23.3391,99.1035,427.8160,0.0000,0.0000,Pass
B3-3,60,2205,-6.2824,124.9940,23.2913,99.0156,426.0650,0.0000,0.0000,Pass
B3-3,60,2206,-6.2044,124.9940,23.1267,99.0122,420.0640,0.0000,0.0000,Pass
B3-3,60,2207,-6.0821,124.9950,23.3936,97.6210,429.8160,0.0000,0.0000,Pass
B3-3,60,2208,-6.0041,124.9950,23.6305,97.1838,438.5670,0.0000,0.0000,Pass
B3-3,60,2209,-5.8818,124.9950,23.7849,96.8362,444.3180,0.0000,0.0000,Pass
B3-3,60,2210,-5.8039,124.9960,23.7649,96.5572,443.5680,0.0000,0.0000,Pass
B3-3,60,2211,-5.6816,124.9960,23.5022,97.7949,433.8170,0.0000,0.0000,Pass
B3-3,60,2212,-5.6034,124.9970,23.4344,96.2863,431.3160,0.0000,0.0000,Pass
B3-3,60,2213,-5.4464,124.9970,23.3936,94.5879,429.8160,0.0000,0.0000,Pass
B3-3,60,2300,-7.2333,124.9570,23.4751,94.7431,432.8160,0.0000,0.0000,Pass
B3-3,60,2301,-7.1557,124.9570,23.4411,95.2876,431.5660,0.0000,0.0000,Pass
B3-3,60,2304,-7.0433,124.9510,23.2571,95.3150,424.8150,0.0000,0.0000,Pass
B3-3,60,2305,-6.6432,124.9530,23.7716,97.7109,443.8180,0.0000,0.0000,Pass
B3-3,60,2306,-6.2432,124.9550,23.1335,98.4271,420.3150,0.0000,0.0000,Pass
B3-3,60,2307,-5.8427,124.9570,23.8651,97.4348,447.3190,0.0000,0.0000,Pass
B3-3,60,2308,-5.4072,124.9580,23.6103,95.4879,437.8170,0.0000,0.0000,Pass
B3-3,60,2342,-6.9431,124.9290,23.4208,96.6532,430.8160,0.0000,0.0000,Pass
B3-3,60,2343,-6.5430,124.9310,23.6238,98.7882,438.3170,0.0000,0.0000,Pass
B3-3,60,2344,-6.3430,124.9320,23.3731,95.0458,429.0660,0.0000,0.0000,Pass
B3-3,60,2345,-6.1429,124.9330,23.3799,96.6703,429.3160,0.0000,0.0000,Pass
B3-3,60,2346,-5.9427,124.9340,24.1502,97.5049,458.0700,0.0000,0.0000,Pass
B3-3,60,2347,-5.7425,124.9350,23.5022,96.0089,433.8170,0.0000,0.0000,Pass
B3-3,60,2348,-5.5420,124.9360,23.4547,95.3785,432.0660,0.0000,0.0000,Pass
B3-3,60,2390,-7.1944,124.9180,23.3663,94.8799,428.8160,0.0000,0.0000,Pass
B3-3,60,2394,-6.1038,124.8940,23.6776,98.6954,440.3180,0.0000,0.0000,Pass
B3-3,60,2395,-5.9816,124.8950,24.0247,97.6487,453.3200,0.0000,0.0000,Pass
B3-3,60,2404,-6.9040,124.8900,23.4479,97.2252,431.8160,0.0000,0.0000,Pass
B3-3,60,2405,-6.5819,124.8920,23.9251,98.3029,449.5690,0.0000,0.0000,Pass
B3-3,60,2406,-6.5040,124.8920,23.6373,99.6179,438.8170,0.0000,0.0000,Pass
B3-3,60,2407,-6.3817,124.8930,23.7313,97.9998,442.3180,0.0000,0.0000,Pass
B3-3,60,2408,-6.3040,124.8940,23.6170,98.0821,438.0670,0.0000,0.0000,Pass
B3-3,60,2409,-6.1818,124.8940,23.3391,96.6098,427.8160,0.0000,0.0000,Pass
B3-3,60,2410,-5.9037,124.8950,24.0379,96.7916,453.8200,0.0000,0.0000,Pass
B3-3,60,2411,-5.7813,124.8960,23.7246,95.7633,442.0680,0.0000,0.0000,Pass
B3-3,60,2412,-5.7032,124.8960,23.7246,95.9047,442.0680,0.0000,0.0000,Pass
B3-3,60,2413,-5.5809,124.8970,23.3731,95.4706,429.0660,0.0000,0.0000,Pass
B3-3,60,2414,-5.5028,124.8970,23.4547,94.9064,432.0660,0.0000,0.0000,Pass
B3-3,60,2492,-6.9428,124.8510,23.3322,95.4645,427.5660,0.0000,0.0000,Pass
B3-3,60,2493,-6.5427,124.8530,23.9118,98.5258,449.0690,0.0000,0.0000,Pass
B3-3,60,2494,-6.3427,124.8540,23.5833,94.8168,436.8170,0.0000,0.0000,Pass
B3-3,60,2495,-6.1428,124.8550,23.7448,98.8726,442.8180,0.0000,0.0000,Pass
B3-3,60,2496,-5.9424,124.8560,23.8117,97.3854,445.3180,0.0000,0.0000,Pass
B3-3,60,2497,-5.7421,124.8570,23.5157,95.4465,434.3170,0.0000,0.0000,Pass
B3-3,60,2498,-5.5417,124.8580,23.5225,95.5993,434.5670,0.0000,0.0000,Pass
B3-3,60,2520,-7.1806,124.8270,23.4411,94.4764,431.5660,0.0000,0.0000,Pass
B3-3,60,2521,-7.0426,124.8290,23.5901,94.5763,437.0670,0.0000,0.0000,Pass
B3-3,60,2567,-7.0813,124.7900,23.5360,95.4259,435.0670,0.0000,0.0000,Pass
B3-3,60,2568,-7.0034,124.7900,23.3391,94.7049,427.8160,0.0000,0.0000,Pass
B3-3,60,2578,-6.6818,124.7710,23.5833,97.2399,436.8170,0.0000,0.0000,Pass
B3-3,60,2579,-6.6039,124.7710,23.5022,97.7668,433.8170,0.0000,0.0000,Pass
B3-3,60,2580,-6.4352,124.7720,24.0114,97.7945,452.8200,0.0000,0.0000,Pass
B3-3,60,2581,-6.3571,124.7730,24.0974,97.7127,456.0700,0.0000,0.0000,Pass
B3-3,60,2582,-6.1886,124.7740,23.7246,96.8721,442.0680,0.0000,0.0000,Pass
B3-3,60,2583,-6.1105,124.7740,23.9716,96.4477,451.3190,0.0000,0.0000,Pass
B3-3,60,2584,-5.9416,124.7750,23.7716,97.3678,443.8180,0.0000,0.0000,Pass
B3-3,60,2585,-5.8636,124.7750,23.5225,96.3549,434.5670,0.0000,0.0000,Pass
B3-3,60,2586,-5.6947,124.7760,23.5022,96.1981,433.8170,0.0000,0.0000,Pass
B3-3,60,2587,-5.6167,124.7760,23.5157,94.8085,434.3170,0.0000,0.0000,Pass
B3-3,60,2588,-5.4476,124.7770,23.5293,93.9007,434.8170,0.0000,0.0000,Pass
B3-3,60,2620,-7.0423,124.7510,23.4615,94.8269,432.3160,0.0000,0.0000,Pass
B3-3,60,2621,-7.1803,124.7490,23.3595,95.8187,428.5660,0.0000,0.0000,Pass
B3-3,60,2665,-6.7662,124.7470,23.5833,98.0155,436.8170,0.0000,0.0000,Pass
B3-3,60,2674,-6.9421,124.7290,23.2365,94.9627,424.0650,0.0000,0.0000,Pass
B3-3,60,2685,-6.6816,124.7230,23.4140,95.7172,430.5660,0.0000,0.0000,Pass
B3-3,60,2686,-6.6037,124.7230,23.5495,96.8503,435.5670,0.0000,0.0000,Pass
B3-3,60,2687,-6.4348,124.7240,23.9450,96.6150,450.3190,0.0000,0.0000,Pass
B3-3,60,2688,-6.3569,124.7250,23.9184,97.3348,449.3190,0.0000,0.0000,Pass
B3-3,60,2689,-6.1883,124.7260,23.6170,96.3974,438.0670,0.0000,0.0000,Pass
B3-3,60,2690,-6.1103,124.7260,23.5495,96.0763,435.5670,0.0000,0.0000,Pass
B3-3,60,2691,-5.9415,124.7270,23.4208,97.3433,430.8160,0.0000,0.0000,Pass
B3-3,60,2692,-5.8634,124.7270,23.4683,94.4721,432.5660,0.0000,0.0000,Pass
B3-3,60,2693,-5.6944,124.7280,23.4479,95.0229,431.8160,0.0000,0.0000,Pass
B3-3,60,2694,-5.6164,124.7280,23.4819,95.4216,433.0660,0.0000,0.0000,Pass
B3-3,60,2695,-5.4474,124.7290,23.5293,95.3987,434.8170,0.0000,0.0000,Pass
B3-3,60,2757,-6.2728,124.7070,23.5631,95.5570,436.0670,0.0000,0.0000,Pass
B3-3,60,2758,-5.7787,124.7090,23.3799,95.9825,429.3160,0.0000,0.0000,Pass
B3-3,60,2769,-6.8049,124.6940,23.4276,95.3573,431.0660,0.0000,0.0000,Pass
B3-3,60,2770,-6.7270,124.6940,23.3799,96.3326,429.3160,0.0000,0.0000,Pass
B3-3,60,2771,-6.5582,124.6950,23.5090,96.0621,434.0670,0.0000,0.0000,Pass
B3-3,60,2772,-6.4802,124.6950,23.6642,97.0319,439.8180,0.0000,0.0000,Pass
B3-3,60,2773,-6.0648,124.6970,23.6373,95.6133,438.8170,0.0000,0.0000,Pass
B3-3,60,2774,-5.9867,124.6980,23.6507,96.4067,439.3170,0.0000,0.0000,Pass
B3-3,60,2775,-5.5707,124.6990,23.5968,94.6586,437.3170,0.0000,0.0000,Pass
B3-3,60,2776,-5.4926,124.7000,23.5157,94.3857,434.3170,0.0000,0.0000,Pass
B3-3,60,2797,-6.9031,124.6900,23.4140,95.0709,430.5660,0.0000,0.0000,Pass
B3-3,60,2800,-5.9867,124.6980,23.6507,96.4067,439.3170,0.0000,0.0000,Pass
B3-3,60,2844,-6.9419,124.6510,23.4072,95.0052,430.3160,0.0000,0.0000,Pass
B3-3,60,2846,-6.0646,124.6490,23.4344,94.8139,431.3160,0.0000,0.0000,Pass
B3-3,60,2855,-6.8046,124.6460,23.4479,94.8879,431.8160,0.0000,0.0000,Pass
B3-3,60,2856,-6.7266,124.6460,23.5090,96.1371,434.0670,0.0000,0.0000,Pass
B3-3,60,2857,-6.5579,124.6470,23.4411,95.4565,431.5660,0.0000,0.0000,Pass
B3-3,60,2858,-6.4799,124.6470,23.4954,96.5264,433.5670,0.0000,0.0000,Pass
B3-3,60,2859,-5.9865,124.6500,23.5022,95.6836,433.8170,0.0000,0.0000,Pass
B3-3,60,2860,-5.5706,124.6510,23.6238,94.1885,438.3170,0.0000,0.0000,Pass
B3-3,60,2861,-5.4925,124.6520,23.5631,92.2586,436.0670,0.0000,0.0000,Pass
B3-3,60,2919,-6.2724,124.6380,23.4072,96.7938,430.3160,0.0000,0.0000,Pass
B3-3,60,2920,-5.7786,124.6400,23.2913,94.6417,426.0650,0.0000,0.0000,Pass
B3-3,60,2927,-7.0418,124.6290,23.6440,96.4053,439.0670,0.0000,0.0000,Pass
B3-3,60,2939,-7.1798,124.6150,23.3731,94.2205,429.0660,0.0000,0.0000,Pass
B3-3,60,2940,-6.6812,124.6170,23.2571,94.9668,424.8150,0.0000,0.0000,Pass
B3-3,60,2941,-6.6032,124.6180,23.4886,95.1025,433.3160,0.0000,0.0000,Pass
B3-3,60,2942,-6.4345,124.6180,23.5428,95.8978,435.3170,0.0000,0.0000,Pass
B3-3,60,2943,-6.3565,124.6190,23.8451,96.0995,446.5690,0.0000,0.0000,Pass
B3-3,60,2944,-6.1879,124.6200,23.4819,96.0477,433.0660,0.0000,0.0000,Pass
B3-3,60,2945,-6.1098,124.6200,23.4479,95.7661,431.8160,0.0000,0.0000,Pass
B3-3,60,2946,-5.9409,124.6210,23.5022,95.5060,433.8170,0.0000,0.0000,Pass
B3-3,60,2947,-5.8629,124.6210,23.2776,94.7732,425.5650,0.0000,0.0000,Pass
B3-3,60,2948,-5.6939,124.6220,23.6238,95.2198,438.3170,0.0000,0.0000,Pass
B3-3,60,2949,-5.6159,124.6220,23.3254,94.2134,427.3160,0.0000,0.0000,Pass
B3-3,60,2950,-5.4469,124.6230,23.5563,93.0230,435.8170,0.0000,0.0000,Pass
B3-3,60,2982,-5.8629,124.6210,23.2776,94.7732,425.5650,0.0000,0.0000,Pass
B3-3,60,3025,-6.7654,124.5930,23.4411,96.1982,431.5660,0.0000,0.0000,Pass
B3-3,60,3031,-7.0806,124.5900,23.3663,94.9181,428.8160,0.0000,0.0000,Pass
B3-3,60,3032,-7.0027,124.5900,23.5090,95.4450,434.0670,0.0000,0.0000,Pass
B3-3,60,3049,-6.6810,124.5690,23.3254,95.2648,427.3160,0.0000,0.0000,Pass
B3-3,60,3050,-6.6030,124.5700,23.3254,97.1972,427.3160,0.0000,0.0000,Pass
B3-3,60,3051,-6.4343,124.5700,23.5833,96.1331,436.8170,0.0000,0.0000,Pass
B3-3,60,3052,-6.3563,124.5710,23.8050,95.7297,445.0680,0.0000,0.0000,Pass
B3-3,60,3053,-6.1877,124.5720,23.4140,94.7678,430.5660,0.0000,0.0000,Pass
B3-3,60,3054,-6.1096,124.5720,23.4411,93.8067,431.5660,0.0000,0.0000,Pass
B3-3,60,3055,-5.9409,124.5730,23.3391,95.7142,427.8160,0.0000,0.0000,Pass
B3-3,60,3056,-5.8626,124.5730,23.4479,96.3277,431.8160,0.0000,0.0000,Pass
B3-3,60,3057,-5.6938,124.5740,23.5022,95.4760,433.8170,0.0000,0.0000,Pass
B3-3,60,3058,-5.6157,124.5740,23.4886,94.5663,433.3160,0.0000,0.0000,Pass
B3-3,60,3059,-5.4467,124.5750,23.6036,93.8423,437.5670,0.0000,0.0000,Pass
B3-3,60,3116,-7.0415,124.5510,23.5360,93.4966,435.0670,0.0000,0.0000,Pass
B3-3,60,3118,-6.0251,124.5540,23.2365,95.3206,424.0650,0.0000,0.0000,Pass
B3-3,60,3119,-5.5312,124.5560,23.2844,93.6516,425.8150,0.0000,0.0000,Pass
B3-3,60,3124,-6.0251,124.5540,23.2365,95.3206,424.0650,0.0000,0.0000,Pass
B3-3,60,3131,-6.8042,124.5400,23.3799,94.5814,429.3160,0.0000,0.0000,Pass
B3-3,60,3132,-6.7262,124.5400,23.4411,96.3766,431.5660,0.0000,0.0000,Pass
B3-3,60,3133,-6.3110,124.5420,23.4004,96.1126,430.0660,0.0000,0.0000,Pass
B3-3,60,3134,-6.2329,124.5430,23.3459,96.0573,428.0660,0.0000,0.0000,Pass
B3-3,60,3135,-5.8172,124.5440,23.4411,94.2124,431.5660,0.0000,0.0000,Pass
B3-3,60,3136,-5.7391,124.5450,23.2639,93.5487,425.0650,0.0000,0.0000,Pass
B3-3,60,3161,-7.1793,124.5370,23.5293,93.2980,434.8170,0.0000,0.0000,Pass
B3-3,60,3163,-6.9413,124.5290,23.4276,92.4097,431.0660,0.0000,0.0000,Pass
B3-3,60,3200,-6.6808,124.5160,23.2981,95.2655,426.3150,0.0000,0.0000,Pass
B3-3,60,3217,-7.1792,124.4890,23.4344,94.0727,431.3160,0.0000,0.0000,Pass
B3-3,60,3218,-6.9801,124.4900,23.5360,93.6431,435.0670,0.0000,0.0000,Pass
B3-3,60,3219,-6.9022,124.4900,23.4004,93.6770,430.0660,0.0000,0.0000,Pass
B3-3,60,3220,-6.8039,124.4920,23.4954,94.3169,433.5670,0.0000,0.0000,Pass
B3-3,60,3221,-6.7260,124.4920,23.4547,94.7229,432.0660,0.0000,0.0000,Pass
B3-3,60,3222,-6.3108,124.4940,23.3459,97.3913,428.0660,0.0000,0.0000,Pass
B3-3,60,3223,-6.2327,124.4950,23.5225,95.3556,434.5670,0.0000,0.0000,Pass
B3-3,60,3224,-5.8169,124.4960,23.5090,94.5266,434.0670,0.0000,0.0000,Pass
B3-3,60,3225,-5.7388,124.4970,23.4004,95.5827,430.0660,0.0000,0.0000,Pass
B3-3,60,3287,-6.0248,124.4850,23.2844,94.9660,425.8150,0.0000,0.0000,Pass
B3-3,60,3288,-5.5307,124.4870,23.2981,92.7091,426.3150,0.0000,0.0000,Pass
B3-3,60,3301,-6.6804,124.4630,23.3936,94.6557,429.8160,0.0000,0.0000,Pass
B3-3,60,3302,-6.6025,124.4640,23.3118,95.0011,426.8160,0.0000,0.0000,Pass
B3-3,60,3303,-6.4337,124.4640,23.4886,95.1188,433.3160,0.0000,0.0000,Pass
B3-3,60,3304,-6.3557,124.4650,23.7515,96.8921,443.0680,0.0000,0.0000,Pass
B3-3,60,3305,-6.1871,124.4660,23.2708,94.2522,425.3150,0.0000,0.0000,Pass
B3-3,60,3306,-6.1091,124.4660,23.3868,93.5447,429.5660,0.0000,0.0000,Pass
B3-3,60,3307,-5.9403,124.4670,23.2844,94.4572,425.8150,0.0000,0.0000,Pass
B3-3,60,3308,-5.8621,124.4670,23.3527,93.7998,428.3160,0.0000,0.0000,Pass
B3-3,60,3309,-5.6933,124.4680,23.4072,93.3381,430.3160,0.0000,0.0000,Pass
B3-3,60,3310,-5.6152,124.4680,23.3663,93.8448,428.8160,0.0000,0.0000,Pass
B3-3,60,3311,-5.4461,124.4690,23.6373,92.5316,438.8170,0.0000,0.0000,Pass
B3-3,60,3343,-6.9409,124.4510,23.4954,94.0978,433.5670,0.0000,0.0000,Pass
B3-3,60,3388,-6.7647,124.4390,23.3459,96.0948,428.0660,0.0000,0.0000,Pass
B3-3,60,3394,-7.0409,124.4290,23.5968,93.4880,437.3170,0.0000,0.0000,Pass
B3-3,60,3411,-6.6803,124.4150,23.4615,94.3445,432.3160,0.0000,0.0000,Pass
B3-3,60,3412,-6.6022,124.4160,23.3731,94.8238,429.0660,0.0000,0.0000,Pass
B3-3,60,3413,-6.4335,124.4160,23.4615,94.5453,432.3160,0.0000,0.0000,Pass
B3-3,60,3414,-6.3555,124.4170,23.9384,94.0237,450.0690,0.0000,0.0000,Pass
B3-3,60,3415,-6.1870,124.4180,23.3391,96.1258,427.8160,0.0000,0.0000,Pass
B3-3,60,3416,-6.1089,124.4180,23.3186,94.0867,427.0660,0.0000,0.0000,Pass
B3-3,60,3417,-5.9400,124.4190,23.4411,95.6233,431.5660,0.0000,0.0000,Pass
B3-3,60,3418,-5.8620,124.4190,23.3868,95.8434,429.5660,0.0000,0.0000,Pass
B3-3,60,3419,-5.6931,124.4200,23.3663,92.9799,428.8160,0.0000,0.0000,Pass
B3-3,60,3420,-5.6150,124.4200,23.4547,92.7017,432.0660,0.0000,0.0000,Pass
B3-3,60,3421,-5.4460,124.4210,23.6103,93.3900,437.8170,0.0000,0.0000,Pass
B3-3,60,3448,-7.1787,124.4110,23.5428,92.3821,435.3170,0.0000,0.0000,Pass
B3-3,60,3484,-6.2712,124.3990,23.0784,94.0224,418.3140,0.0000,0.0000,Pass
B3-3,60,3485,-5.7774,124.4010,23.2571,93.2411,424.8150,0.0000,0.0000,Pass
B3-3,60,3493,-7.0797,124.3890,23.5022,91.2418,433.8170,0.0000,0.0000,Pass
B3-3,60,3494,-7.0017,124.3900,23.4819,92.8165,433.0660,0.0000,0.0000,Pass
B3-3,60,3503,-6.8036,124.3860,23.2981,93.0990,426.3150,0.0000,0.0000,Pass
B3-3,60,3504,-6.7255,124.3860,23.5901,93.6420,437.0670,0.0000,0.0000,Pass
B3-3,60,3505,-6.5567,124.3870,23.3049,94.6171,426.5650,0.0000,0.0000,Pass
B3-3,60,3506,-6.4787,124.3870,23.5901,93.8668,437.0670,0.0000,0.0000,Pass
B3-3,60,3507,-6.0633,124.3890,23.3868,94.0821,429.5660,0.0000,0.0000,Pass
B3-3,60,3508,-5.9855,124.3900,23.3731,94.2084,429.0660,0.0000,0.0000,Pass
B3-3,60,3509,-5.5695,124.3910,23.7246,92.9412,442.0680,0.0000,0.0000,Pass
B3-3,60,3510,-5.4914,124.3920,23.7582,92.1815,443.3180,0.0000,0.0000,Pass
B3-3,60,3534,-7.1785,124.3630,23.5901,93.0882,437.0670,0.0000,0.0000,Pass
B3-3,60,3565,-6.6799,124.3620,23.4004,95.6722,430.0660,0.0000,0.0000,Pass
B3-3,60,3580,-7.0405,124.3510,23.6709,92.4295,440.0680,0.0000,0.0000,Pass
B3-3,60,3585,-6.8032,124.3380,23.4615,93.8368,432.3160,0.0000,0.0000,Pass
B3-3,60,3586,-6.7252,124.3380,23.5022,94.6851,433.8170,0.0000,0.0000,Pass
B3-3,60,3587,-6.5567,124.3390,23.3595,94.2761,428.5660,0.0000,0.0000,Pass
B3-3,60,3588,-6.4785,124.3390,23.5157,95.7633,434.3170,0.0000,0.0000,Pass
B3-3,60,3589,-6.0630,124.3410,23.4751,94.5839,432.8160,0.0000,0.0000,Pass
B3-3,60,3590,-5.9852,124.3420,23.5157,93.2434,434.3170,0.0000,0.0000,Pass
B3-3,60,3591,-5.5692,124.3430,23.7179,92.0909,441.8180,0.0000,0.0000,Pass
B3-3,60,3592,-5.4911,124.3440,23.6305,92.7208,438.5670,0.0000,0.0000,Pass
B3-3,60,3655,-6.9404,124.3290,23.4479,94.3300,431.8160,0.0000,0.0000,Pass
B3-3,60,3658,-6.2709,124.3300,23.3186,94.7101,427.0660,0.0000,0.0000,Pass
B3-3,60,3659,-5.7772,124.3320,23.3322,92.4912,427.5660,0.0000,0.0000,Pass
B3-3,60,3672,-6.6798,124.3090,23.2434,92.7571,424.3150,0.0000,0.0000,Pass
B3-3,60,3673,-6.6017,124.3100,23.4344,92.4100,431.3160,0.0000,0.0000,Pass
B3-3,60,3674,-6.4329,124.3100,23.6440,94.1010,439.0670,0.0000,0.0000,Pass
B3-3,60,3675,-6.3548,124.3110,24.0379,94.6065,453.8200,0.0000,0.0000,Pass
B3-3,60,3676,-6.1864,124.3120,23.2844,94.1878,425.8150,0.0000,0.0000,Pass
B3-3,60,3677,-6.1084,124.3120,23.4479,94.3759,431.8160,0.0000,0.0000,Pass
B3-3,60,3678,-5.9394,124.3130,23.3936,92.5686,429.8160,0.0000,0.0000,Pass
B3-3,60,3679,-5.8614,124.3130,23.4004,91.9937,430.0660,0.0000,0.0000,Pass
B3-3,60,3680,-5.6926,124.3140,23.4819,91.6874,433.0660,0.0000,0.0000,Pass
B3-3,60,3681,-5.6145,124.3140,23.5293,94.0597,434.8170,0.0000,0.0000,Pass
B3-3,60,3682,-5.4455,124.3150,23.5968,91.8186,437.3170,0.0000,0.0000,Pass
B3-3,60,3717,-6.9012,124.2900,23.5631,94.7869,436.0670,0.0000,0.0000,Pass
B3-3,60,3720,-7.1781,124.2850,23.6911,91.5063,440.8180,0.0000,0.0000,Pass
B3-3,60,3763,-6.7640,124.2850,23.4004,95.0918,430.0660,0.0000,0.0000,Pass
B3-3,60,3780,-6.6795,124.2610,23.3254,92.1308,427.3160,0.0000,0.0000,Pass
B3-3,60,3781,-6.6015,124.2620,23.3799,93.3579,429.3160,0.0000,0.0000,Pass
B3-3,60,3782,-6.4328,124.2620,23.4751,94.3907,432.8160,0.0000,0.0000,Pass
B3-3,60,3783,-6.3548,124.2630,24.0908,93.1280,455.8200,0.0000,0.0000,Pass
B3-3,60,3784,-6.1861,124.2640,23.4615,92.2924,432.3160,0.0000,0.0000,Pass
B3-3,60,3785,-6.1082,124.2640,23.2981,92.3529,426.3150,0.0000,0.0000,Pass
B3-3,60,3786,-5.9393,124.2650,23.2160,93.8468,423.3150,0.0000,0.0000,Pass
B3-3,60,3787,-5.8611,124.2650,23.4819,92.5619,433.0660,0.0000,0.0000,Pass
B3-3,60,3788,-5.6923,124.2660,23.4615,93.3374,432.3160,0.0000,0.0000,Pass
B3-3,60,3789,-5.6143,124.2660,23.4004,91.2564,430.0660,0.0000,0.0000,Pass
B3-3,60,3790,-5.4454,124.2670,23.4886,91.6318,433.3160,0.0000,0.0000,Pass
B3-3,60,3850,-6.9399,124.2510,23.4886,92.3664,433.3160,0.0000,0.0000,Pass
B3-3,60,3853,-6.5171,124.2430,23.2365,94.4199,424.0650,0.0000,0.0000,Pass
B3-3,60,3854,-6.0236,124.2460,23.2844,92.8895,425.8150,0.0000,0.0000,Pass
B3-3,60,3855,-5.5298,124.2480,23.3527,93.6470,428.3160,0.0000,0.0000,Pass
B3-3,60,3862,-7.1779,124.2340,23.5428,92.5592,435.3170,0.0000,0.0000,Pass
B3-3,60,3869,-6.8026,124.2320,23.4479,94.1637,431.8160,0.0000,0.0000,Pass
B3-3,60,3870,-6.7247,124.2320,23.6170,93.8793,438.0670,0.0000,0.0000,Pass
B3-3,60,3871,-6.3095,124.2340,23.4411,92.1257,431.5660,0.0000,0.0000,Pass
B3-3,60,3872,-6.2315,124.2350,23.5022,93.8496,433.8170,0.0000,0.0000,Pass
B3-3,60,3873,-5.8158,124.2360,23.5022,91.2544,433.8170,0.0000,0.0000,Pass
B3-3,60,3874,-5.7377,124.2370,23.3186,91.6976,427.0660,0.0000,0.0000,Pass
B3-3,60,3890,-7.0401,124.2280,23.5495,93.1023,435.5670,0.0000,0.0000,Pass
B3-3,60,3933,-6.6792,124.2080,23.3391,91.6270,427.8160,0.0000,0.0000,Pass
B3-3,60,3946,-7.0786,124.1890,23.6036,92.3909,437.5670,0.0000,0.0000,Pass
B3-3,60,3947,-7.0008,124.1890,23.5631,93.7766,436.0670,0.0000,0.0000,Pass
B3-3,60,3956,-6.8026,124.1840,23.4208,93.1193,430.8160,0.0000,0.0000,Pass
B3-3,60,3957,-6.7245,124.1840,23.4751,91.7510,432.8160,0.0000,0.0000,Pass
B3-3,60,3958,-6.3093,124.1860,23.5090,95.5301,434.0670,0.0000,0.0000,Pass
B3-3,60,3959,-6.2312,124.1870,23.4208,91.5403,430.8160,0.0000,0.0000,Pass
B3-3,60,3960,-5.8155,124.1880,23.6305,92.1711,438.5670,0.0000,0.0000,Pass
B3-3,60,3961,-5.7374,124.1890,23.6238,90.4707,438.3170,0.0000,0.0000,Pass
B3-3,60,4027,-6.0233,124.1770,23.3118,92.8653,426.8160,0.0000,0.0000,Pass
B3-3,60,4028,-5.5295,124.1790,23.5766,92.2232,436.5670,0.0000,0.0000,Pass
B3-3,60,4034,-7.1776,124.1560,23.6709,91.2791,440.0680,0.0000,0.0000,Pass
B3-3,60,4040,-6.6790,124.1550,23.4004,92.3132,430.0660,0.0000,0.0000,Pass
B3-3,60,4042,-6.4322,124.1560,23.7448,93.0758,442.8180,0.0000,0.0000,Pass
B3-3,228,286,5.7024,13.3679,23.5428,91.2667,435.3170,0.0000,0.0000,Pass
B3-3,228,287,5.8145,13.3683,23.8117,91.9355,445.3180,0.0000,0.0000,Pass
B3-3,228,293,6.3487,13.3221,23.6103,95.8088,437.8170,0.0000,0.0000,Pass
B3-3,228,294,6.3967,13.3222,23.7515,95.6935,443.0680,0.0000,0.0000,Pass
B3-3,228,295,6.6085,13.3236,23.8451,96.0603,446.5690,0.0000,0.0000,Pass
B3-3,228,296,6.6567,13.3238,23.6507,96.4817,439.3170,0.0000,0.0000,Pass
B3-3,228,337,5.9779,13.3083,23.4615,93.6379,432.3160,0.0000,0.0000,Pass
B3-3,228,338,6.1777,13.3091,23.6305,94.1611,438.5670,0.0000,0.0000,Pass
B3-3,228,339,7.1763,13.3137,23.5968,91.6798,437.3170,0.0000,0.0000,Pass
B3-3,228,340,7.3764,13.3146,23.7448,92.9579,442.8180,0.0000,0.0000,Pass
B3-3,228,367,5.9783,13.2303,23.6776,92.8100,440.3180,0.0000,0.0000,Pass
B3-3,228,368,6.1780,13.2310,23.3868,94.5354,429.5660,0.0000,0.0000,Pass
B3-3,228,369,7.1765,13.2356,23.6373,94.3563,438.8170,0.0000,0.0000,Pass
B3-3,228,373,7.3768,13.2365,23.6709,92.0197,440.0680,0.0000,0.0000,Pass
B3-3,228,380,6.8660,13.2283,23.5157,96.8476,434.3170,0.0000,0.0000,Pass
B3-3,228,381,6.9199,13.2286,23.6843,93.9919,440.5680,0.0000,0.0000,Pass
B3-3,228,434,5.7033,13.1967,23.6574,92.5170,439.5680,0.0000,0.0000,Pass
B3-3,228,435,5.8151,13.1972,23.6440,94.7073,439.0670,0.0000,0.0000,Pass
B3-3,228,441,5.9786,13.1632,23.6305,94.9269,438.5670,0.0000,0.0000,Pass
B3-3,228,442,7.1767,13.1686,23.6978,97.2065,441.0680,0.0000,0.0000,Pass
B3-3,228,468,5.9788,13.0853,23.5766,96.8985,436.5670,0.0000,0.0000,Pass
B3-3,228,469,7.1769,13.0905,23.7380,95.2450,442.5680,0.0000,0.0000,Pass
B3-3,228,497,5.8158,13.0432,23.7313,94.5838,442.3180,0.0000,0.0000,Pass
B3-3,228,499,5.7038,13.0427,23.7916,93.2021,444.5680,0.0000,0.0000,Pass
B3-3,228,500,6.8046,13.0423,23.5495,95.7610,435.5670,0.0000,0.0000,Pass
B3-3,228,501,6.8525,13.0424,23.6103,97.8227,437.8170,0.0000,0.0000,Pass
B3-3,228,502,6.9347,13.0428,23.4276,96.7352,431.0660,0.0000,0.0000,Pass
B3-3,228,503,6.9826,13.0430,23.6978,96.0314,441.0680,0.0000,0.0000,Pass
B3-3,228,535,5.9791,13.0133,23.4004,94.6196,430.0660,0.0000,0.0000,Pass
B3-3,228,536,6.1788,13.0140,23.4140,97.2093,430.5660,0.0000,0.0000,Pass
B3-3,228,537,7.1772,13.0185,23.7983,95.6170,444.8180,0.0000,0.0000,Pass
B3-3,228,538,7.3774,13.0193,23.8718,93.6292,447.5690,0.0000,0.0000,Pass
B3-3,228,547,6.3088,12.9946,23.3868,96.7335,429.5660,0.0000,0.0000,Pass
B3-3,228,548,6.6986,12.9964,23.5090,95.4105,434.0670,0.0000,0.0000,Pass
B3-3,228,549,7.5078,13.0000,23.8117,95.5608,445.3180,0.0000,0.0000,Pass
B3-3,228,575,6.9795,12.9678,23.6440,96.8556,439.0670,0.0000,0.0000,Pass
B3-3,228,591,5.9794,12.9353,23.5090,94.5675,434.0670,0.0000,0.0000,Pass
B3-3,228,592,6.1791,12.9360,23.3936,96.2439,429.8160,0.0000,0.0000,Pass
B3-3,228,593,7.1776,12.9404,23.6911,95.8822,440.8180,0.0000,0.0000,Pass
B3-3,228,594,7.3778,12.9413,23.6776,93.7416,440.3180,0.0000,0.0000,Pass
B3-3,228,600,6.4152,12.9302,23.6103,96.0161,437.8170,0.0000,0.0000,Pass
B3-3,228,601,6.4631,12.9304,23.8251,98.2514,445.8180,0.0000,0.0000,Pass
B3-3,228,602,6.5451,12.9308,23.9384,99.5143,450.0690,0.0000,0.0000,Pass
B3-3,228,603,6.5929,12.9311,23.6911,95.9973,440.8180,0.0000,0.0000,Pass
B3-3,228,604,6.9406,12.9287,23.9184,98.1754,449.3190,0.0000,0.0000,Pass
B3-3,228,605,7.0187,12.9289,23.9184,96.1418,449.3190,0.0000,0.0000,Pass
B3-3,228,656,6.3091,12.9165,23.4886,97.2521,433.3160,0.0000,0.0000,Pass
B3-3,228,657,6.6990,12.9184,23.6911,98.0614,440.8180,0.0000,0.0000,Pass
B3-3,228,658,7.5083,12.9219,23.6911,94.9579,440.8180,0.0000,0.0000,Pass
B3-3,228,684,5.7280,12.8960,23.7045,94.3579,441.3180,0.0000,0.0000,Pass
B3-3,228,694,6.9798,12.8900,23.8117,98.4295,445.3180,0.0000,0.0000,Pass
B3-3,228,700,5.9674,12.8698,23.3527,96.5052,428.3160,0.0000,0.0000,Pass
B3-3,228,701,7.1655,12.8750,23.6911,96.1348,440.8180,0.0000,0.0000,Pass
B3-3,228,702,6.3095,12.8644,23.7179,98.6179,441.8180,0.0000,0.0000,Pass
B3-3,228,703,6.4201,12.8650,23.8718,96.8932,447.5690,0.0000,0.0000,Pass
B3-3,228,704,6.4679,12.8652,23.7515,98.0633,443.0680,0.0000,0.0000,Pass
