Repository: kimminkuy70-coder/Parameter

# B3 — kV 정점 정밀화 (26µm, 3런)

`../../공정모델링/B3_정점정밀화_DOE.xlsx` 설계를 실행한 결과입니다. R0.5·F64·W4 고정, kV만 0.5 간격.
(자재 라벨 D26B, RunID 4007~4009 — kV60 Q가 기존 D26과 일치해 동일 자재로 판단)

## 폴더 ↔ 조건

| 폴더 | kV | RunID | 측정직경(µm) | Q_dia | 직경 게이트(0.97~1.03) |
|---|---|---|---|---|---|
| B3-2_kV59.5_R0.5_F64_W4 | 59.5 | 4008 | 24.842 | 0.9555 | ❌ 탈락 |
| **B3-1_kV60.0_R0.5_F64_W4** | **60.0** | 4007 | **25.619** | **0.9854** | ✅ **통과** |
| B3-3_kV60.5_R0.5_F64_W4 | 60.5 | 4009 | 23.603 | 0.9078 | ❌ 탈락 |

## 결론 — "결과 A": 정점은 60, 그리고 창이 매우 좁고 비대칭

- **포물선 정점 kV\* = 59.89 ≈ 60** (1차 회귀 kv*=59.96과 일치) → **레시피 kV\*≈60 확정, 보정 불필요.**
- **정점 최대 Q = 0.988** → 26µm은 약 1.2% 언더사이즈가 구조적 한계(정점에서도 100% 못 맞춤).

File: 실험데이터/B3_정점정밀화_3런/B3-3_kV60.5_R0.5_F64_W4/XRA_VOID_4009.csv (part 2 of 6)
Test sample,DieID,ID,X position,Y position,Diameter (um),% Roundness,Area,% Overall Void,% Largest Void,Result
B3-3,228,705,6.5408,12.8655,23.8851,99.0271,448.0690,0.0000,0.0000,Pass
B3-3,228,706,6.5886,12.8658,24.0180,98.2001,453.0700,0.0000,0.0000,Pass
B3-3,228,707,6.6993,12.8667,23.7716,97.1761,443.8180,0.0000,0.0000,Pass
B3-3,228,708,6.8797,12.8674,24.0776,97.7771,455.3200,0.0000,0.0000,Pass
B3-3,228,709,7.5082,12.8699,23.7112,93.8577,441.5680,0.0000,0.0000,Pass
B3-3,228,731,5.6894,12.8567,23.6978,94.5651,441.0680,0.0000,0.0000,Pass
B3-3,228,732,5.7671,12.8571,23.7916,94.3092,444.5680,0.0000,0.0000,Pass
B3-3,228,786,6.0406,12.8433,23.3799,96.9592,429.3160,0.0000,0.0000,Pass
B3-3,228,787,6.1528,12.8437,23.3322,95.9191,427.5660,0.0000,0.0000,Pass
B3-3,228,788,7.2390,12.8486,23.6911,97.0005,440.8180,0.0000,0.0000,Pass
B3-3,228,789,7.3514,12.8490,23.6036,96.2419,437.5670,0.0000,0.0000,Pass
B3-3,228,798,6.8409,12.8282,23.8584,97.3632,447.0690,0.0000,0.0000,Pass
B3-3,228,799,6.9189,12.8285,24.0114,97.2539,452.8200,0.0000,0.0000,Pass
B3-3,228,832,5.7285,12.8179,23.6170,94.9408,438.0670,0.0000,0.0000,Pass
B3-3,228,834,5.8543,12.7951,23.5225,96.5385,434.5670,0.0000,0.0000,Pass
B3-3,228,835,6.5888,12.7878,23.6036,95.1502,437.5670,0.0000,0.0000,Pass
B3-3,228,848,6.3097,12.7864,24.0313,97.3536,453.5700,0.0000,0.0000,Pass
B3-3,228,849,6.4205,12.7869,23.7045,98.3694,441.3180,0.0000,0.0000,Pass
B3-3,228,850,6.4683,12.7871,23.6305,98.2982,438.5670,0.0000,0.0000,Pass
B3-3,228,851,6.5410,12.7875,23.6305,99.2184,438.5670,0.0000,0.0000,Pass
B3-3,228,852,6.6996,12.7885,23.4140,97.0835,430.5660,0.0000,0.0000,Pass
B3-3,228,853,6.8800,12.7894,23.9450,97.8857,450.3190,0.0000,0.0000,Pass
B3-3,228,854,7.5087,12.7918,23.5968,95.0863,437.3170,0.0000,0.0000,Pass
B3-3,228,926,6.9802,12.7677,24.1304,96.1875,457.3200,0.0000,0.0000,Pass
B3-3,228,935,5.8156,12.7559,23.5631,95.9092,436.0670,0.0000,0.0000,Pass
B3-3,228,936,5.8934,12.7561,23.4751,97.4556,432.8160,0.0000,0.0000,Pass
B3-3,228,939,6.9415,12.7285,23.7515,95.7522,443.0680,0.0000,0.0000,Pass
B3-3,228,940,7.0194,12.7288,24.1106,99.0980,456.5700,0.0000,0.0000,Pass
B3-3,228,977,5.8547,12.7171,23.4615,95.5938,432.3160,0.0000,0.0000,Pass
B3-3,228,978,5.7287,12.6955,23.5090,96.3475,434.0670,0.0000,0.0000,Pass
B3-3,228,980,6.9806,12.6897,23.8785,97.9484,447.8190,0.0000,0.0000,Pass
B3-3,228,1000,6.2800,12.6642,24.0710,98.2652,455.0700,0.0000,0.0000,Pass
B3-3,228,1001,6.4803,12.6651,23.1748,97.9762,421.8150,0.0000,0.0000,Pass
B3-3,228,1002,6.6803,12.6664,23.2844,98.6565,425.8150,0.0000,0.0000,Pass
B3-3,228,1003,6.8805,12.6671,23.5563,98.5852,435.8170,0.0000,0.0000,Pass
B3-3,228,1039,5.6902,12.6564,23.6709,96.6301,440.0680,0.0000,0.0000,Pass
B3-3,228,1040,5.7679,12.6567,23.3799,97.1307,429.3160,0.0000,0.0000,Pass
B3-3,228,1042,6.2415,12.6251,23.8718,98.0668,447.5690,0.0000,0.0000,Pass
B3-3,228,1043,6.3192,12.6256,23.5563,98.6973,435.8170,0.0000,0.0000,Pass
B3-3,228,1044,6.4414,12.6259,23.3186,98.6305,427.0660,0.0000,0.0000,Pass
B3-3,228,1045,6.5195,12.6264,23.3459,98.0841,428.0660,0.0000,0.0000,Pass
B3-3,228,1046,6.6416,12.6272,23.3663,99.7969,428.8160,0.0000,0.0000,Pass
B3-3,228,1047,6.7193,12.6275,23.4208,99.7484,430.8160,0.0000,0.0000,Pass
B3-3,228,1048,6.8418,12.6280,23.3868,99.0154,429.5660,0.0000,0.0000,Pass
B3-3,228,1049,6.9195,12.6283,23.4547,99.1818,432.0660,0.0000,0.0000,Pass
B3-3,228,1050,7.4776,12.6307,23.8851,96.7309,448.0690,0.0000,0.0000,Pass
B3-3,228,1142,6.2805,12.5863,23.5968,98.0704,437.3170,0.0000,0.0000,Pass
B3-3,228,1143,6.8810,12.5892,23.3731,98.8656,429.0660,0.0000,0.0000,Pass
B3-3,228,1144,7.5168,12.5919,23.6642,94.1961,439.8180,0.0000,0.0000,Pass
B3-3,228,1157,6.4807,12.5871,23.1473,98.8086,420.8150,0.0000,0.0000,Pass
B3-3,228,1158,6.6806,12.5884,23.2091,98.2995,423.0650,0.0000,0.0000,Pass
B3-3,228,1193,5.7294,12.5801,23.5833,96.6646,436.8170,0.0000,0.0000,Pass
B3-3,228,1196,6.3807,12.5646,23.2776,98.7865,425.5650,0.0000,0.0000,Pass
B3-3,228,1197,6.5808,12.5654,23.7179,98.0180,441.8180,0.0000,0.0000,Pass
B3-3,228,1198,6.7809,12.5666,23.2913,99.3955,426.0650,0.0000,0.0000,Pass
B3-3,228,1199,6.9812,12.5675,23.4615,98.9742,432.3160,0.0000,0.0000,Pass
B3-3,228,1233,6.0607,12.5527,23.5901,97.8838,437.0670,0.0000,0.0000,Pass
B3-3,228,1234,7.2588,12.5581,23.6843,97.8559,440.5680,0.0000,0.0000,Pass
B3-3,228,1240,5.6906,12.5409,23.5563,95.5133,435.8170,0.0000,0.0000,Pass
B3-3,228,1241,5.7685,12.5413,23.4886,96.1730,433.3160,0.0000,0.0000,Pass
B3-3,228,1259,6.3419,12.5254,23.3527,98.9366,428.3160,0.0000,0.0000,Pass
B3-3,228,1260,6.4198,12.5259,23.2091,99.0329,423.0650,0.0000,0.0000,Pass
B3-3,228,1261,6.5421,12.5264,23.2228,98.6003,423.5650,0.0000,0.0000,Pass
B3-3,228,1262,6.6197,12.5270,23.3322,98.7380,427.5660,0.0000,0.0000,Pass
B3-3,228,1263,6.7419,12.5274,23.2023,97.7912,422.8150,0.0000,0.0000,Pass
B3-3,228,1264,6.8199,12.5278,23.2844,98.6682,425.8150,0.0000,0.0000,Pass
B3-3,228,1265,6.9423,12.5283,23.4004,97.8975,430.0660,0.0000,0.0000,Pass
B3-3,228,1266,7.0203,12.5287,23.6709,97.4958,440.0680,0.0000,0.0000,Pass
B3-3,228,1334,5.9561,12.4944,23.4344,98.0567,431.3160,0.0000,0.0000,Pass
B3-3,228,1335,6.1658,12.4951,23.8117,98.7466,445.3180,0.0000,0.0000,Pass
B3-3,228,1336,7.1540,12.4996,23.7716,96.6306,443.8180,0.0000,0.0000,Pass
B3-3,228,1337,7.3643,12.5006,23.7582,95.1364,443.3180,0.0000,0.0000,Pass
B3-3,228,1343,6.3810,12.4867,23.1198,97.9910,419.8140,0.0000,0.0000,Pass
B3-3,228,1344,6.5812,12.4874,23.4819,99.4534,433.0660,0.0000,0.0000,Pass
B3-3,228,1345,6.7811,12.4888,23.2365,98.5170,424.0650,0.0000,0.0000,Pass
B3-3,228,1346,6.9815,12.4896,23.3254,98.7456,427.3160,0.0000,0.0000,Pass
B3-3,228,1388,5.7299,12.4699,23.5833,94.3139,436.8170,0.0000,0.0000,Pass
B3-3,228,1390,6.2811,12.4641,23.2571,99.1678,424.8150,0.0000,0.0000,Pass
B3-3,228,1391,6.4811,12.4649,23.2639,99.1104,425.0650,0.0000,0.0000,Pass
B3-3,228,1392,6.6811,12.4661,23.1335,99.2127,420.3150,0.0000,0.0000,Pass
B3-3,228,1393,6.8813,12.4669,23.2639,98.0335,425.0650,0.0000,0.0000,Pass
B3-3,228,1435,5.6911,12.4307,23.6373,95.6213,438.8170,0.0000,0.0000,Pass
B3-3,228,1436,5.7690,12.4311,23.5698,98.1164,436.3170,0.0000,0.0000,Pass
B3-3,228,1441,6.2424,12.4250,23.2981,99.4136,426.3150,0.0000,0.0000,Pass
B3-3,228,1442,6.3201,12.4253,23.1611,98.9813,421.3150,0.0000,0.0000,Pass
B3-3,228,1443,6.4424,12.4259,23.2091,99.1067,423.0650,0.0000,0.0000,Pass
B3-3,228,1444,6.5203,12.4261,23.0163,98.6464,416.0640,0.0000,0.0000,Pass
B3-3,228,1445,6.6422,12.4270,23.0577,98.7726,417.5640,0.0000,0.0000,Pass
B3-3,228,1446,6.7203,12.4274,23.0232,99.5712,416.3140,0.0000,0.0000,Pass
B3-3,228,1447,6.8426,12.4278,23.0991,99.3074,419.0640,0.0000,0.0000,Pass
B3-3,228,1448,6.9203,12.4282,23.2981,98.9887,426.3150,0.0000,0.0000,Pass
B3-3,228,1449,7.4784,12.4305,23.5428,97.9172,435.3170,0.0000,0.0000,Pass
B3-3,228,1519,6.0611,12.4198,23.6103,98.3321,437.8170,0.0000,0.0000,Pass
B3-3,228,1520,7.2594,12.4250,23.7448,97.7133,442.8180,0.0000,0.0000,Pass
B3-3,228,1522,5.9563,12.4163,23.4208,97.6768,430.8160,0.0000,0.0000,Pass
B3-3,228,1523,6.1662,12.4172,23.4819,99.2185,433.0660,0.0000,0.0000,Pass
B3-3,228,1524,7.1543,12.4217,23.7313,97.8672,442.3180,0.0000,0.0000,Pass
B3-3,228,1525,7.3646,12.4226,23.6642,96.1857,439.8180,0.0000,0.0000,Pass
B3-3,228,1543,5.7303,12.3919,23.5766,96.0513,436.5670,0.0000,0.0000,Pass
B3-3,228,1544,6.2814,12.3861,23.3186,99.0795,427.0660,0.0000,0.0000,Pass
B3-3,228,1545,6.4815,12.3869,22.9747,99.0664,414.5640,0.0000,0.0000,Pass
B3-3,228,1546,6.6813,12.3882,23.0094,99.4488,415.8140,0.0000,0.0000,Pass
B3-3,228,1547,6.8816,12.3891,23.1748,99.3984,421.8150,0.0000,0.0000,Pass
B3-3,228,1588,6.3815,12.3644,23.2981,97.1015,426.3150,0.0000,0.0000,Pass
B3-3,228,1599,6.9820,12.3673,23.4140,97.6902,430.5660,0.0000,0.0000,Pass
B3-3,228,1626,5.9568,12.3442,23.5157,99.4199,434.3170,0.0000,0.0000,Pass
B3-3,228,1627,6.1663,12.3451,23.5090,98.5915,434.0670,0.0000,0.0000,Pass
B3-3,228,1628,7.1547,12.3496,23.6709,97.4169,440.0680,0.0000,0.0000,Pass
B3-3,228,1629,7.3648,12.3506,23.5698,95.8429,436.3170,0.0000,0.0000,Pass
B3-3,228,1646,6.3427,12.3254,23.2228,96.8684,423.5650,0.0000,0.0000,Pass
B3-3,228,1647,6.4205,12.3256,23.0853,99.4389,418.5640,0.0000,0.0000,Pass
B3-3,228,1648,6.5429,12.3261,23.2023,98.0462,422.8150,0.0000,0.0000,Pass
B3-3,228,1649,6.6204,12.3269,23.0715,97.3835,418.0640,0.0000,0.0000,Pass
B3-3,228,1650,6.7429,12.3274,22.9747,97.0601,414.5640,0.0000,0.0000,Pass
B3-3,228,1651,6.8207,12.3276,22.9609,98.5890,414.0640,0.0000,0.0000,Pass
B3-3,228,1652,6.9432,12.3281,23.2160,98.7229,423.3150,0.0000,0.0000,Pass
B3-3,228,1653,7.0211,12.3286,23.2023,98.2985,422.8150,0.0000,0.0000,Pass
B3-3,228,1717,5.6916,12.3205,23.3595,93.5918,428.5660,0.0000,0.0000,Pass
B3-3,228,1733,6.0618,12.2870,23.6978,97.2660,441.0680,0.0000,0.0000,Pass
B3-3,228,1734,7.2600,12.2924,23.7112,97.0732,441.5680,0.0000,0.0000,Pass
B3-3,228,1736,6.3818,12.2867,23.3731,98.4430,429.0660,0.0000,0.0000,Pass
B3-3,228,1737,6.5820,12.2877,23.0577,99.6095,417.5640,0.0000,0.0000,Pass
B3-3,228,1738,6.7819,12.2889,23.0301,98.3465,416.5640,0.0000,0.0000,Pass
B3-3,228,1783,5.9570,12.2666,23.5225,98.8208,434.5670,0.0000,0.0000,Pass
B3-3,228,1784,6.1668,12.2674,23.6642,98.9015,439.8180,0.0000,0.0000,Pass
B3-3,228,1785,7.1549,12.2720,23.8984,98.3129,448.5690,0.0000,0.0000,Pass
B3-3,228,1786,7.3652,12.2730,23.5631,94.0751,436.0670,0.0000,0.0000,Pass
B3-3,228,1788,6.2820,12.2643,23.4208,98.0641,430.8160,0.0000,0.0000,Pass
B3-3,228,1789,6.4820,12.2650,23.1885,97.7768,422.3150,0.0000,0.0000,Pass
B3-3,228,1790,6.6820,12.2663,23.1473,98.4967,420.8150,0.0000,0.0000,Pass
B3-3,228,1791,6.8821,12.2671,23.2502,98.8525,424.5650,0.0000,0.0000,Pass
B3-3,228,1838,6.2431,12.2251,23.4344,96.8501,431.3160,0.0000,0.0000,Pass
B3-3,228,1839,6.3209,12.2253,23.4344,98.6815,431.3160,0.0000,0.0000,Pass
B3-3,228,1840,6.4432,12.2259,23.1542,99.0122,421.0650,0.0000,0.0000,Pass
B3-3,228,1841,6.5210,12.2262,23.1198,97.5037,419.8140,0.0000,0.0000,Pass
B3-3,228,1842,6.6431,12.2272,23.4004,98.1586,430.0660,0.0000,0.0000,Pass
B3-3,228,1843,6.7211,12.2276,23.1885,98.5339,422.3150,0.0000,0.0000,Pass
B3-3,228,1844,6.8433,12.2280,23.1954,98.1652,422.5650,0.0000,0.0000,Pass
B3-3,228,1845,6.9214,12.2285,23.5360,98.8876,435.0670,0.0000,0.0000,Pass
B3-3,228,1846,7.4791,12.2307,23.8050,95.7213,445.0680,0.0000,0.0000,Pass
B3-3,228,1916,5.6922,12.2102,23.7448,95.8461,442.8180,0.0000,0.0000,Pass
B3-3,228,1917,6.0622,12.2089,23.7582,97.2866,443.3180,0.0000,0.0000,Pass
B3-3,228,1918,7.2603,12.2144,23.7045,97.2851,441.3180,0.0000,0.0000,Pass
B3-3,228,1933,6.2822,12.1863,23.3936,95.9712,429.8160,0.0000,0.0000,Pass
B3-3,228,1934,6.6822,12.1884,23.1679,98.2355,421.5650,0.0000,0.0000,Pass
B3-3,228,1935,6.8825,12.1892,23.4819,99.5744,433.0660,0.0000,0.0000,Pass
B3-3,228,1936,7.5184,12.1919,23.6238,94.5082,438.3170,0.0000,0.0000,Pass
B3-3,228,1946,6.4824,12.1871,23.1267,98.8878,420.0640,0.0000,0.0000,Pass
B3-3,228,1979,6.3824,12.1647,23.3186,97.3796,427.0660,0.0000,0.0000,Pass
B3-3,228,1980,6.7825,12.1666,23.4004,97.8465,430.0660,0.0000,0.0000,Pass
B3-3,228,2035,6.3437,12.1255,23.3799,98.1152,429.3160,0.0000,0.0000,Pass
B3-3,228,2036,6.4215,12.1257,23.4479,98.5818,431.8160,0.0000,0.0000,Pass
B3-3,228,2037,6.5437,12.1263,23.2365,97.8309,424.0650,0.0000,0.0000,Pass
B3-3,228,2038,6.6213,12.1270,23.6574,99.3405,439.5680,0.0000,0.0000,Pass
B3-3,228,2039,6.7437,12.1275,23.4140,99.2375,430.5660,0.0000,0.0000,Pass
B3-3,228,2040,6.8215,12.1279,23.4411,99.0947,431.5660,0.0000,0.0000,Pass
B3-3,228,2041,6.9440,12.1284,23.4819,99.7262,433.0660,0.0000,0.0000,Pass
B3-3,228,2042,7.0219,12.1288,23.5833,97.0269,436.8170,0.0000,0.0000,Pass
B3-3,228,2108,5.6925,12.1001,23.4683,94.9795,432.5660,0.0000,0.0000,Pass
B3-3,228,2114,6.3826,12.0866,23.4208,98.0124,430.8160,0.0000,0.0000,Pass
B3-3,228,2115,6.5829,12.0874,22.9955,99.0548,415.3140,0.0000,0.0000,Pass
B3-3,228,2116,6.7829,12.0886,23.5090,99.5135,434.0670,0.0000,0.0000,Pass
B3-3,228,2117,6.9830,12.0895,23.4479,97.4833,431.8160,0.0000,0.0000,Pass
B3-3,228,2158,5.8829,12.0624,23.6776,97.2367,440.3180,0.0000,0.0000,Pass
B3-3,228,2159,6.0828,12.0633,23.8384,97.3261,446.3190,0.0000,0.0000,Pass
B3-3,228,2160,6.4829,12.0649,23.4886,98.0719,433.3160,0.0000,0.0000,Pass
B3-3,228,2161,6.8830,12.0670,23.4751,98.0965,432.8160,0.0000,0.0000,Pass
B3-3,228,2162,7.2838,12.0688,23.6574,97.1736,439.5680,0.0000,0.0000,Pass
B3-3,228,2196,5.7318,12.0292,23.6305,95.6726,438.5670,0.0000,0.0000,Pass
B3-3,228,2197,5.8441,12.0233,23.4683,96.2071,432.5660,0.0000,0.0000,Pass
B3-3,228,2198,5.9219,12.0235,23.5157,96.4882,434.3170,0.0000,0.0000,Pass
B3-3,228,2199,6.0439,12.0241,23.6036,97.5904,437.5670,0.0000,0.0000,Pass
B3-3,228,2200,6.1219,12.0244,23.7649,98.0876,443.5680,0.0000,0.0000,Pass
B3-3,228,2201,6.2439,12.0249,23.7849,98.6356,444.3180,0.0000,0.0000,Pass
B3-3,228,2202,6.3219,12.0253,23.6574,96.9028,439.5680,0.0000,0.0000,Pass
B3-3,228,2203,6.4440,12.0258,23.3254,98.7363,427.3160,0.0000,0.0000,Pass
B3-3,228,2204,6.5220,12.0260,23.4615,98.1489,432.3160,0.0000,0.0000,Pass
B3-3,228,2205,6.6440,12.0270,23.8918,98.8139,448.3190,0.0000,0.0000,Pass
B3-3,228,2206,6.7220,12.0274,23.4819,98.4668,433.0660,0.0000,0.0000,Pass
B3-3,228,2207,6.8442,12.0279,23.3595,99.2696,428.5660,0.0000,0.0000,Pass
B3-3,228,2208,6.9223,12.0281,23.5495,99.0877,435.5670,0.0000,0.0000,Pass
B3-3,228,2209,7.0445,12.0287,23.7515,98.1501,443.0680,0.0000,0.0000,Pass
B3-3,228,2210,7.1225,12.0291,23.8050,97.2799,445.0680,0.0000,0.0000,Pass
B3-3,228,2211,7.2449,12.0297,23.5360,98.2128,435.0670,0.0000,0.0000,Pass
B3-3,228,2212,7.3229,12.0300,23.7045,96.7270,441.3180,0.0000,0.0000,Pass
B3-3,228,2213,7.4801,12.0306,23.4683,95.1423,432.5660,0.0000,0.0000,Pass
B3-3,228,2300,5.6932,11.9900,23.5766,95.2607,436.5670,0.0000,0.0000,Pass
B3-3,228,2301,5.7708,11.9903,23.4751,96.2798,432.8160,0.0000,0.0000,Pass
B3-3,228,2304,5.8832,11.9844,23.6574,96.2337,439.5680,0.0000,0.0000,Pass
B3-3,228,2305,6.2833,11.9861,23.7716,98.1371,443.8180,0.0000,0.0000,Pass
B3-3,228,2306,6.6832,11.9882,23.7983,98.4114,444.8180,0.0000,0.0000,Pass
B3-3,228,2307,7.0837,11.9899,23.3936,96.7327,429.8160,0.0000,0.0000,Pass
B3-3,228,2308,7.5194,11.9918,23.6978,96.6547,441.0680,0.0000,0.0000,Pass
B3-3,228,2342,5.9833,11.9626,23.5428,96.4234,435.3170,0.0000,0.0000,Pass
B3-3,228,2343,6.3832,11.9643,23.8050,98.0115,445.0680,0.0000,0.0000,Pass
B3-3,228,2344,6.5835,11.9651,23.2297,97.3659,423.8150,0.0000,0.0000,Pass
B3-3,228,2345,6.7835,11.9664,23.5225,97.3204,434.5670,0.0000,0.0000,Pass
B3-3,228,2346,6.9837,11.9674,23.8984,98.5621,448.5690,0.0000,0.0000,Pass
B3-3,228,2347,7.1840,11.9682,23.5495,96.5604,435.5670,0.0000,0.0000,Pass
B3-3,228,2348,7.3844,11.9690,23.7313,96.3699,442.3180,0.0000,0.0000,Pass
B3-3,228,2390,5.7321,11.9512,23.7112,94.5549,441.5680,0.0000,0.0000,Pass
B3-3,228,2394,6.8224,11.9277,23.5022,98.3451,433.8170,0.0000,0.0000,Pass
B3-3,228,2395,6.9448,11.9282,23.7849,97.7006,444.3180,0.0000,0.0000,Pass
B3-3,228,2404,6.0223,11.9239,23.7448,96.3966,442.8180,0.0000,0.0000,Pass
B3-3,228,2405,6.3445,11.9253,24.0511,99.0364,454.3200,0.0000,0.0000,Pass
B3-3,228,2406,6.4223,11.9256,23.7782,97.6033,444.0680,0.0000,0.0000,Pass
B3-3,228,2407,6.5445,11.9263,23.6440,99.1687,439.0670,0.0000,0.0000,Pass
B3-3,228,2408,6.6222,11.9269,24.5490,97.7841,473.3230,0.0000,0.0000,Pass
B3-3,228,2409,6.7445,11.9273,23.7246,97.7809,442.0680,0.0000,0.0000,Pass
B3-3,228,2410,7.0228,11.9285,23.7649,96.8735,443.5680,0.0000,0.0000,Pass
B3-3,228,2411,7.1451,11.9290,23.6440,96.2617,439.0670,0.0000,0.0000,Pass
B3-3,228,2412,7.2232,11.9295,23.5766,96.5783,436.5670,0.0000,0.0000,Pass
B3-3,228,2413,7.3455,11.9300,23.7716,93.7330,443.8180,0.0000,0.0000,Pass
B3-3,228,2414,7.4237,11.9302,23.6574,94.7979,439.5680,0.0000,0.0000,Pass
B3-3,228,2492,5.9835,11.8848,23.7313,96.2996,442.3180,0.0000,0.0000,Pass
B3-3,228,2493,6.3837,11.8864,24.0511,98.5149,454.3200,0.0000,0.0000,Pass
B3-3,228,2494,6.5837,11.8873,23.5698,97.3068,436.3170,0.0000,0.0000,Pass
B3-3,228,2495,6.7838,11.8886,23.7515,97.4061,443.0680,0.0000,0.0000,Pass
B3-3,228,2496,6.9839,11.8894,23.5698,97.3695,436.3170,0.0000,0.0000,Pass
B3-3,228,2497,7.1842,11.8903,23.6103,94.9517,437.8170,0.0000,0.0000,Pass
B3-3,228,2498,7.3847,11.8911,23.4208,94.7149,430.8160,0.0000,0.0000,Pass
B3-3,228,2520,5.7459,11.8609,23.6709,94.2487,440.0680,0.0000,0.0000,Pass
B3-3,228,2521,5.8837,11.8622,23.6238,97.1362,438.3170,0.0000,0.0000,Pass
B3-3,228,2567,5.8449,11.8230,23.5495,95.7618,435.5670,0.0000,0.0000,Pass
B3-3,228,2568,5.9227,11.8234,23.6843,94.0819,440.5680,0.0000,0.0000,Pass
B3-3,228,2578,6.2444,11.8044,23.6574,96.3933,439.5680,0.0000,0.0000,Pass
B3-3,228,2579,6.3224,11.8048,23.8451,98.0055,446.5690,0.0000,0.0000,Pass
B3-3,228,2580,6.4912,11.8057,23.8251,97.2609,445.8180,0.0000,0.0000,Pass
B3-3,228,2581,6.5692,11.8059,23.7448,95.3052,442.8180,0.0000,0.0000,Pass
B3-3,228,2582,6.7377,11.8069,23.6507,95.2513,439.3170,0.0000,0.0000,Pass
B3-3,228,2583,6.8158,11.8073,23.6373,97.3840,438.8170,0.0000,0.0000,Pass
B3-3,228,2584,6.9846,11.8081,23.6642,97.1592,439.8180,0.0000,0.0000,Pass
B3-3,228,2585,7.0629,11.8083,23.2776,95.7679,425.5650,0.0000,0.0000,Pass
B3-3,228,2586,7.2317,11.8092,23.5563,96.9532,435.8170,0.0000,0.0000,Pass
B3-3,228,2587,7.3100,11.8094,23.4751,94.0034,432.8160,0.0000,0.0000,Pass
B3-3,228,2588,7.4790,11.8101,23.7448,95.3005,442.8180,0.0000,0.0000,Pass
B3-3,228,2620,5.8840,11.7842,23.5563,96.8229,435.8170,0.0000,0.0000,Pass
B3-3,228,2621,5.7459,11.7830,23.5968,94.4258,437.3170,0.0000,0.0000,Pass
B3-3,228,2665,6.1602,11.7802,23.6642,94.9288,439.8180,0.0000,0.0000,Pass
B3-3,228,2674,5.9841,11.7626,23.5090,94.6455,434.0670,0.0000,0.0000,Pass
B3-3,228,2685,6.2447,11.7566,23.4954,95.6338,433.5670,0.0000,0.0000,Pass
B3-3,228,2686,6.3227,11.7569,23.7112,97.9303,441.5680,0.0000,0.0000,Pass
B3-3,228,2687,6.4914,11.7578,23.7716,96.9822,443.8180,0.0000,0.0000,Pass
B3-3,228,2688,6.5694,11.7579,23.7045,97.4274,441.3180,0.0000,0.0000,Pass
B3-3,228,2689,6.7378,11.7591,23.4819,96.9852,433.0660,0.0000,0.0000,Pass
B3-3,228,2690,6.8160,11.7593,23.4954,95.9632,433.5670,0.0000,0.0000,Pass
B3-3,228,2691,6.9849,11.7600,23.4004,97.1933,430.0660,0.0000,0.0000,Pass
B3-3,228,2692,7.0631,11.7605,23.3118,96.1180,426.8160,0.0000,0.0000,Pass
B3-3,228,2693,7.2319,11.7612,23.7112,93.9601,441.5680,0.0000,0.0000,Pass
B3-3,228,2694,7.3102,11.7614,23.7448,94.5816,442.8180,0.0000,0.0000,Pass
B3-3,228,2695,7.4791,11.7621,23.7649,93.0023,443.5680,0.0000,0.0000,Pass
B3-3,228,2757,6.6535,11.7400,24.4841,97.4391,470.8220,0.0000,0.0000,Pass
B3-3,228,2758,7.1476,11.7420,23.5495,97.4959,435.5670,0.0000,0.0000,Pass
B3-3,228,2769,6.1215,11.7270,23.5968,95.5520,437.3170,0.0000,0.0000,Pass
B3-3,228,2770,6.1993,11.7272,23.7380,95.6838,442.5680,0.0000,0.0000,Pass
B3-3,228,2771,6.3680,11.7280,23.5766,96.1734,436.5670,0.0000,0.0000,Pass
B3-3,228,2772,6.4460,11.7285,23.6574,96.6172,439.5680,0.0000,0.0000,Pass
B3-3,228,2773,6.8614,11.7305,23.5360,95.9756,435.0670,0.0000,0.0000,Pass
B3-3,228,2774,6.9397,11.7308,23.6170,96.1391,438.0670,0.0000,0.0000,Pass
B3-3,228,2775,7.3557,11.7326,23.7849,94.6769,444.3180,0.0000,0.0000,Pass
B3-3,228,2776,7.4339,11.7329,23.7448,94.9788,442.8180,0.0000,0.0000,Pass
B3-3,228,2797,6.0231,11.7237,23.5833,95.9353,436.8170,0.0000,0.0000,Pass
B3-3,228,2800,6.9397,11.7308,23.6170,96.1391,438.0670,0.0000,0.0000,Pass
B3-3,228,2844,5.9845,11.6846,23.6978,94.8681,441.0680,0.0000,0.0000,Pass
B3-3,228,2846,6.8616,11.6826,23.4683,94.9192,432.5660,0.0000,0.0000,Pass
B3-3,228,2855,6.1216,11.6789,23.5901,94.8758,437.0670,0.0000,0.0000,Pass
B3-3,228,2856,6.1996,11.6793,23.5631,97.1977,436.0670,0.0000,0.0000,Pass
B3-3,228,2857,6.3683,11.6801,23.5968,97.0265,437.3170,0.0000,0.0000,Pass
B3-3,228,2858,6.4462,11.6804,23.6776,95.9285,440.3180,0.0000,0.0000,Pass
B3-3,228,2859,6.9398,11.6828,23.4683,95.9215,432.5660,0.0000,0.0000,Pass
B3-3,228,2860,7.3559,11.6846,23.6238,94.2546,438.3170,0.0000,0.0000,Pass
B3-3,228,2861,7.4341,11.6850,23.6373,93.5124,438.8170,0.0000,0.0000,Pass
B3-3,228,2919,6.6537,11.6714,24.7234,96.1561,480.0740,0.0000,0.0000,Pass
B3-3,228,2920,7.1479,11.6737,23.6373,95.3254,438.8170,0.0000,0.0000,Pass
B3-3,228,2927,5.8847,11.6621,23.8317,96.0916,446.0680,0.0000,0.0000,Pass
B3-3,228,2939,5.7467,11.6482,23.7045,92.6259,441.3180,0.0000,0.0000,Pass
B3-3,228,2940,6.2451,11.6505,23.6170,96.9067,438.0670,0.0000,0.0000,Pass
B3-3,228,2941,6.3232,11.6509,23.5766,95.5345,436.5670,0.0000,0.0000,Pass
B3-3,228,2942,6.4919,11.6516,23.5360,96.7026,435.0670,0.0000,0.0000,Pass
B3-3,228,2943,6.5697,11.6518,23.5968,95.0857,437.3170,0.0000,0.0000,Pass
B3-3,228,2944,6.7386,11.6529,23.5157,96.2410,434.3170,0.0000,0.0000,Pass
B3-3,228,2945,6.8164,11.6534,23.5225,97.0028,434.5670,0.0000,0.0000,Pass
B3-3,228,2946,6.9855,11.6540,23.4276,95.8781,431.0660,0.0000,0.0000,Pass
B3-3,228,2947,7.0635,11.6544,23.3799,95.7418,429.3160,0.0000,0.0000,Pass
B3-3,228,2948,7.2325,11.6550,23.6574,94.2306,439.5680,0.0000,0.0000,Pass
B3-3,228,2949,7.3106,11.6554,23.6440,94.4279,439.0670,0.0000,0.0000,Pass
B3-3,228,2950,7.4796,11.6560,23.6574,93.0368,439.5680,0.0000,0.0000,Pass
B3-3,228,2982,7.0635,11.6544,23.3799,95.7418,429.3160,0.0000,0.0000,Pass
B3-3,228,3025,6.1609,11.6262,23.5090,94.4377,434.0670,0.0000,0.0000,Pass
B3-3,228,3031,5.8459,11.6229,23.6978,94.0677,441.0680,0.0000,0.0000,Pass
B3-3,228,3032,5.9236,11.6232,23.8718,95.1142,447.5690,0.0000,0.0000,Pass
B3-3,228,3049,6.2453,11.6025,23.7582,95.7411,443.3180,0.0000,0.0000,Pass
B3-3,228,3050,6.3232,11.6030,23.5833,97.3922,436.8170,0.0000,0.0000,Pass
B3-3,228,3051,6.4920,11.6036,23.4954,96.6759,433.5670,0.0000,0.0000,Pass
B3-3,228,3052,6.5700,11.6040,23.4344,96.5426,431.3160,0.0000,0.0000,Pass
B3-3,228,3053,6.7387,11.6050,23.4683,95.9750,432.5660,0.0000,0.0000,Pass
B3-3,228,3054,6.8167,11.6054,23.3527,96.5369,428.3160,0.0000,0.0000,Pass
B3-3,228,3055,6.9855,11.6061,23.5428,96.3129,435.3170,0.0000,0.0000,Pass
B3-3,228,3056,7.0637,11.6064,23.4276,95.0849,431.0660,0.0000,0.0000,Pass
B3-3,228,3057,7.2326,11.6072,23.6103,95.4331,437.8170,0.0000,0.0000,Pass
B3-3,228,3058,7.3109,11.6074,23.3868,95.5232,429.5660,0.0000,0.0000,Pass
B3-3,228,3059,7.4799,11.6080,23.6305,93.2791,438.5670,0.0000,0.0000,Pass
B3-3,228,3116,5.8850,11.5843,23.6709,93.7480,440.0680,0.0000,0.0000,Pass
B3-3,228,3118,6.9013,11.5869,23.2571,96.7158,424.8150,0.0000,0.0000,Pass
B3-3,228,3119,7.3955,11.5889,23.6373,92.7409,438.8170,0.0000,0.0000,Pass
B3-3,228,3124,6.9013,11.5869,23.2571,96.7158,424.8150,0.0000,0.0000,Pass
B3-3,228,3131,6.1221,11.5730,23.6709,95.5279,440.0680,0.0000,0.0000,Pass
B3-3,228,3132,6.2001,11.5734,23.6776,98.0528,440.3180,0.0000,0.0000,Pass
B3-3,228,3133,6.6154,11.5755,25.8933,95.7421,526.5810,0.0000,0.0000,Pass
B3-3,228,3134,6.6933,11.5759,23.8451,95.6885,446.5690,0.0000,0.0000,Pass
B3-3,228,3135,7.1093,11.5775,23.5698,94.7706,436.3170,0.0000,0.0000,Pass
B3-3,228,3136,7.1875,11.5778,23.6103,95.1690,437.8170,0.0000,0.0000,Pass
B3-3,228,3161,5.7470,11.5700,23.8384,94.4547,446.3190,0.0000,0.0000,Pass
B3-3,228,3163,5.9850,11.5623,23.4683,94.5886,432.5660,0.0000,0.0000,Pass
B3-3,228,3200,6.2454,11.5497,23.6642,95.3337,439.8180,0.0000,0.0000,Pass
B3-3,228,3217,5.7473,11.5222,23.8518,93.0074,446.8190,0.0000,0.0000,Pass
B3-3,228,3218,5.9462,11.5233,23.6036,94.4427,437.5670,0.0000,0.0000,Pass
B3-3,228,3219,6.0240,11.5236,23.5360,94.6935,435.0670,0.0000,0.0000,Pass
B3-3,228,3220,6.1224,11.5251,23.5631,94.8846,436.0670,0.0000,0.0000,Pass
B3-3,228,3221,6.2003,11.5254,23.6642,97.2922,439.8180,0.0000,0.0000,Pass
B3-3,228,3222,6.6155,11.5277,25.9363,95.8855,528.3310,0.0000,0.0000,Pass
B3-3,228,3223,6.6935,11.5279,24.0776,95.6945,455.3200,0.0000,0.0000,Pass
B3-3,228,3224,7.1094,11.5296,23.4819,97.0826,433.0660,0.0000,0.0000,Pass
B3-3,228,3225,7.1877,11.5299,23.5698,96.3659,436.3170,0.0000,0.0000,Pass
B3-3,228,3287,6.9015,11.5185,23.5090,95.3022,434.0670,0.0000,0.0000,Pass
B3-3,228,3288,7.3958,11.5204,23.4683,93.5905,432.5660,0.0000,0.0000,Pass
B3-3,228,3301,6.2456,11.4967,23.6238,96.0603,438.3170,0.0000,0.0000,Pass
B3-3,228,3302,6.3238,11.4968,23.3595,93.6420,428.5660,0.0000,0.0000,Pass
B3-3,228,3303,6.4925,11.4975,23.6507,96.1209,439.3170,0.0000,0.0000,Pass
B3-3,228,3304,6.5705,11.4979,23.5022,95.1049,433.8170,0.0000,0.0000,Pass
B3-3,228,3305,6.7390,11.4991,23.6574,97.4027,439.5680,0.0000,0.0000,Pass
B3-3,228,3306,6.8171,11.4994,23.4140,95.7337,430.5660,0.0000,0.0000,Pass
B3-3,228,3307,6.9861,11.5001,23.5428,95.3817,435.3170,0.0000,0.0000,Pass
B3-3,228,3308,7.0641,11.5004,23.3868,95.8995,429.5660,0.0000,0.0000,Pass
B3-3,228,3309,7.2332,11.5010,23.5022,92.8927,433.8170,0.0000,0.0000,Pass
B3-3,228,3310,7.3113,11.5014,23.4615,93.9005,432.3160,0.0000,0.0000,Pass
B3-3,228,3311,7.4803,11.5020,23.7782,92.0109,444.0680,0.0000,0.0000,Pass
B3-3,228,3343,5.9853,11.4845,23.6440,94.6651,439.0670,0.0000,0.0000,Pass
B3-3,228,3388,6.1615,11.4722,23.5157,96.1733,434.3170,0.0000,0.0000,Pass
B3-3,228,3394,5.8854,11.4620,23.8184,93.4524,445.5680,0.0000,0.0000,Pass
B3-3,228,3411,6.2459,11.4487,23.7313,94.9340,442.3180,0.0000,0.0000,Pass
B3-3,228,3412,6.3240,11.4489,23.6776,94.0969,440.3180,0.0000,0.0000,Pass
B3-3,228,3413,6.4927,11.4495,23.5428,95.8573,435.3170,0.0000,0.0000,Pass
B3-3,228,3414,6.5707,11.4501,23.5090,94.2388,434.0670,0.0000,0.0000,Pass
B3-3,228,3415,6.7395,11.4511,23.5360,94.8530,435.0670,0.0000,0.0000,Pass
B3-3,228,3416,6.8174,11.4515,23.5563,94.1454,435.8170,0.0000,0.0000,Pass
B3-3,228,3417,6.9863,11.4520,23.6305,96.0527,438.5670,0.0000,0.0000,Pass
B3-3,228,3418,7.0644,11.4524,23.4276,94.1307,431.0660,0.0000,0.0000,Pass
B3-3,228,3419,7.2333,11.4531,23.4344,94.0291,431.3160,0.0000,0.0000,Pass
B3-3,228,3420,7.3115,11.4534,23.6574,94.1543,439.5680,0.0000,0.0000,Pass
B3-3,228,3421,7.4806,11.4539,23.5631,92.7261,436.0670,0.0000,0.0000,Pass
B3-3,228,3448,5.7477,11.4441,23.8184,93.2583,445.5680,0.0000,0.0000,Pass
B3-3,228,3484,6.6548,11.4319,25.1448,96.5386,496.5760,0.0000,0.0000,Pass
B3-3,228,3485,7.1489,11.4340,23.3936,92.0456,429.8160,0.0000,0.0000,Pass
B3-3,228,3493,5.8468,11.4228,23.7045,95.8238,441.3180,0.0000,0.0000,Pass
B3-3,228,3494,5.9245,11.4231,23.6911,93.4929,440.8180,0.0000,0.0000,Pass
B3-3,228,3503,6.1228,11.4190,23.6305,93.4586,438.5670,0.0000,0.0000,Pass
B3-3,228,3504,6.2008,11.4194,23.9051,93.9576,448.8190,0.0000,0.0000,Pass
B3-3,228,3505,6.3693,11.4200,23.3118,94.5975,426.8160,0.0000,0.0000,Pass
B3-3,228,3506,6.4476,11.4203,23.4683,95.1494,432.5660,0.0000,0.0000,Pass
B3-3,228,3507,6.8629,11.4226,23.4819,94.4755,433.0660,0.0000,0.0000,Pass
B3-3,228,3508,6.9410,11.4229,23.4344,94.1779,431.3160,0.0000,0.0000,Pass
B3-3,228,3509,7.3570,11.4246,23.5022,93.7721,433.8170,0.0000,0.0000,Pass
B3-3,228,3510,7.4353,11.4247,23.5157,92.7863,434.3170,0.0000,0.0000,Pass
B3-3,228,3534,5.7476,11.3963,23.8050,93.7592,445.0680,0.0000,0.0000,Pass
B3-3,228,3565,6.2463,11.3956,23.6574,94.8988,439.5680,0.0000,0.0000,Pass
B3-3,228,3580,5.8858,11.3841,23.8050,91.6388,445.0680,0.0000,0.0000,Pass
B3-3,228,3585,6.1230,11.3711,23.6507,93.6647,439.3170,0.0000,0.0000,Pass
B3-3,228,3586,6.2009,11.3716,23.8584,96.3876,447.0690,0.0000,0.0000,Pass
B3-3,228,3587,6.3696,11.3722,23.5428,95.0570,435.3170,0.0000,0.0000,Pass
B3-3,228,3588,6.4477,11.3725,23.5698,95.2882,436.3170,0.0000,0.0000,Pass
B3-3,228,3589,6.8632,11.3744,23.4954,93.8495,433.5670,0.0000,0.0000,Pass
B3-3,228,3590,6.9412,11.3749,23.5360,94.1200,435.0670,0.0000,0.0000,Pass
B3-3,228,3591,7.3574,11.3765,23.6911,91.9956,440.8180,0.0000,0.0000,Pass
B3-3,228,3592,7.4354,11.3769,23.7782,91.9397,444.0680,0.0000,0.0000,Pass
B3-3,228,3655,5.9859,11.3623,23.6507,94.2413,439.3170,0.0000,0.0000,Pass
B3-3,228,3658,6.6551,11.3636,25.4343,96.1284,508.0780,0.0000,0.0000,Pass
B3-3,228,3659,7.1493,11.3653,23.5631,94.3370,436.0670,0.0000,0.0000,Pass
B3-3,228,3672,6.2465,11.3426,23.7515,93.1661,443.0680,0.0000,0.0000,Pass
B3-3,228,3673,6.3246,11.3429,23.6440,94.7065,439.0670,0.0000,0.0000,Pass
B3-3,228,3674,6.4932,11.3435,23.5495,94.7647,435.5670,0.0000,0.0000,Pass
B3-3,228,3675,6.5713,11.3439,23.4004,95.2728,430.0660,0.0000,0.0000,Pass
B3-3,228,3676,6.7398,11.3451,23.6440,95.2116,439.0670,0.0000,0.0000,Pass
B3-3,228,3677,6.8179,11.3453,23.5090,94.8656,434.0670,0.0000,0.0000,Pass
B3-3,228,3678,6.9868,11.3461,23.6978,94.9164,441.0680,0.0000,0.0000,Pass
B3-3,228,3679,7.0648,11.3464,23.6373,93.7319,438.8170,0.0000,0.0000,Pass
B3-3,228,3680,7.2339,11.3470,23.7313,92.0557,442.3180,0.0000,0.0000,Pass
B3-3,228,3681,7.3119,11.3473,23.7246,92.2135,442.0680,0.0000,0.0000,Pass
B3-3,228,3682,7.4811,11.3480,23.8184,91.0327,445.5680,0.0000,0.0000,Pass
B3-3,228,3717,6.0250,11.3236,23.6036,92.9006,437.5670,0.0000,0.0000,Pass
B3-3,228,3720,5.7482,11.3181,23.7380,92.9443,442.5680,0.0000,0.0000,Pass
B3-3,228,3763,6.1622,11.3183,23.5698,93.8015,436.3170,0.0000,0.0000,Pass
B3-3,228,3780,6.2466,11.2945,23.5428,93.0928,435.3170,0.0000,0.0000,Pass
B3-3,228,3781,6.3247,11.2952,23.6911,94.4386,440.8180,0.0000,0.0000,Pass
B3-3,228,3782,6.4935,11.2956,23.4751,93.3740,432.8160,0.0000,0.0000,Pass
B3-3,228,3783,6.5716,11.2960,23.4072,92.8287,430.3160,0.0000,0.0000,Pass
B3-3,228,3784,6.7401,11.2970,23.6507,94.2563,439.3170,0.0000,0.0000,Pass
B3-3,228,3785,6.8182,11.2974,23.4208,94.9223,430.8160,0.0000,0.0000,Pass
B3-3,228,3786,6.9871,11.2981,23.6170,93.8721,438.0670,0.0000,0.0000,Pass
B3-3,228,3787,7.0652,11.2984,23.3936,93.7898,429.8160,0.0000,0.0000,Pass
B3-3,228,3788,7.2341,11.2989,23.6170,92.4980,438.0670,0.0000,0.0000,Pass
B3-3,228,3789,7.3122,11.2995,23.7649,92.4082,443.5680,0.0000,0.0000,Pass
B3-3,228,3790,7.4814,11.2999,23.6776,92.8472,440.3180,0.0000,0.0000,Pass
B3-3,228,3850,5.9862,11.2842,23.5833,93.0666,436.8170,0.0000,0.0000,Pass
B3-3,228,3853,6.4092,11.2766,23.4751,95.3142,432.8160,0.0000,0.0000,Pass
B3-3,228,3854,6.9028,11.2790,23.4954,93.4266,433.5670,0.0000,0.0000,Pass
B3-3,228,3855,7.3969,11.2808,23.3799,93.7240,429.3160,0.0000,0.0000,Pass
B3-3,228,3862,5.7483,11.2670,23.7782,92.0179,444.0680,0.0000,0.0000,Pass
B3-3,228,3869,6.1235,11.2652,23.8251,93.5892,445.8180,0.0000,0.0000,Pass
B3-3,228,3870,6.2016,11.2653,23.7849,93.3122,444.3180,0.0000,0.0000,Pass
B3-3,228,3871,6.6168,11.2677,26.8944,93.8049,568.0870,0.0000,0.0000,Pass
B3-3,228,3872,6.6947,11.2679,24.2358,95.5110,461.3210,0.0000,0.0000,Pass
B3-3,228,3873,7.1108,11.2695,23.7380,93.2436,442.5680,0.0000,0.0000,Pass
B3-3,228,3874,7.1887,11.2697,23.6103,92.4148,437.8170,0.0000,0.0000,Pass
B3-3,228,3890,5.8864,11.2618,23.8984,93.0059,448.5690,0.0000,0.0000,Pass
B3-3,228,3933,6.2471,11.2416,23.6843,92.5802,440.5680,0.0000,0.0000,Pass
B3-3,228,3946,5.8476,11.2226,23.7045,90.8371,441.3180,0.0000,0.0000,Pass
B3-3,228,3947,5.9254,11.2228,23.7849,92.9624,444.3180,0.0000,0.0000,Pass
B3-3,228,3956,6.1239,11.2171,23.5698,93.9956,436.3170,0.0000,0.0000,Pass
B3-3,228,3957,6.2020,11.2175,24.0578,95.4460,454.5700,0.0000,0.0000,Pass
B3-3,228,3958,6.6171,11.2197,26.9890,92.5059,572.0880,0.0000,0.0000,Pass
B3-3,228,3959,6.6949,11.2198,24.4320,94.0418,468.8220,0.0000,0.0000,Pass
B3-3,228,3960,7.1109,11.2214,23.8851,93.5632,448.0690,0.0000,0.0000,Pass
B3-3,228,3961,7.1890,11.2218,23.7112,93.8281,441.5680,0.0000,0.0000,Pass
B3-3,228,4027,6.9030,11.2105,23.3322,91.5055,427.5660,0.0000,0.0000,Pass
B3-3,228,4028,7.3972,11.2123,23.5428,91.1729,435.3170,0.0000,0.0000,Pass
B3-3,228,4034,5.7488,11.1890,23.7782,92.2947,444.0680,0.0000,0.0000,Pass
B3-3,228,4040,6.2473,11.1887,23.6843,91.1279,440.5680,0.0000,0.0000,Pass
B3-3,228,4042,6.4941,11.1897,23.6709,94.7659,440.0680,0.0000,0.0000,Pass
B3-3,242,286,-136.5760,-2.7618,23.6036,90.8817,437.5670,0.0000,0.0000,Pass
B3-3,242,287,-136.4640,-2.7614,23.6440,90.9561,439.0670,0.0000,0.0000,Pass
B3-3,242,293,-135.9300,-2.8075,23.4411,96.5606,431.5660,0.0000,0.0000,Pass
B3-3,242,294,-135.8820,-2.8074,23.5698,95.9664,436.3170,0.0000,0.0000,Pass
B3-3,242,295,-135.6700,-2.8061,23.3799,95.1830,429.3160,0.0000,0.0000,Pass
B3-3,242,296,-135.6220,-2.8060,23.5428,95.1948,435.3170,0.0000,0.0000,Pass
B3-3,242,337,-136.3010,-2.8213,23.4886,92.0982,433.3160,0.0000,0.0000,Pass
B3-3,242,338,-136.1010,-2.8204,23.5090,94.3301,434.0670,0.0000,0.0000,Pass
B3-3,242,339,-135.1030,-2.8161,23.5225,93.4184,434.5670,0.0000,0.0000,Pass
B3-3,242,340,-134.9030,-2.8152,23.6305,91.9984,438.5670,0.0000,0.0000,Pass
B3-3,242,367,-136.3010,-2.8993,23.5293,93.0837,434.8170,0.0000,0.0000,Pass
B3-3,242,368,-136.1010,-2.8986,23.4547,95.4595,432.0660,0.0000,0.0000,Pass
B3-3,242,369,-135.1020,-2.8942,23.3799,93.5048,429.3160,0.0000,0.0000,Pass
B3-3,242,373,-134.9020,-2.8934,23.7246,92.5638,442.0680,0.0000,0.0000,Pass
B3-3,242,380,-135.4130,-2.9015,23.3868,96.0048,429.5660,0.0000,0.0000,Pass
B3-3,242,381,-135.3590,-2.9013,23.5495,92.6451,435.5670,0.0000,0.0000,Pass
B3-3,242,434,-136.5760,-2.9328,23.5360,93.1028,435.0670,0.0000,0.0000,Pass
B3-3,242,435,-136.4640,-2.9325,23.6574,92.1030,439.5680,0.0000,0.0000,Pass
B3-3,242,441,-136.3000,-2.9665,23.3391,95.1196,427.8160,0.0000,0.0000,Pass
B3-3,242,442,-135.1020,-2.9612,23.4479,95.0965,431.8160,0.0000,0.0000,Pass
B3-3,242,468,-136.3000,-3.0445,23.4411,94.7286,431.5660,0.0000,0.0000,Pass
B3-3,242,469,-135.1020,-3.0393,23.5022,95.1029,433.8170,0.0000,0.0000,Pass
B3-3,242,497,-136.4630,-3.0866,23.5631,93.6032,436.0670,0.0000,0.0000,Pass
B3-3,242,499,-136.5750,-3.0870,23.6642,91.6259,439.8180,0.0000,0.0000,Pass
B3-3,242,500,-135.4740,-3.0875,23.5293,95.3628,434.8170,0.0000,0.0000,Pass
B3-3,242,501,-135.4260,-3.0872,23.4886,96.9762,433.3160,0.0000,0.0000,Pass
B3-3,242,502,-135.3440,-3.0869,23.6238,95.8058,438.3170,0.0000,0.0000,Pass
B3-3,242,503,-135.2960,-3.0867,23.5090,95.5050,434.0670,0.0000,0.0000,Pass
B3-3,242,535,-136.3000,-3.1164,23.4276,94.3250,431.0660,0.0000,0.0000,Pass
B3-3,242,536,-136.1000,-3.1157,23.5022,95.6264,433.8170,0.0000,0.0000,Pass
B3-3,242,537,-135.1020,-3.1113,23.6507,95.1272,439.3170,0.0000,0.0000,Pass
B3-3,242,538,-134.9010,-3.1104,23.6574,92.5065,439.5680,0.0000,0.0000,Pass
B3-3,242,547,-135.9700,-3.1351,23.2365,94.9094,424.0650,0.0000,0.0000,Pass
B3-3,242,548,-135.5800,-3.1332,23.5901,96.9647,437.0670,0.0000,0.0000,Pass
B3-3,242,549,-134.7710,-3.1299,23.6238,94.5828,438.3170,0.0000,0.0000,Pass
B3-3,242,575,-135.2990,-3.1618,23.5698,95.9638,436.3170,0.0000,0.0000,Pass
B3-3,242,591,-136.2990,-3.1944,23.1954,96.4031,422.5650,0.0000,0.0000,Pass
B3-3,242,592,-136.1000,-3.1936,23.4954,97.2937,433.5670,0.0000,0.0000,Pass
B3-3,242,593,-135.1010,-3.1892,23.4751,95.3286,432.8160,0.0000,0.0000,Pass
B3-3,242,594,-134.9010,-3.1885,23.6036,94.0095,437.5670,0.0000,0.0000,Pass
B3-3,242,600,-135.8640,-3.1994,23.5090,97.9004,434.0670,0.0000,0.0000,Pass
B3-3,242,601,-135.8160,-3.1993,23.5293,97.4380,434.8170,0.0000,0.0000,Pass
B3-3,242,602,-135.7340,-3.1989,23.8251,98.4744,445.8180,0.0000,0.0000,Pass
B3-3,242,603,-135.6860,-3.1986,23.7045,96.2201,441.3180,0.0000,0.0000,Pass
B3-3,242,604,-135.3380,-3.2010,23.5901,96.5601,437.0670,0.0000,0.0000,Pass
B3-3,242,605,-135.2600,-3.2007,23.5833,96.5134,436.8170,0.0000,0.0000,Pass
B3-3,242,656,-135.9700,-3.2132,23.4683,97.3351,432.5660,0.0000,0.0000,Pass
B3-3,242,657,-135.5800,-3.2112,23.6642,97.4303,439.8180,0.0000,0.0000,Pass
B3-3,242,658,-134.7710,-3.2079,23.5563,94.0894,435.8170,0.0000,0.0000,Pass
B3-3,242,684,-136.5510,-3.2336,23.5563,95.0593,435.8170,0.0000,0.0000,Pass
B3-3,242,694,-135.2990,-3.2398,23.7448,96.1889,442.8180,0.0000,0.0000,Pass
B3-3,242,700,-136.3120,-3.2598,23.3459,94.7352,428.0660,0.0000,0.0000,Pass
B3-3,242,701,-135.1130,-3.2547,23.5225,95.1392,434.5670,0.0000,0.0000,Pass
B3-3,242,702,-135.9690,-3.2651,23.5022,97.7045,433.8170,0.0000,0.0000,Pass
B3-3,242,703,-135.8590,-3.2647,23.6911,96.8887,440.8180,0.0000,0.0000,Pass
B3-3,242,704,-135.8110,-3.2645,23.5901,97.7235,437.0670,0.0000,0.0000,Pass
B3-3,242,705,-135.7380,-3.2643,23.8918,98.5492,448.3190,0.0000,0.0000,Pass
B3-3,242,706,-135.6900,-3.2640,23.6574,96.6557,439.5680,0.0000,0.0000,Pass
B3-3,242,707,-135.5800,-3.2633,23.6709,96.7247,440.0680,0.0000,0.0000,Pass
B3-3,242,708,-135.3990,-3.2623,23.8984,97.4200,448.5690,0.0000,0.0000,Pass
B3-3,242,709,-134.7710,-3.2598,23.5225,93.1124,434.5670,0.0000,0.0000,Pass
B3-3,242,731,-136.5890,-3.2727,23.5766,93.4492,436.5670,0.0000,0.0000,Pass
B3-3,242,732,-136.5120,-3.2725,23.4208,93.9280,430.8160,0.0000,0.0000,Pass
B3-3,242,786,-136.2380,-3.2863,23.3731,98.3346,429.0660,0.0000,0.0000,Pass
B3-3,242,787,-136.1260,-3.2858,23.4954,96.5825,433.5670,0.0000,0.0000,Pass
B3-3,242,788,-135.0400,-3.2811,23.5360,96.5125,435.0670,0.0000,0.0000,Pass
B3-3,242,789,-134.9280,-3.2806,23.5360,94.0369,435.0670,0.0000,0.0000,Pass
B3-3,242,798,-135.4380,-3.3014,23.7112,98.3787,441.5680,0.0000,0.0000,Pass
B3-3,242,799,-135.3600,-3.3011,23.8251,98.4338,445.8180,0.0000,0.0000,Pass
B3-3,242,832,-136.5510,-3.3117,23.3595,94.9819,428.5660,0.0000,0.0000,Pass
B3-3,242,834,-136.4250,-3.3345,23.4479,96.7034,431.8160,0.0000,0.0000,Pass
B3-3,242,835,-135.6900,-3.3419,23.3391,96.9823,427.8160,0.0000,0.0000,Pass
B3-3,242,848,-135.9690,-3.3432,23.6978,98.2881,441.0680,0.0000,0.0000,Pass
B3-3,242,849,-135.8590,-3.3428,23.6238,98.0476,438.3170,0.0000,0.0000,Pass
B3-3,242,850,-135.8110,-3.3426,23.4276,99.2874,431.0660,0.0000,0.0000,Pass
B3-3,242,851,-135.7380,-3.3424,23.6036,99.8935,437.5670,0.0000,0.0000,Pass
B3-3,242,852,-135.5790,-3.3412,23.3118,99.1488,426.8160,0.0000,0.0000,Pass
B3-3,242,853,-135.3990,-3.3403,23.8451,98.7208,446.5690,0.0000,0.0000,Pass
B3-3,242,854,-134.7700,-3.3380,23.3868,94.5980,429.5660,0.0000,0.0000,Pass
B3-3,242,926,-135.2990,-3.3621,24.0908,98.4438,455.8200,0.0000,0.0000,Pass
B3-3,242,935,-136.4630,-3.3738,23.5360,95.6997,435.0670,0.0000,0.0000,Pass
B3-3,242,936,-136.3860,-3.3735,23.4004,96.7077,430.0660,0.0000,0.0000,Pass
B3-3,242,939,-135.3370,-3.4012,23.8050,97.9765,445.0680,0.0000,0.0000,Pass
B3-3,242,940,-135.2590,-3.4009,24.0710,97.0972,455.0700,0.0000,0.0000,Pass
B3-3,242,977,-136.4240,-3.4125,23.4411,95.4814,431.5660,0.0000,0.0000,Pass
B3-3,242,978,-136.5500,-3.4341,23.3936,95.0030,429.8160,0.0000,0.0000,Pass
B3-3,242,980,-135.2980,-3.4400,23.8251,97.0773,445.8180,0.0000,0.0000,Pass
B3-3,242,1000,-135.9990,-3.4654,23.5833,97.9110,436.8170,0.0000,0.0000,Pass
B3-3,242,1001,-135.7990,-3.4645,23.2228,98.9237,423.5650,0.0000,0.0000,Pass
B3-3,242,1002,-135.5980,-3.4633,23.0991,99.2503,419.0640,0.0000,0.0000,Pass
B3-3,242,1003,-135.3980,-3.4625,23.3527,98.9740,428.3160,0.0000,0.0000,Pass
B3-3,242,1039,-136.5890,-3.4732,23.5022,95.4373,433.8170,0.0000,0.0000,Pass
B3-3,242,1040,-136.5110,-3.4729,23.4411,95.1359,431.5660,0.0000,0.0000,Pass
B3-3,242,1042,-136.0380,-3.5045,23.7448,97.6649,442.8180,0.0000,0.0000,Pass
B3-3,242,1043,-135.9600,-3.5042,23.2708,99.9070,425.3150,0.0000,0.0000,Pass
B3-3,242,1044,-135.8370,-3.5037,23.2091,99.1264,423.0650,0.0000,0.0000,Pass
B3-3,242,1045,-135.7590,-3.5035,23.1404,99.1896,420.5650,0.0000,0.0000,Pass
B3-3,242,1046,-135.6370,-3.5025,23.3663,97.9238,428.8160,0.0000,0.0000,Pass
B3-3,242,1047,-135.5590,-3.5021,23.2365,97.8440,424.0650,0.0000,0.0000,Pass
B3-3,242,1048,-135.4370,-3.5016,23.2981,98.2206,426.3150,0.0000,0.0000,Pass
B3-3,242,1049,-135.3590,-3.5014,23.4208,99.3117,430.8160,0.0000,0.0000,Pass
B3-3,242,1050,-134.8010,-3.4991,23.7313,92.8720,442.3180,0.0000,0.0000,Pass
B3-3,242,1142,-135.9980,-3.5434,23.5631,98.3430,436.0670,0.0000,0.0000,Pass
B3-3,242,1143,-135.3980,-3.5404,23.3936,98.9430,429.8160,0.0000,0.0000,Pass
B3-3,242,1144,-134.7620,-3.5380,23.5022,93.0572,433.8170,0.0000,0.0000,Pass
B3-3,242,1157,-135.7980,-3.5425,22.9192,99.4348,412.5630,0.0000,0.0000,Pass
B3-3,242,1158,-135.5980,-3.5414,23.2844,99.1512,425.8150,0.0000,0.0000,Pass
B3-3,242,1193,-136.5500,-3.5496,23.4344,95.3779,431.3160,0.0000,0.0000,Pass
B3-3,242,1196,-135.8980,-3.5651,23.2502,98.9431,424.5650,0.0000,0.0000,Pass
B3-3,242,1197,-135.6980,-3.5642,23.3868,99.3764,429.5660,0.0000,0.0000,Pass
B3-3,242,1198,-135.4980,-3.5630,23.2981,99.2080,426.3150,0.0000,0.0000,Pass
B3-3,242,1199,-135.2980,-3.5622,23.3731,99.0842,429.0660,0.0000,0.0000,Pass
B3-3,242,1233,-136.2180,-3.5769,23.5901,97.4670,437.0670,0.0000,0.0000,Pass
B3-3,242,1234,-135.0200,-3.5716,23.6642,96.3900,439.8180,0.0000,0.0000,Pass
B3-3,242,1240,-136.5880,-3.5885,23.3527,95.2922,428.3160,0.0000,0.0000,Pass
