Repository: kimminkuy70-coder/Parameter

# B3 — kV 정점 정밀화 (26µm, 3런)

`../../공정모델링/B3_정점정밀화_DOE.xlsx` 설계를 실행한 결과입니다. R0.5·F64·W4 고정, kV만 0.5 간격.
(자재 라벨 D26B, RunID 4007~4009 — kV60 Q가 기존 D26과 일치해 동일 자재로 판단)

## 폴더 ↔ 조건

| 폴더 | kV | RunID | 측정직경(µm) | Q_dia | 직경 게이트(0.97~1.03) |
|---|---|---|---|---|---|
| B3-2_kV59.5_R0.5_F64_W4 | 59.5 | 4008 | 24.842 | 0.9555 | ❌ 탈락 |
| **B3-1_kV60.0_R0.5_F64_W4** | **60.0** | 4007 | **25.619** | **0.9854** | ✅ **통과** |
| B3-3_kV60.5_R0.5_F64_W4 | 60.5 | 4009 | 23.603 | 0.9078 | ❌ 탈락 |

## 결론 — "결과 A": 정점은 60, 그리고 창이 매우 좁고 비대칭

- **포물선 정점 kV\* = 59.89 ≈ 60** (1차 회귀 kv*=59.96과 일치) → **레시피 kV\*≈60 확정, 보정 불필요.**
- **정점 최대 Q = 0.988** → 26µm은 약 1.2% 언더사이즈가 구조적 한계(정점에서도 100% 못 맞춤).

File: 실험데이터/B3_정점정밀화_3런/B3-3_kV60.5_R0.5_F64_W4/XRA_VOID_4009.csv (part 4 of 6)
Test sample,DieID,ID,X position,Y position,Diameter (um),% Roundness,Area,% Overall Void,% Largest Void,Result
B3-3,252,1626,-6.9792,-3.7927,23.6036,98.6760,437.5670,0.0000,0.0000,Pass
B3-3,252,1627,-6.7695,-3.7920,23.2228,99.5694,423.5650,0.0000,0.0000,Pass
B3-3,252,1628,-5.7813,-3.7875,23.9184,98.5484,449.3190,0.0000,0.0000,Pass
B3-3,252,1629,-5.5711,-3.7865,24.0710,97.7449,455.0700,0.0000,0.0000,Pass
B3-3,252,1646,-6.5931,-3.8118,23.0715,97.0843,418.0640,0.0000,0.0000,Pass
B3-3,252,1647,-6.5154,-3.8114,23.0715,98.8117,418.0640,0.0000,0.0000,Pass
B3-3,252,1648,-6.3931,-3.8108,22.9955,99.5681,415.3140,0.0000,0.0000,Pass
B3-3,252,1649,-6.3154,-3.8102,23.2913,99.2222,426.0650,0.0000,0.0000,Pass
B3-3,252,1650,-6.1931,-3.8097,23.3118,99.2057,426.8160,0.0000,0.0000,Pass
B3-3,252,1651,-6.1151,-3.8093,23.2844,98.0486,425.8150,0.0000,0.0000,Pass
B3-3,252,1652,-5.9928,-3.8088,23.5293,98.3189,434.8170,0.0000,0.0000,Pass
B3-3,252,1653,-5.9149,-3.8086,23.5631,97.0297,436.0670,0.0000,0.0000,Pass
B3-3,252,1717,-7.2443,-3.8165,23.5698,95.3012,436.3170,0.0000,0.0000,Pass
B3-3,252,1733,-6.8742,-3.8500,23.9450,99.6009,450.3190,0.0000,0.0000,Pass
B3-3,252,1734,-5.6761,-3.8446,23.8384,97.4880,446.3190,0.0000,0.0000,Pass
B3-3,252,1736,-6.5541,-3.8503,23.5090,99.5910,434.0670,0.0000,0.0000,Pass
B3-3,252,1737,-6.3539,-3.8495,23.3868,99.5724,429.5660,0.0000,0.0000,Pass
B3-3,252,1738,-6.1539,-3.8482,23.1679,98.1102,421.5650,0.0000,0.0000,Pass
B3-3,252,1783,-6.9790,-3.8704,23.9981,97.2026,452.3190,0.0000,0.0000,Pass
B3-3,252,1784,-6.7691,-3.8695,23.7916,98.2651,444.5680,0.0000,0.0000,Pass
B3-3,252,1785,-5.7810,-3.8650,23.9915,96.2987,452.0690,0.0000,0.0000,Pass
B3-3,252,1786,-5.5708,-3.8641,23.8918,98.7644,448.3190,0.0000,0.0000,Pass
B3-3,252,1788,-6.6541,-3.8728,23.5766,97.9143,436.5670,0.0000,0.0000,Pass
B3-3,252,1789,-6.4539,-3.8719,23.2776,97.4772,425.5650,0.0000,0.0000,Pass
B3-3,252,1790,-6.2541,-3.8709,23.2844,99.0023,425.8150,0.0000,0.0000,Pass
B3-3,252,1791,-6.0538,-3.8698,23.2639,98.8020,425.0650,0.0000,0.0000,Pass
B3-3,252,1838,-6.6928,-3.9119,23.5360,98.9832,435.0670,0.0000,0.0000,Pass
B3-3,252,1839,-6.6149,-3.9117,23.4479,99.4213,431.8160,0.0000,0.0000,Pass
B3-3,252,1840,-6.4928,-3.9111,23.4344,99.1802,431.3160,0.0000,0.0000,Pass
B3-3,252,1841,-6.4148,-3.9109,23.4683,99.3629,432.5660,0.0000,0.0000,Pass
B3-3,252,1842,-6.2929,-3.9097,23.1404,99.8729,420.5650,0.0000,0.0000,Pass
B3-3,252,1843,-6.2149,-3.9095,23.3731,99.8268,429.0660,0.0000,0.0000,Pass
B3-3,252,1844,-6.0926,-3.9090,23.5833,97.8172,436.8170,0.2900,0.2900,Pass
B3-3,252,1845,-6.0146,-3.9087,23.3459,99.1681,428.0660,0.0000,0.0000,Pass
B3-3,252,1846,-5.4569,-3.9064,23.9450,95.1611,450.3190,0.0000,0.0000,Pass
B3-3,252,1916,-7.2437,-3.9267,23.8584,95.8797,447.0690,0.0000,0.0000,Pass
B3-3,252,1917,-6.8738,-3.9280,24.0445,98.6287,454.0700,0.0000,0.0000,Pass
B3-3,252,1918,-5.6757,-3.9227,24.1634,98.0199,458.5700,0.0000,0.0000,Pass
B3-3,252,1933,-6.6537,-3.9508,23.4547,99.1646,432.0660,0.0000,0.0000,Pass
B3-3,252,1934,-6.2536,-3.9486,23.4344,99.6743,431.3160,0.0000,0.0000,Pass
B3-3,252,1935,-6.0533,-3.9478,23.5901,98.5861,437.0670,0.0000,0.0000,Pass
B3-3,252,1936,-5.4174,-3.9452,23.9450,97.0237,450.3190,0.0000,0.0000,Pass
B3-3,252,1946,-6.4535,-3.9499,23.4276,97.9781,431.0660,0.0000,0.0000,Pass
B3-3,252,1979,-6.5535,-3.9725,23.6170,98.3856,438.0670,0.0000,0.0000,Pass
B3-3,252,1980,-6.1534,-3.9704,23.4954,99.3779,433.5670,0.0000,0.0000,Pass
B3-3,252,2035,-6.5922,-4.0116,23.5698,97.4405,436.3170,0.0000,0.0000,Pass
B3-3,252,2036,-6.5144,-4.0112,23.4004,98.8976,430.0660,0.0000,0.0000,Pass
B3-3,252,2037,-6.3921,-4.0109,23.5360,99.5383,435.0670,0.0000,0.0000,Pass
B3-3,252,2038,-6.3145,-4.0101,23.4344,99.8203,431.3160,0.0000,0.0000,Pass
B3-3,252,2039,-6.1922,-4.0095,23.3663,97.9990,428.8160,0.0000,0.0000,Pass
B3-3,252,2040,-6.1144,-4.0094,23.3391,99.0362,427.8160,0.0000,0.0000,Pass
B3-3,252,2041,-5.9921,-4.0088,23.5631,97.7090,436.0670,0.0000,0.0000,Pass
B3-3,252,2042,-5.9141,-4.0084,23.6507,99.1510,439.3170,0.0000,0.0000,Pass
B3-3,252,2108,-7.2432,-4.0369,23.8518,94.6382,446.8190,0.0000,0.0000,Pass
B3-3,252,2114,-6.5533,-4.0504,23.7045,99.7891,441.3180,0.0000,0.0000,Pass
B3-3,252,2115,-6.3530,-4.0496,23.3391,96.6526,427.8160,0.0000,0.0000,Pass
B3-3,252,2116,-6.1532,-4.0484,23.4344,98.6339,431.3160,0.0000,0.0000,Pass
B3-3,252,2117,-5.9528,-4.0475,23.7448,97.5283,442.8180,0.0000,0.0000,Pass
B3-3,252,2158,-7.0530,-4.0746,23.9650,95.1532,451.0690,0.0000,0.0000,Pass
B3-3,252,2159,-6.8531,-4.0738,23.8718,98.1766,447.5690,0.0000,0.0000,Pass
B3-3,252,2160,-6.4530,-4.0721,23.4140,99.2046,430.5660,0.0000,0.0000,Pass
B3-3,252,2161,-6.0529,-4.0701,23.7246,98.3537,442.0680,0.0000,0.0000,Pass
B3-3,252,2162,-5.6523,-4.0684,24.0974,96.3030,456.0700,0.0000,0.0000,Pass
B3-3,252,2196,-7.2041,-4.1079,23.9251,95.7780,449.5690,0.0000,0.0000,Pass
B3-3,252,2197,-7.0918,-4.1137,23.7716,97.4557,443.8180,0.0000,0.0000,Pass
B3-3,252,2198,-7.0139,-4.1135,23.8050,96.6261,445.0680,0.0000,0.0000,Pass
B3-3,252,2199,-6.8919,-4.1128,23.7179,96.0927,441.8180,0.0000,0.0000,Pass
B3-3,252,2200,-6.8141,-4.1125,24.0578,98.2520,454.5700,0.0000,0.0000,Pass
B3-3,252,2201,-6.6921,-4.1120,23.7380,98.6102,442.5680,0.0000,0.0000,Pass
B3-3,252,2202,-6.6141,-4.1118,23.7782,97.6001,444.0680,0.0000,0.0000,Pass
B3-3,252,2203,-6.4919,-4.1113,23.5698,98.6511,436.3170,0.0000,0.0000,Pass
B3-3,252,2204,-6.4139,-4.1110,23.3663,98.2486,428.8160,0.0000,0.0000,Pass
B3-3,252,2205,-6.2920,-4.1100,23.3731,97.7741,429.0660,0.0000,0.0000,Pass
B3-3,252,2206,-6.2141,-4.1098,23.3731,99.3271,429.0660,0.0000,0.0000,Pass
B3-3,252,2207,-6.0917,-4.1092,23.4072,96.8108,430.3160,0.0000,0.0000,Pass
B3-3,252,2208,-6.0138,-4.1087,23.5766,98.9485,436.5670,0.0000,0.0000,Pass
B3-3,252,2209,-5.8914,-4.1083,23.7983,98.0314,444.8180,0.0000,0.0000,Pass
B3-3,252,2210,-5.8134,-4.1080,23.9317,97.4433,449.8190,0.0000,0.0000,Pass
B3-3,252,2211,-5.6910,-4.1075,23.9849,96.6122,451.8190,0.0000,0.0000,Pass
B3-3,252,2212,-5.6130,-4.1072,23.9184,97.7466,449.3190,0.0000,0.0000,Pass
B3-3,252,2213,-5.4560,-4.1065,23.8851,94.3745,448.0690,0.0000,0.0000,Pass
B3-3,252,2300,-7.2428,-4.1470,24.0511,95.9097,454.3200,0.0000,0.0000,Pass
B3-3,252,2301,-7.1651,-4.1466,23.8251,96.1609,445.8180,0.0000,0.0000,Pass
B3-3,252,2304,-7.0527,-4.1526,23.8584,96.4753,447.0690,0.0000,0.0000,Pass
B3-3,252,2305,-6.6528,-4.1510,23.9384,97.0157,450.0690,0.0000,0.0000,Pass
B3-3,252,2306,-6.2528,-4.1489,23.6642,97.9029,439.8180,0.0000,0.0000,Pass
B3-3,252,2307,-5.8523,-4.1472,24.0379,96.2020,453.8200,0.0000,0.0000,Pass
B3-3,252,2308,-5.4166,-4.1453,23.8384,95.6418,446.3190,0.0000,0.0000,Pass
B3-3,252,2342,-6.9528,-4.1742,23.6507,97.8846,439.3170,0.0000,0.0000,Pass
B3-3,252,2343,-6.5526,-4.1727,23.8584,98.5208,447.0690,0.0000,0.0000,Pass
B3-3,252,2344,-6.3526,-4.1719,23.3936,99.4691,429.8160,0.0000,0.0000,Pass
B3-3,252,2345,-6.1526,-4.1705,23.6305,98.3296,438.5670,0.0000,0.0000,Pass
B3-3,252,2346,-5.9523,-4.1697,23.9782,97.5419,451.5690,0.0000,0.0000,Pass
B3-3,252,2347,-5.7521,-4.1689,23.9251,96.7570,449.5690,0.0000,0.0000,Pass
B3-3,252,2348,-5.5516,-4.1680,23.9517,94.9792,450.5690,0.0000,0.0000,Pass
B3-3,252,2390,-7.2038,-4.1858,23.7782,95.6563,444.0680,0.0000,0.0000,Pass
B3-3,252,2394,-6.1134,-4.2093,23.6440,97.2894,439.0670,0.0000,0.0000,Pass
B3-3,252,2395,-5.9911,-4.2088,23.8984,98.0267,448.5690,0.0000,0.0000,Pass
B3-3,252,2404,-6.9135,-4.2131,23.7448,96.6502,442.8180,0.0000,0.0000,Pass
B3-3,252,2405,-6.5915,-4.2117,23.9450,97.4605,450.3190,0.0000,0.0000,Pass
B3-3,252,2406,-6.5135,-4.2114,23.8384,98.9728,446.3190,0.0000,0.0000,Pass
B3-3,252,2407,-6.3914,-4.2110,23.6978,97.8181,441.0680,0.0000,0.0000,Pass
B3-3,252,2408,-6.3137,-4.2102,23.8117,97.4416,445.3180,0.0000,0.0000,Pass
B3-3,252,2409,-6.1914,-4.2097,23.4886,96.5710,433.3160,0.0000,0.0000,Pass
B3-3,252,2410,-5.9131,-4.2085,24.0511,95.9629,454.3200,0.0000,0.0000,Pass
B3-3,252,2411,-5.7907,-4.2080,24.0247,96.4005,453.3200,0.0000,0.0000,Pass
B3-3,252,2412,-5.7128,-4.2077,24.0180,96.0872,453.0700,0.0000,0.0000,Pass
B3-3,252,2413,-5.5905,-4.2071,23.8518,94.8042,446.8190,0.0000,0.0000,Pass
B3-3,252,2414,-5.5123,-4.2069,24.1106,94.0059,456.5700,0.0000,0.0000,Pass
B3-3,252,2492,-6.9523,-4.2524,23.8117,97.6300,445.3180,0.0000,0.0000,Pass
B3-3,252,2493,-6.5523,-4.2506,24.0644,97.7321,454.8200,0.0000,0.0000,Pass
B3-3,252,2494,-6.3522,-4.2497,23.6911,97.8835,440.8180,0.0000,0.0000,Pass
B3-3,252,2495,-6.1521,-4.2485,23.5360,97.6799,435.0670,0.0000,0.0000,Pass
B3-3,252,2496,-5.9518,-4.2475,23.9583,98.1414,450.8190,0.0000,0.0000,Pass
B3-3,252,2497,-5.7515,-4.2468,23.9251,97.3906,449.5690,0.0000,0.0000,Pass
B3-3,252,2498,-5.5511,-4.2459,23.9317,96.8296,449.8190,0.0000,0.0000,Pass
B3-3,252,2520,-7.1900,-4.2761,23.8718,95.7791,447.5690,0.0000,0.0000,Pass
B3-3,252,2521,-7.0522,-4.2748,23.8518,96.3238,446.8190,0.0000,0.0000,Pass
B3-3,252,2567,-7.0908,-4.3139,23.8317,96.5777,446.0680,0.0000,0.0000,Pass
B3-3,252,2568,-7.0131,-4.3136,23.7782,97.0868,444.0680,0.0000,0.0000,Pass
B3-3,252,2578,-6.6915,-4.3325,23.9184,97.1212,449.3190,0.0000,0.0000,Pass
B3-3,252,2579,-6.6135,-4.3322,23.7916,96.7632,444.5680,0.0000,0.0000,Pass
B3-3,252,2580,-6.4449,-4.3315,23.9317,98.3076,449.8190,0.0000,0.0000,Pass
B3-3,252,2581,-6.3668,-4.3312,23.9317,97.1746,449.8190,0.0000,0.0000,Pass
B3-3,252,2582,-6.1982,-4.3301,23.6911,96.9360,440.8180,0.0000,0.0000,Pass
B3-3,252,2583,-6.1201,-4.3296,23.7716,97.7310,443.8180,0.0000,0.0000,Pass
B3-3,252,2584,-5.9512,-4.3290,23.7179,97.2639,441.8180,0.0000,0.0000,Pass
B3-3,252,2585,-5.8732,-4.3287,23.7916,95.6496,444.5680,0.0000,0.0000,Pass
B3-3,252,2586,-5.7043,-4.3280,23.8918,94.8422,448.3190,0.0000,0.0000,Pass
B3-3,252,2587,-5.6260,-4.3276,23.8651,96.3485,447.3190,0.0000,0.0000,Pass
B3-3,252,2588,-5.4572,-4.3271,23.9981,94.7085,452.3190,0.0000,0.0000,Pass
B3-3,252,2620,-7.0517,-4.3528,23.7582,95.5715,443.3180,0.0000,0.0000,Pass
B3-3,252,2621,-7.1897,-4.3542,23.9051,94.8798,448.8190,0.0000,0.0000,Pass
B3-3,252,2665,-6.7756,-4.3568,23.7716,97.4448,443.8180,0.0000,0.0000,Pass
B3-3,252,2674,-6.9519,-4.3746,23.8785,95.5934,447.8190,0.0000,0.0000,Pass
B3-3,252,2685,-6.6912,-4.3805,24.0114,95.8995,452.8200,0.0000,0.0000,Pass
B3-3,252,2686,-6.6133,-4.3802,23.7849,97.3601,444.3180,0.0000,0.0000,Pass
B3-3,252,2687,-6.4445,-4.3795,23.8984,95.7800,448.5690,0.0000,0.0000,Pass
B3-3,252,2688,-6.3667,-4.3791,24.0776,98.2343,455.3200,0.0000,0.0000,Pass
B3-3,252,2689,-6.1980,-4.3780,23.8117,97.9246,445.3180,0.0000,0.0000,Pass
B3-3,252,2690,-6.1200,-4.3778,23.8785,96.7531,447.8190,0.0000,0.0000,Pass
B3-3,252,2691,-5.9511,-4.3770,23.7112,96.4503,441.5680,0.0000,0.0000,Pass
B3-3,252,2692,-5.8729,-4.3766,23.6238,95.7534,438.3170,0.0000,0.0000,Pass
B3-3,252,2693,-5.7040,-4.3761,23.6373,95.6864,438.8170,0.0000,0.0000,Pass
B3-3,252,2694,-5.6258,-4.3757,23.9384,94.0019,450.0690,0.0000,0.0000,Pass
B3-3,252,2695,-5.4568,-4.3749,23.9915,94.4951,452.0690,0.0000,0.0000,Pass
B3-3,252,2757,-6.2825,-4.3971,24.1963,96.9283,459.8210,0.0000,0.0000,Pass
B3-3,252,2758,-5.7885,-4.3951,23.8518,94.4996,446.8190,0.0000,0.0000,Pass
B3-3,252,2769,-6.8144,-4.4101,23.8518,96.2261,446.8190,0.0000,0.0000,Pass
B3-3,252,2770,-6.7366,-4.4097,23.8918,96.9142,448.3190,0.0000,0.0000,Pass
B3-3,252,2771,-6.5677,-4.4090,24.0445,95.7811,454.0700,0.0000,0.0000,Pass
B3-3,252,2772,-6.4898,-4.4088,23.9184,97.3962,449.3190,0.0000,0.0000,Pass
B3-3,252,2773,-6.0743,-4.4065,24.1568,96.0965,458.3200,0.0000,0.0000,Pass
B3-3,252,2774,-5.9963,-4.4062,23.8050,97.3779,445.0680,0.0000,0.0000,Pass
B3-3,252,2775,-5.5802,-4.4045,23.8184,94.2521,445.5680,0.0000,0.0000,Pass
B3-3,252,2776,-5.5019,-4.4042,23.8785,94.9130,447.8190,0.0000,0.0000,Pass
B3-3,252,2797,-6.9128,-4.4133,23.8718,95.6063,447.5690,0.0000,0.0000,Pass
B3-3,252,2800,-5.9963,-4.4062,23.8050,97.3779,445.0680,0.0000,0.0000,Pass
B3-3,252,2844,-6.9513,-4.4525,23.7849,96.9976,444.3180,0.0000,0.0000,Pass
B3-3,252,2846,-6.0742,-4.4544,23.7849,95.6764,444.3180,0.0000,0.0000,Pass
B3-3,252,2855,-6.8143,-4.4580,24.0379,95.4425,453.8200,0.0000,0.0000,Pass
B3-3,252,2856,-6.7364,-4.4578,23.9184,97.1454,449.3190,0.0000,0.0000,Pass
B3-3,252,2857,-6.5676,-4.4570,23.9317,96.6748,449.8190,0.0000,0.0000,Pass
B3-3,252,2858,-6.4896,-4.4566,23.9051,97.9675,448.8190,0.0000,0.0000,Pass
B3-3,252,2859,-5.9962,-4.4541,23.7515,96.2263,443.0680,0.0000,0.0000,Pass
B3-3,252,2860,-5.5800,-4.4524,23.7582,95.4895,443.3180,0.0000,0.0000,Pass
B3-3,252,2861,-5.5017,-4.4522,23.8984,95.6052,448.5690,0.0000,0.0000,Pass
B3-3,252,2919,-6.2822,-4.4656,24.2029,96.3489,460.0710,0.0000,0.0000,Pass
B3-3,252,2920,-5.7882,-4.4637,23.7849,97.0752,444.3180,0.0000,0.0000,Pass
B3-3,252,2927,-7.0513,-4.4750,24.0445,96.0617,454.0700,0.0000,0.0000,Pass
B3-3,252,2939,-7.1893,-4.4889,23.8451,93.6491,446.5690,0.0000,0.0000,Pass
B3-3,252,2940,-6.6908,-4.4865,23.6170,95.8966,438.0670,0.0000,0.0000,Pass
B3-3,252,2941,-6.6129,-4.4861,23.8251,98.1472,445.8180,0.0000,0.0000,Pass
B3-3,252,2942,-6.4441,-4.4855,23.8518,96.0927,446.8190,0.0000,0.0000,Pass
B3-3,252,2943,-6.3663,-4.4852,23.7515,96.3689,443.0680,0.0000,0.0000,Pass
B3-3,252,2944,-6.1974,-4.4841,23.6843,96.9967,440.5680,0.0000,0.0000,Pass
B3-3,252,2945,-6.1193,-4.4837,23.7313,96.0927,442.3180,0.0000,0.0000,Pass
B3-3,252,2946,-5.9504,-4.4829,23.8251,95.8357,445.8180,0.0000,0.0000,Pass
B3-3,252,2947,-5.8727,-4.4825,23.8050,95.9825,445.0680,0.0000,0.0000,Pass
B3-3,252,2948,-5.7035,-4.4819,23.9118,96.4763,449.0690,0.0000,0.0000,Pass
B3-3,252,2949,-5.6253,-4.4815,23.8518,93.4061,446.8190,0.0000,0.0000,Pass
B3-3,252,2950,-5.4563,-4.4809,24.0710,96.2997,455.0700,0.0000,0.0000,Pass
B3-3,252,2982,-5.8727,-4.4825,23.8050,95.9825,445.0680,0.0000,0.0000,Pass
B3-3,252,3025,-6.7751,-4.5109,23.8117,95.3497,445.3180,0.0000,0.0000,Pass
B3-3,252,3031,-7.0901,-4.5141,23.8918,94.1381,448.3190,0.0000,0.0000,Pass
B3-3,252,3032,-7.0123,-4.5137,23.8184,94.1748,445.5680,0.0000,0.0000,Pass
B3-3,252,3049,-6.6906,-4.5345,23.8050,96.4134,445.0680,0.0000,0.0000,Pass
B3-3,252,3050,-6.6128,-4.5341,23.7380,99.2568,442.5680,0.0000,0.0000,Pass
B3-3,252,3051,-6.4439,-4.5334,23.6373,94.4320,438.8170,0.0000,0.0000,Pass
B3-3,252,3052,-6.3659,-4.5331,23.7179,96.4130,441.8180,0.0000,0.0000,Pass
B3-3,252,3053,-6.1973,-4.5319,23.6574,96.3318,439.5680,0.0000,0.0000,Pass
B3-3,252,3054,-6.1193,-4.5316,23.5428,97.6143,435.3170,0.0000,0.0000,Pass
B3-3,252,3055,-5.9504,-4.5309,23.6574,95.8562,439.5680,0.0000,0.0000,Pass
B3-3,252,3056,-5.8723,-4.5305,23.6843,93.4016,440.5680,0.0000,0.0000,Pass
B3-3,252,3057,-5.7032,-4.5299,23.8584,96.2183,447.0690,0.0000,0.0000,Pass
B3-3,252,3058,-5.6252,-4.5295,23.8584,95.3461,447.0690,0.0000,0.0000,Pass
B3-3,252,3059,-5.4562,-4.5289,23.9317,93.9889,449.8190,0.0000,0.0000,Pass
B3-3,252,3116,-7.0510,-4.5530,23.8518,93.8011,446.8190,0.0000,0.0000,Pass
B3-3,252,3118,-6.0347,-4.5500,23.6911,94.7233,440.8180,0.0000,0.0000,Pass
B3-3,252,3119,-5.5406,-4.5481,23.8451,92.4092,446.5690,0.0000,0.0000,Pass
B3-3,252,3124,-6.0347,-4.5500,23.6911,94.7233,440.8180,0.0000,0.0000,Pass
B3-3,252,3131,-6.8138,-4.5640,23.9650,93.1975,451.0690,0.0000,0.0000,Pass
B3-3,252,3132,-6.7358,-4.5637,24.0114,94.5306,452.8200,0.0000,0.0000,Pass
B3-3,252,3133,-6.3206,-4.5616,24.6267,96.0956,476.3230,0.0000,0.0000,Pass
B3-3,252,3134,-6.2426,-4.5611,23.8918,95.1637,448.3190,0.0000,0.0000,Pass
B3-3,252,3135,-5.8266,-4.5594,23.7649,94.5041,443.5680,0.0000,0.0000,Pass
B3-3,252,3136,-5.7485,-4.5592,23.8584,95.9427,447.0690,0.0000,0.0000,Pass
B3-3,252,3161,-7.1890,-4.5669,23.9184,94.8388,449.3190,0.0000,0.0000,Pass
B3-3,252,3163,-6.9510,-4.5747,23.8918,95.0348,448.3190,0.0000,0.0000,Pass
B3-3,252,3200,-6.6903,-4.5873,23.6709,95.7060,440.0680,0.0000,0.0000,Pass
B3-3,252,3217,-7.1887,-4.6148,24.1700,93.9091,458.8200,0.0000,0.0000,Pass
B3-3,252,3218,-6.9897,-4.6138,24.0710,95.6176,455.0700,0.0000,0.0000,Pass
B3-3,252,3219,-6.9120,-4.6134,23.7582,93.6264,443.3180,0.0000,0.0000,Pass
B3-3,252,3220,-6.8136,-4.6120,23.8918,95.1131,448.3190,0.0000,0.0000,Pass
B3-3,252,3221,-6.7355,-4.6116,23.9981,96.6532,452.3190,0.0000,0.0000,Pass
B3-3,252,3222,-6.3205,-4.6093,24.5943,96.2432,475.0730,0.0000,0.0000,Pass
B3-3,252,3223,-6.2424,-4.6092,23.9782,95.4611,451.5690,0.0000,0.0000,Pass
B3-3,252,3224,-5.8264,-4.6074,23.7515,94.9850,443.0680,0.0000,0.0000,Pass
B3-3,252,3225,-5.7483,-4.6071,23.9051,94.8331,448.8190,0.0000,0.0000,Pass
B3-3,252,3287,-6.0344,-4.6186,23.6440,97.0711,439.0670,0.0000,0.0000,Pass
B3-3,252,3288,-5.5403,-4.6167,23.7716,94.9839,443.8180,0.0000,0.0000,Pass
B3-3,252,3301,-6.6901,-4.6404,23.8518,95.7539,446.8190,0.0000,0.0000,Pass
B3-3,252,3302,-6.6122,-4.6400,23.7112,94.7773,441.5680,0.0000,0.0000,Pass
B3-3,252,3303,-6.4434,-4.6393,23.6574,97.3072,439.5680,0.0000,0.0000,Pass
B3-3,252,3304,-6.3654,-4.6390,23.6843,95.8602,440.5680,0.0000,0.0000,Pass
B3-3,252,3305,-6.1968,-4.6380,23.6709,94.6293,440.0680,0.0000,0.0000,Pass
B3-3,252,3306,-6.1187,-4.6377,23.4886,94.9295,433.3160,0.0000,0.0000,Pass
B3-3,252,3307,-5.9498,-4.6370,23.7515,97.4041,443.0680,0.0000,0.0000,Pass
B3-3,252,3308,-5.8717,-4.6366,23.6978,95.2439,441.0680,0.0000,0.0000,Pass
B3-3,252,3309,-5.7027,-4.6360,23.9251,91.7673,449.5690,0.0000,0.0000,Pass
B3-3,252,3310,-5.6246,-4.6357,23.7983,93.6972,444.8180,0.0000,0.0000,Pass
B3-3,252,3311,-5.4558,-4.6349,24.0247,93.7944,453.3200,0.0000,0.0000,Pass
B3-3,252,3343,-6.9507,-4.6526,23.9849,94.7834,451.8190,0.0000,0.0000,Pass
B3-3,252,3388,-6.7743,-4.6647,23.9981,97.1518,452.3190,0.0000,0.0000,Pass
B3-3,252,3394,-7.0504,-4.6751,23.9317,94.7140,449.8190,0.0000,0.0000,Pass
B3-3,252,3411,-6.6900,-4.6885,23.7582,91.8997,443.3180,0.0000,0.0000,Pass
B3-3,252,3412,-6.6119,-4.6881,23.8050,94.1584,445.0680,0.0000,0.0000,Pass
B3-3,252,3413,-6.4431,-4.6873,23.9251,95.6292,449.5690,0.0000,0.0000,Pass
B3-3,252,3414,-6.3651,-4.6871,23.7045,94.7163,441.3180,0.0000,0.0000,Pass
B3-3,252,3415,-6.1966,-4.6859,23.5563,94.3267,435.8170,0.0000,0.0000,Pass
B3-3,252,3416,-6.1184,-4.6856,23.7515,94.8379,443.0680,0.0000,0.0000,Pass
B3-3,252,3417,-5.9497,-4.6848,23.6776,94.8378,440.3180,0.0000,0.0000,Pass
B3-3,252,3418,-5.8714,-4.6846,23.4751,94.5059,432.8160,0.0000,0.0000,Pass
B3-3,252,3419,-5.7025,-4.6840,23.8584,94.1572,447.0690,0.0000,0.0000,Pass
B3-3,252,3420,-5.6245,-4.6836,23.9384,92.7818,450.0690,0.0000,0.0000,Pass
B3-3,252,3421,-5.4554,-4.6830,23.7582,93.3823,443.3180,0.0000,0.0000,Pass
B3-3,252,3448,-7.1884,-4.6930,24.1436,93.7186,457.8200,0.0000,0.0000,Pass
B3-3,252,3484,-6.2810,-4.7050,24.3013,94.2379,463.8210,0.0000,0.0000,Pass
B3-3,252,3485,-5.7871,-4.7030,23.7782,91.5307,444.0680,0.0000,0.0000,Pass
B3-3,252,3493,-7.0892,-4.7142,23.7179,93.6473,441.8180,0.0000,0.0000,Pass
B3-3,252,3494,-7.0113,-4.7139,23.9384,93.4138,450.0690,0.0000,0.0000,Pass
B3-3,252,3503,-6.8131,-4.7180,23.9051,94.6972,448.8190,0.0000,0.0000,Pass
B3-3,252,3504,-6.7353,-4.7177,24.2620,95.5242,462.3210,0.0000,0.0000,Pass
B3-3,252,3505,-6.5664,-4.7169,23.7983,95.8636,444.8180,0.0000,0.0000,Pass
B3-3,252,3506,-6.4885,-4.7165,23.8718,92.5892,447.5690,0.0000,0.0000,Pass
B3-3,252,3507,-6.0729,-4.7146,23.7246,95.2962,442.0680,0.0000,0.0000,Pass
B3-3,252,3508,-5.9949,-4.7142,23.7179,95.1188,441.8180,0.0000,0.0000,Pass
B3-3,252,3509,-5.5788,-4.7126,24.0644,92.0640,454.8200,0.0000,0.0000,Pass
B3-3,252,3510,-5.5008,-4.7121,23.9051,91.9014,448.8190,0.0000,0.0000,Pass
B3-3,252,3534,-7.1880,-4.7408,23.9782,91.9377,451.5690,0.0000,0.0000,Pass
B3-3,252,3565,-6.6897,-4.7415,23.8184,95.9382,445.5680,0.0000,0.0000,Pass
B3-3,252,3580,-7.0501,-4.7531,23.8518,92.8368,446.8190,0.0000,0.0000,Pass
B3-3,252,3585,-6.8129,-4.7659,23.7582,95.4413,443.3180,0.0000,0.0000,Pass
B3-3,252,3586,-6.7348,-4.7656,23.9517,95.1374,450.5690,0.0000,0.0000,Pass
B3-3,252,3587,-6.5661,-4.7649,23.8918,94.7648,448.3190,0.0000,0.0000,Pass
B3-3,252,3588,-6.4883,-4.7647,23.8117,94.0353,445.3180,0.0000,0.0000,Pass
B3-3,252,3589,-6.0727,-4.7626,23.7313,96.0976,442.3180,0.0000,0.0000,Pass
B3-3,252,3590,-5.9945,-4.7622,23.7782,95.0762,444.0680,0.0000,0.0000,Pass
B3-3,252,3591,-5.5787,-4.7605,23.8918,91.7523,448.3190,0.0000,0.0000,Pass
B3-3,252,3592,-5.5004,-4.7602,23.9051,91.8210,448.8190,0.0000,0.0000,Pass
B3-3,252,3655,-6.9500,-4.7748,23.7515,94.3727,443.0680,0.0000,0.0000,Pass
B3-3,252,3658,-6.2806,-4.7735,24.5425,93.5759,473.0730,0.0000,0.0000,Pass
B3-3,252,3659,-5.7865,-4.7716,23.9251,92.3621,449.5690,0.0000,0.0000,Pass
B3-3,252,3672,-6.6894,-4.7943,23.9184,92.5565,449.3190,0.0000,0.0000,Pass
B3-3,252,3673,-6.6114,-4.7942,23.7582,94.7800,443.3180,0.0000,0.0000,Pass
B3-3,252,3674,-6.4427,-4.7935,23.9317,95.5801,449.8190,0.0000,0.0000,Pass
B3-3,252,3675,-6.3647,-4.7929,23.6978,96.4856,441.0680,0.0000,0.0000,Pass
B3-3,252,3676,-6.1960,-4.7920,23.5766,94.7938,436.5670,0.0000,0.0000,Pass
B3-3,252,3677,-6.1180,-4.7917,23.7313,93.8145,442.3180,0.0000,0.0000,Pass
B3-3,252,3678,-5.9490,-4.7911,23.6305,96.3945,438.5670,0.0000,0.0000,Pass
B3-3,252,3679,-5.8709,-4.7907,23.7448,94.1763,442.8180,0.0000,0.0000,Pass
B3-3,252,3680,-5.7020,-4.7901,23.8184,92.9960,445.5680,0.0000,0.0000,Pass
B3-3,252,3681,-5.6240,-4.7898,23.8651,93.3179,447.3190,0.0000,0.0000,Pass
B3-3,252,3682,-5.4549,-4.7890,24.0247,93.1771,453.3200,0.0000,0.0000,Pass
B3-3,252,3717,-6.9109,-4.8136,23.8317,93.4872,446.0680,0.0000,0.0000,Pass
B3-3,252,3720,-7.1878,-4.8189,23.9849,91.8236,451.8190,0.0000,0.0000,Pass
B3-3,252,3763,-6.7737,-4.8187,23.6440,95.2670,439.0670,0.0000,0.0000,Pass
B3-3,252,3780,-6.6891,-4.8424,23.6440,91.4475,439.0670,0.0000,0.0000,Pass
B3-3,252,3781,-6.6112,-4.8421,23.7380,92.6511,442.5680,0.0000,0.0000,Pass
B3-3,252,3782,-6.4425,-4.8414,23.7649,95.1029,443.5680,0.0000,0.0000,Pass
B3-3,252,3783,-6.3643,-4.8412,23.6978,94.2232,441.0680,0.0000,0.0000,Pass
B3-3,252,3784,-6.1958,-4.8399,23.6440,93.7388,439.0670,0.0000,0.0000,Pass
B3-3,252,3785,-6.1179,-4.8397,23.7849,93.6204,444.3180,0.0000,0.0000,Pass
B3-3,252,3786,-5.9489,-4.8391,23.7380,93.7840,442.5680,0.0000,0.0000,Pass
B3-3,252,3787,-5.8707,-4.8388,23.9583,93.4158,450.8190,0.0000,0.0000,Pass
B3-3,252,3788,-5.7018,-4.8380,23.8317,92.7675,446.0680,0.0000,0.0000,Pass
B3-3,252,3789,-5.6236,-4.8378,23.8518,92.3038,446.8190,0.0000,0.0000,Pass
B3-3,252,3790,-5.4548,-4.8370,23.9915,92.6794,452.0690,0.0000,0.0000,Pass
B3-3,252,3850,-6.9497,-4.8528,23.9782,93.5802,451.5690,0.0000,0.0000,Pass
B3-3,252,3853,-6.5267,-4.8603,23.7649,94.6604,443.5680,0.0000,0.0000,Pass
B3-3,252,3854,-6.0332,-4.8581,23.6911,94.7641,440.8180,0.0000,0.0000,Pass
B3-3,252,3855,-5.5392,-4.8562,23.7380,93.2117,442.5680,0.0000,0.0000,Pass
B3-3,252,3862,-7.1876,-4.8701,23.8050,92.0826,445.0680,0.0000,0.0000,Pass
B3-3,252,3869,-6.8124,-4.8720,23.8251,95.9408,445.8180,0.0000,0.0000,Pass
B3-3,252,3870,-6.7344,-4.8715,23.8918,93.6283,448.3190,0.0000,0.0000,Pass
B3-3,252,3871,-6.3191,-4.8696,24.8711,94.2775,485.8250,0.0000,0.0000,Pass
B3-3,252,3872,-6.2412,-4.8692,24.2160,94.7414,460.5710,0.0000,0.0000,Pass
B3-3,252,3873,-5.8251,-4.8675,23.8785,92.6003,447.8190,0.0000,0.0000,Pass
B3-3,252,3874,-5.7470,-4.8672,23.9384,93.0717,450.0690,0.0000,0.0000,Pass
B3-3,252,3890,-7.0496,-4.8754,24.0180,93.0489,453.0700,0.0000,0.0000,Pass
B3-3,252,3933,-6.6891,-4.8955,23.8918,95.2831,448.3190,0.0000,0.0000,Pass
B3-3,252,3946,-7.0883,-4.9145,23.8518,92.4649,446.8190,0.0000,0.0000,Pass
B3-3,252,3947,-7.0104,-4.9141,24.0908,94.6723,455.8200,0.0000,0.0000,Pass
B3-3,252,3956,-6.8121,-4.9200,23.9251,94.3469,449.5690,0.0000,0.0000,Pass
B3-3,252,3957,-6.7341,-4.9195,23.9517,94.5058,450.5690,0.0000,0.0000,Pass
B3-3,252,3958,-6.3190,-4.9174,25.0306,92.9716,492.0760,0.0000,0.0000,Pass
B3-3,252,3959,-6.2409,-4.9171,24.0974,95.3960,456.0700,0.0000,0.0000,Pass
B3-3,252,3960,-5.8249,-4.9154,23.7515,92.3321,443.0680,0.0000,0.0000,Pass
B3-3,252,3961,-5.7469,-4.9154,23.7246,92.4933,442.0680,0.0000,0.0000,Pass
B3-3,252,4027,-6.0329,-4.9267,23.5090,92.1240,434.0670,0.0000,0.0000,Pass
B3-3,252,4028,-5.5387,-4.9247,23.6978,93.0494,441.0680,0.0000,0.0000,Pass
B3-3,252,4034,-7.1872,-4.9482,23.8718,90.6124,447.5690,0.0000,0.0000,Pass
B3-3,252,4040,-6.6888,-4.9485,23.9251,93.3954,449.5690,0.0000,0.0000,Pass
B3-3,252,4042,-6.4419,-4.9475,23.7716,94.1667,443.8180,0.0000,0.0000,Pass
B3-3,263,286,135.0460,-2.7797,23.8050,91.3536,445.0680,0.0000,0.0000,Pass
B3-3,263,287,135.1580,-2.7791,23.7649,91.8830,443.5680,0.0000,0.0000,Pass
B3-3,263,293,135.6920,-2.8251,23.6305,96.0383,438.5670,0.0000,0.0000,Pass
B3-3,263,294,135.7400,-2.8249,23.9118,95.0792,449.0690,0.0000,0.0000,Pass
B3-3,263,295,135.9520,-2.8236,23.5901,95.7361,437.0670,0.0000,0.0000,Pass
B3-3,263,296,136.0000,-2.8235,23.8518,96.5703,446.8190,0.0000,0.0000,Pass
B3-3,263,337,135.3220,-2.8391,23.6574,93.8593,439.5680,0.0000,0.0000,Pass
B3-3,263,338,135.5220,-2.8381,23.7849,93.7886,444.3180,0.0000,0.0000,Pass
B3-3,263,339,136.5200,-2.8334,23.7649,92.9903,443.5680,0.0000,0.0000,Pass
B3-3,263,340,136.7200,-2.8325,23.9849,90.6496,451.8190,0.0000,0.0000,Pass
B3-3,263,367,135.3220,-2.9171,23.8451,94.2221,446.5690,0.0000,0.0000,Pass
B3-3,263,368,135.5220,-2.9163,23.7916,94.6402,444.5680,0.0000,0.0000,Pass
B3-3,263,369,136.5200,-2.9114,23.8251,93.7601,445.8180,0.0000,0.0000,Pass
B3-3,263,373,136.7210,-2.9106,23.6642,93.2134,439.8180,0.0000,0.0000,Pass
B3-3,263,380,136.2100,-2.9189,23.7849,95.4101,444.3180,0.0000,0.0000,Pass
B3-3,263,381,136.2630,-2.9187,23.8251,95.7727,445.8180,0.0000,0.0000,Pass
B3-3,263,434,135.0470,-2.9507,23.7515,92.8424,443.0680,0.0000,0.0000,Pass
B3-3,263,435,135.1590,-2.9501,23.7983,94.0833,444.8180,0.0000,0.0000,Pass
B3-3,263,441,135.3220,-2.9840,23.7448,93.7061,442.8180,0.0000,0.0000,Pass
B3-3,263,442,136.5200,-2.9785,23.7649,95.9367,443.5680,0.0000,0.0000,Pass
B3-3,263,468,135.3230,-3.0620,23.5360,93.7968,435.0670,0.0000,0.0000,Pass
B3-3,263,469,136.5210,-3.0566,23.7983,95.4264,444.8180,0.0000,0.0000,Pass
B3-3,263,497,135.1600,-3.1043,23.7983,93.9346,444.8180,0.0000,0.0000,Pass
B3-3,263,499,135.0480,-3.1047,23.8651,92.5044,447.3190,0.0000,0.0000,Pass
B3-3,263,500,136.1480,-3.1047,23.7983,97.2436,444.8180,0.0000,0.0000,Pass
B3-3,263,501,136.1960,-3.1046,23.7782,97.7613,444.0680,0.0000,0.0000,Pass
B3-3,263,502,136.2780,-3.1042,23.7246,96.5435,442.0680,0.0000,0.0000,Pass
B3-3,263,503,136.3260,-3.1040,23.6911,96.1405,440.8180,0.0000,0.0000,Pass
B3-3,263,535,135.3230,-3.1340,23.6776,94.9448,440.3180,0.0000,0.0000,Pass
B3-3,263,536,135.5220,-3.1332,23.6373,95.3764,438.8170,0.0000,0.0000,Pass
B3-3,263,537,136.5210,-3.1287,23.8117,94.7301,445.3180,0.0000,0.0000,Pass
B3-3,263,538,136.7210,-3.1277,23.8251,95.6264,445.8180,0.0000,0.0000,Pass
B3-3,263,547,135.6520,-3.1527,23.4547,97.9009,432.0660,0.0000,0.0000,Pass
B3-3,263,548,136.0420,-3.1506,23.7716,97.5480,443.8180,0.0000,0.0000,Pass
B3-3,263,549,136.8520,-3.1471,23.7782,93.5553,444.0680,0.0000,0.0000,Pass
B3-3,263,575,136.3230,-3.1793,23.8918,95.2395,448.3190,0.0000,0.0000,Pass
B3-3,263,591,135.3230,-3.2121,23.5022,95.7415,433.8170,0.0000,0.0000,Pass
B3-3,263,592,135.5230,-3.2113,23.7179,96.7238,441.8180,0.0000,0.0000,Pass
B3-3,263,593,136.5210,-3.2066,23.8251,96.2360,445.8180,0.0000,0.0000,Pass
B3-3,263,594,136.7220,-3.2058,23.5968,95.3653,437.3170,0.0000,0.0000,Pass
B3-3,263,600,135.7590,-3.2169,23.9517,96.5476,450.5690,0.0000,0.0000,Pass
B3-3,263,601,135.8070,-3.2168,23.8984,97.5319,448.5690,0.0000,0.0000,Pass
B3-3,263,602,135.8890,-3.2162,23.7649,98.5242,443.5680,0.0000,0.0000,Pass
B3-3,263,603,135.9370,-3.2161,23.7313,96.3238,442.3180,0.0000,0.0000,Pass
B3-3,263,604,136.2840,-3.2184,23.8584,95.9131,447.0690,0.0000,0.0000,Pass
B3-3,263,605,136.3620,-3.2181,23.9184,97.4530,449.3190,0.0000,0.0000,Pass
B3-3,263,656,135.6530,-3.2308,23.6843,96.0206,440.5680,0.0000,0.0000,Pass
B3-3,263,657,136.0430,-3.2286,23.7782,99.0394,444.0680,0.0000,0.0000,Pass
B3-3,263,658,136.8520,-3.2250,23.6776,92.9327,440.3180,0.0000,0.0000,Pass
B3-3,263,684,135.0720,-3.2513,23.7782,94.8499,444.0680,0.0000,0.0000,Pass
B3-3,263,694,136.3240,-3.2572,23.8851,95.6401,448.0690,0.0000,0.0000,Pass
B3-3,263,700,135.3110,-3.2775,23.5563,95.3932,435.8170,0.0000,0.0000,Pass
B3-3,263,701,136.5090,-3.2720,23.7782,95.8104,444.0680,0.0000,0.0000,Pass
B3-3,263,702,135.6530,-3.2827,23.7916,97.5433,444.5680,0.0000,0.0000,Pass
B3-3,263,703,135.7640,-3.2822,23.9118,98.2250,449.0690,0.0000,0.0000,Pass
B3-3,263,704,135.8120,-3.2820,23.7313,99.0542,442.3180,0.0000,0.0000,Pass
B3-3,263,705,135.8840,-3.2817,23.6507,97.3284,439.3170,0.0000,0.0000,Pass
B3-3,263,706,135.9320,-3.2815,23.7246,97.6970,442.0680,0.0000,0.0000,Pass
B3-3,263,707,136.0430,-3.2806,23.6911,98.2596,440.8180,0.0000,0.0000,Pass
B3-3,263,708,136.2230,-3.2797,23.9184,98.1411,449.3190,0.0000,0.0000,Pass
B3-3,263,709,136.8520,-3.2773,24.0048,94.8657,452.5690,0.0000,0.0000,Pass
B3-3,263,731,135.0330,-3.2906,23.9450,95.1668,450.3190,0.0000,0.0000,Pass
B3-3,263,732,135.1110,-3.2904,23.6911,95.3346,440.8180,0.0000,0.0000,Pass
B3-3,263,786,135.3840,-3.3040,23.5090,96.9265,434.0670,0.0000,0.0000,Pass
B3-3,263,787,135.4970,-3.3035,23.5833,96.4408,436.8170,0.0000,0.0000,Pass
B3-3,263,788,136.5830,-3.2985,23.8050,95.1085,445.0680,0.0000,0.0000,Pass
B3-3,263,789,136.6950,-3.2980,23.8184,95.7184,445.5680,0.0000,0.0000,Pass
B3-3,263,798,136.1840,-3.3189,23.8317,97.4319,446.0680,0.0000,0.0000,Pass
B3-3,263,799,136.2630,-3.3185,23.9650,96.7073,451.0690,0.0000,0.0000,Pass
B3-3,263,832,135.0720,-3.3295,23.7045,93.7790,441.3180,0.0000,0.0000,Pass
B3-3,263,834,135.1980,-3.3524,23.7716,95.1915,443.8180,0.0000,0.0000,Pass
B3-3,263,835,135.9330,-3.3595,23.2639,98.8586,425.0650,0.0000,0.0000,Pass
B3-3,263,848,135.6530,-3.3608,23.6642,96.5103,439.8180,0.0000,0.0000,Pass
B3-3,263,849,135.7640,-3.3602,23.4004,97.5381,430.0660,0.0000,0.0000,Pass
B3-3,263,850,135.8120,-3.3602,23.5225,99.5004,434.5670,0.0000,0.0000,Pass
B3-3,263,851,135.8850,-3.3598,23.2365,98.3721,424.0650,0.0000,0.0000,Pass
B3-3,263,852,136.0430,-3.3587,23.3595,99.4436,428.5660,0.0000,0.0000,Pass
B3-3,263,853,136.2240,-3.3578,23.7849,97.0693,444.3180,0.0000,0.0000,Pass
B3-3,263,854,136.8530,-3.3552,23.8117,93.9390,445.3180,0.0000,0.0000,Pass
B3-3,263,926,136.3240,-3.3795,23.8251,96.8548,445.8180,0.0000,0.0000,Pass
B3-3,263,935,135.1590,-3.3913,23.6440,95.7713,439.0670,0.0000,0.0000,Pass
B3-3,263,936,135.2370,-3.3910,23.8184,96.2989,445.5680,0.0000,0.0000,Pass
B3-3,263,939,136.2850,-3.4188,23.6709,98.4897,440.0680,0.0000,0.0000,Pass
B3-3,263,940,136.3630,-3.4182,23.9716,96.9870,451.3190,0.0000,0.0000,Pass
B3-3,263,977,135.1980,-3.4302,23.6238,94.5365,438.3170,0.0000,0.0000,Pass
B3-3,263,978,135.0730,-3.4518,23.7983,95.5454,444.8180,0.0000,0.0000,Pass
B3-3,263,980,136.3240,-3.4575,23.7582,98.7019,443.3180,0.0000,0.0000,Pass
B3-3,263,1000,135.6240,-3.4829,23.5901,98.3334,437.0670,0.0000,0.0000,Pass
B3-3,263,1001,135.8240,-3.4821,23.2844,97.5196,425.8150,0.0000,0.0000,Pass
B3-3,263,1002,136.0240,-3.4809,23.4208,99.6099,430.8160,0.0000,0.0000,Pass
B3-3,263,1003,136.2240,-3.4800,23.4547,97.4937,432.0660,0.0000,0.0000,Pass
B3-3,263,1039,135.0340,-3.4909,23.5090,95.6601,434.0670,0.0000,0.0000,Pass
B3-3,263,1040,135.1120,-3.4904,23.5833,95.9519,436.8170,0.0000,0.0000,Pass
B3-3,263,1042,135.5850,-3.5221,23.7983,98.3963,444.8180,0.0000,0.0000,Pass
B3-3,263,1043,135.6630,-3.5217,23.5360,98.2127,435.0670,0.0000,0.0000,Pass
B3-3,263,1044,135.7850,-3.5213,23.3186,98.5698,427.0660,0.0000,0.0000,Pass
B3-3,263,1045,135.8630,-3.5209,23.4276,98.8100,431.0660,0.0000,0.0000,Pass
B3-3,263,1046,135.9850,-3.5200,23.4140,98.9640,430.5660,0.0000,0.0000,Pass
B3-3,263,1047,136.0630,-3.5196,23.2502,99.7619,424.5650,0.0000,0.0000,Pass
B3-3,263,1048,136.1850,-3.5192,23.4072,99.7841,430.3160,0.0000,0.0000,Pass
B3-3,263,1049,136.2630,-3.5190,23.6103,98.2211,437.8170,0.0000,0.0000,Pass
B3-3,263,1050,136.8220,-3.5164,24.1106,95.0838,456.5700,0.0000,0.0000,Pass
B3-3,263,1142,135.6240,-3.5610,23.4819,99.4173,433.0660,0.0000,0.0000,Pass
B3-3,263,1143,136.2240,-3.5580,23.3118,98.8972,426.8160,0.0000,0.0000,Pass
B3-3,263,1144,136.8610,-3.5554,23.8851,95.2119,448.0690,0.0000,0.0000,Pass
B3-3,263,1157,135.8240,-3.5601,23.1542,98.1560,421.0650,0.0000,0.0000,Pass
B3-3,263,1158,136.0240,-3.5588,23.2639,98.5018,425.0650,0.0000,0.0000,Pass
B3-3,263,1193,135.0730,-3.5672,23.5563,95.9547,435.8170,0.0000,0.0000,Pass
B3-3,263,1196,135.7240,-3.5827,23.3799,98.5233,429.3160,0.0000,0.0000,Pass
B3-3,263,1197,135.9240,-3.5817,23.1335,99.3063,420.3150,0.0000,0.0000,Pass
B3-3,263,1198,136.1240,-3.5806,23.3527,98.2653,428.3160,0.0000,0.0000,Pass
B3-3,263,1199,136.3250,-3.5797,23.5968,99.2050,437.3170,0.0000,0.0000,Pass
B3-3,263,1233,135.4040,-3.5945,23.8050,98.3125,445.0680,0.0000,0.0000,Pass
B3-3,263,1234,136.6030,-3.5890,24.0048,96.2657,452.5690,0.0000,0.0000,Pass
B3-3,263,1240,135.0350,-3.6063,23.5225,93.8337,434.5670,0.0000,0.0000,Pass
B3-3,263,1241,135.1120,-3.6058,23.5901,95.0588,437.0670,0.0000,0.0000,Pass
B3-3,263,1259,135.6850,-3.6218,23.2160,98.7515,423.3150,0.0000,0.0000,Pass
B3-3,263,1260,135.7630,-3.6215,23.2913,99.5017,426.0650,0.0000,0.0000,Pass
B3-3,263,1261,135.8860,-3.6211,22.9678,97.8355,414.3140,0.0000,0.0000,Pass
B3-3,263,1262,135.9630,-3.6203,23.1335,98.6698,420.3150,0.0000,0.0000,Pass
B3-3,263,1263,136.0860,-3.6197,23.2913,99.4440,426.0650,0.0000,0.0000,Pass
B3-3,263,1264,136.1640,-3.6193,23.2160,97.3743,423.3150,0.0000,0.0000,Pass
B3-3,263,1265,136.2860,-3.6190,23.5360,99.2278,435.0670,0.0000,0.0000,Pass
B3-3,263,1266,136.3640,-3.6184,23.4615,99.6314,432.3160,0.0000,0.0000,Pass
B3-3,263,1334,135.3000,-3.6529,23.6776,96.6555,440.3180,0.0000,0.0000,Pass
B3-3,263,1335,135.5090,-3.6521,23.4819,99.7146,433.0660,0.0000,0.0000,Pass
B3-3,263,1336,136.4980,-3.6476,23.9251,97.0831,449.5690,0.0000,0.0000,Pass
B3-3,263,1337,136.7080,-3.6467,23.8918,96.7927,448.3190,0.0000,0.0000,Pass
B3-3,263,1343,135.7250,-3.6606,23.3254,99.0728,427.3160,0.0000,0.0000,Pass
B3-3,263,1344,135.9250,-3.6597,23.0232,99.8828,416.3140,0.0000,0.0000,Pass
B3-3,263,1345,136.1250,-3.6586,23.2091,98.4722,423.0650,0.0000,0.0000,Pass
B3-3,263,1346,136.3250,-3.6578,23.5428,98.1119,435.3170,0.0000,0.0000,Pass
B3-3,263,1388,135.0740,-3.6774,23.7313,95.8401,442.3180,0.0000,0.0000,Pass
B3-3,263,1390,135.6250,-3.6831,23.2434,98.9913,424.3150,0.0000,0.0000,Pass
B3-3,263,1391,135.8250,-3.6823,23.0232,98.6018,416.3140,0.0000,0.0000,Pass
B3-3,263,1392,136.0250,-3.6810,23.3049,98.5886,426.5650,0.0000,0.0000,Pass
B3-3,263,1393,136.2250,-3.6803,23.2844,98.3861,425.8150,0.0000,0.0000,Pass
B3-3,263,1435,135.0350,-3.7165,23.7179,96.3821,441.8180,0.0000,0.0000,Pass
B3-3,263,1436,135.1130,-3.7163,23.6709,95.4476,440.0680,0.0000,0.0000,Pass
B3-3,263,1441,135.5860,-3.7222,23.3254,99.2943,427.3160,0.0000,0.0000,Pass
B3-3,263,1442,135.6640,-3.7218,23.1748,98.8303,421.8150,0.0000,0.0000,Pass
B3-3,263,1443,135.7860,-3.7215,23.0715,98.8666,418.0640,0.0000,0.0000,Pass
B3-3,263,1444,135.8640,-3.7211,23.0301,98.5982,416.5640,0.0000,0.0000,Pass
B3-3,263,1445,135.9860,-3.7202,23.3322,99.5970,427.5660,0.0000,0.0000,Pass
B3-3,263,1446,136.0640,-3.7200,23.2023,98.3969,422.8150,0.0000,0.0000,Pass
B3-3,263,1447,136.1860,-3.7193,23.0646,98.3694,417.8140,0.0000,0.0000,Pass
B3-3,263,1448,136.2640,-3.7190,23.2502,98.6243,424.5650,0.0000,0.0000,Pass
B3-3,263,1449,136.8220,-3.7168,23.9251,94.2793,449.5690,0.0000,0.0000,Pass
B3-3,263,1519,135.4050,-3.7275,23.5631,98.2425,436.0670,0.0000,0.0000,Pass
B3-3,263,1520,136.6030,-3.7220,24.0180,95.5620,453.0700,0.0000,0.0000,Pass
B3-3,263,1522,135.3000,-3.7310,23.5968,95.6680,437.3170,0.0000,0.0000,Pass
B3-3,263,1523,135.5100,-3.7300,23.4276,99.1740,431.0660,0.0000,0.0000,Pass
B3-3,263,1524,136.4980,-3.7257,23.7045,95.3777,441.3180,0.0000,0.0000,Pass
B3-3,263,1525,136.7080,-3.7246,23.9583,94.5138,450.8190,0.0000,0.0000,Pass
B3-3,263,1543,135.0740,-3.7553,23.6440,96.0145,439.0670,0.0000,0.0000,Pass
B3-3,263,1544,135.6250,-3.7612,23.1473,97.2816,420.8150,0.0000,0.0000,Pass
B3-3,263,1545,135.8250,-3.7603,22.8567,98.5249,410.3130,0.0000,0.0000,Pass
B3-3,263,1546,136.0250,-3.7591,23.5157,99.1940,434.3170,0.0000,0.0000,Pass
B3-3,263,1547,136.2250,-3.7582,23.1473,98.5926,420.8150,0.0000,0.0000,Pass
B3-3,263,1588,135.7250,-3.7829,23.1679,97.1534,421.5650,0.0000,0.0000,Pass
B3-3,263,1599,136.3260,-3.7801,23.4479,97.7023,431.8160,0.0000,0.0000,Pass
B3-3,263,1626,135.3000,-3.8030,23.7246,97.7859,442.0680,0.0000,0.0000,Pass
B3-3,263,1627,135.5100,-3.8020,23.3459,98.2908,428.0660,0.0000,0.0000,Pass
B3-3,263,1628,136.4980,-3.7976,23.6911,97.2215,440.8180,0.0000,0.0000,Pass
B3-3,263,1629,136.7090,-3.7969,23.8317,98.5651,446.0680,0.0000,0.0000,Pass
B3-3,263,1646,135.6860,-3.8219,23.0715,98.3177,418.0640,0.0000,0.0000,Pass
B3-3,263,1647,135.7640,-3.8216,23.0784,98.0155,418.3140,0.0000,0.0000,Pass
B3-3,263,1648,135.8860,-3.8210,22.8009,98.4962,408.3130,0.0000,0.0000,Pass
B3-3,263,1649,135.9640,-3.8202,22.8775,97.7623,411.0630,0.0000,0.0000,Pass
B3-3,263,1650,136.0860,-3.8197,22.8636,99.2512,410.5630,0.0000,0.0000,Pass
B3-3,263,1651,136.1640,-3.8194,22.8358,98.8451,409.5630,0.0000,0.0000,Pass
B3-3,263,1652,136.2870,-3.8188,23.0646,97.4405,417.8140,0.0000,0.0000,Pass
B3-3,263,1653,136.3650,-3.8185,23.1954,96.1480,422.5650,0.0000,0.0000,Pass
B3-3,263,1717,135.0350,-3.8267,23.7515,92.8130,443.0680,0.0000,0.0000,Pass
B3-3,263,1733,135.4060,-3.8603,23.8851,97.8751,448.0690,0.0000,0.0000,Pass
B3-3,263,1734,136.6040,-3.8549,23.7649,98.1879,443.5680,0.0000,0.0000,Pass
B3-3,263,1736,135.7260,-3.8604,23.3595,98.2475,428.5660,0.0000,0.0000,Pass
B3-3,263,1737,135.9260,-3.8596,23.2639,98.4230,425.0650,0.0000,0.0000,Pass
B3-3,263,1738,136.1260,-3.8583,22.9401,99.0908,413.3130,0.0000,0.0000,Pass
B3-3,263,1783,135.3010,-3.8806,23.8984,96.4097,448.5690,0.0000,0.0000,Pass
B3-3,263,1784,135.5100,-3.8798,23.7179,97.7598,441.8180,0.0000,0.0000,Pass
B3-3,263,1785,136.4990,-3.8753,23.7849,97.6679,444.3180,1.9100,1.9100,Pass
B3-3,263,1786,136.7090,-3.8743,23.7983,97.5971,444.8180,0.0000,0.0000,Pass
B3-3,263,1788,135.6260,-3.8829,23.4479,98.7546,431.8160,0.0000,0.0000,Pass
B3-3,263,1789,135.8260,-3.8822,23.1198,99.4684,419.8140,0.0000,0.0000,Pass
B3-3,263,1790,136.0260,-3.8809,23.1611,98.9989,421.3150,0.0000,0.0000,Pass
B3-3,263,1791,136.2260,-3.8801,23.3731,99.4905,429.0660,0.0000,0.0000,Pass
B3-3,263,1838,135.5870,-3.9221,23.5090,98.0442,434.0670,0.0000,0.0000,Pass
B3-3,263,1839,135.6650,-3.9219,23.4140,98.9790,430.5660,0.0000,0.0000,Pass
B3-3,263,1840,135.7870,-3.9212,23.2913,99.0856,426.0650,0.0000,0.0000,Pass
B3-3,263,1841,135.8650,-3.9210,23.3663,99.2046,428.8160,0.0000,0.0000,Pass
B3-3,263,1842,135.9870,-3.9201,23.0301,99.8529,416.5640,0.0000,0.0000,Pass
B3-3,263,1843,136.0650,-3.9197,23.0301,97.6331,416.5640,0.0000,0.0000,Pass
B3-3,263,1844,136.1870,-3.9193,23.1060,98.8280,419.3140,0.0000,0.0000,Pass
B3-3,263,1845,136.2650,-3.9190,23.3936,98.4064,429.8160,0.0000,0.0000,Pass
B3-3,263,1846,136.8230,-3.9166,23.8384,95.6698,446.3190,0.0000,0.0000,Pass
B3-3,263,1916,135.0360,-3.9369,23.9184,95.8086,449.3190,0.0000,0.0000,Pass
B3-3,263,1917,135.4060,-3.9383,23.8584,98.4820,447.0690,0.0000,0.0000,Pass
B3-3,263,1918,136.6040,-3.9329,23.9517,97.3881,450.5690,0.0000,0.0000,Pass
B3-3,263,1933,135.6260,-3.9609,23.5495,99.0873,435.5670,0.0000,0.0000,Pass
B3-3,263,1934,136.0260,-3.9589,23.2023,99.7080,422.8150,0.0000,0.0000,Pass
B3-3,263,1935,136.2260,-3.9580,23.1954,98.6482,422.5650,0.0000,0.0000,Pass
B3-3,263,1936,136.8620,-3.9555,23.9517,96.5359,450.5690,0.0000,0.0000,Pass
B3-3,263,1946,135.8260,-3.9600,23.3663,99.1336,428.8160,0.0000,0.0000,Pass
B3-3,263,1979,135.7260,-3.9827,23.3254,98.1004,427.3160,0.0000,0.0000,Pass
B3-3,263,1980,136.1260,-3.9806,23.1198,99.2818,419.8140,0.0000,0.0000,Pass
B3-3,263,2035,135.6870,-4.0218,23.3595,99.7361,428.5660,0.0000,0.0000,Pass
B3-3,263,2036,135.7650,-4.0215,23.5428,97.2105,435.3170,0.0000,0.0000,Pass
B3-3,263,2037,135.8870,-4.0210,23.4819,98.2833,433.0660,0.0000,0.0000,Pass
B3-3,263,2038,135.9650,-4.0203,22.9331,98.8661,413.0630,0.0000,0.0000,Pass
B3-3,263,2039,136.0870,-4.0199,23.1542,99.0776,421.0650,0.0000,0.0000,Pass
B3-3,263,2040,136.1650,-4.0194,23.3595,98.8955,428.5660,0.0000,0.0000,Pass
B3-3,263,2041,136.2880,-4.0190,23.2228,96.6959,423.5650,0.0000,0.0000,Pass
B3-3,263,2042,136.3660,-4.0186,23.4208,99.0992,430.8160,0.0000,0.0000,Pass
