Repository: kimminkuy70-coder/Parameter

# B3 — kV 정점 정밀화 (26µm, 3런)

`../../공정모델링/B3_정점정밀화_DOE.xlsx` 설계를 실행한 결과입니다. R0.5·F64·W4 고정, kV만 0.5 간격.
(자재 라벨 D26B, RunID 4007~4009 — kV60 Q가 기존 D26과 일치해 동일 자재로 판단)

## 폴더 ↔ 조건

| 폴더 | kV | RunID | 측정직경(µm) | Q_dia | 직경 게이트(0.97~1.03) |
|---|---|---|---|---|---|
| B3-2_kV59.5_R0.5_F64_W4 | 59.5 | 4008 | 24.842 | 0.9555 | ❌ 탈락 |
| **B3-1_kV60.0_R0.5_F64_W4** | **60.0** | 4007 | **25.619** | **0.9854** | ✅ **통과** |
| B3-3_kV60.5_R0.5_F64_W4 | 60.5 | 4009 | 23.603 | 0.9078 | ❌ 탈락 |

## 결론 — "결과 A": 정점은 60, 그리고 창이 매우 좁고 비대칭

- **포물선 정점 kV\* = 59.89 ≈ 60** (1차 회귀 kv*=59.96과 일치) → **레시피 kV\*≈60 확정, 보정 불필요.**
- **정점 최대 Q = 0.988** → 26µm은 약 1.2% 언더사이즈가 구조적 한계(정점에서도 100% 못 맞춤).

File: 실험데이터/B3_정점정밀화_3런/B3-1_kV60.0_R0.5_F64_W4/XRA_VOID_4007.csv (part 6 of 6)
Test sample,DieID,ID,X position,Y position,Diameter (um),% Roundness,Area,% Overall Void,% Largest Void,Result
B3-1,445,2408,6.6120,-133.3170,25.9117,98.9607,527.3310,0.0000,0.0000,Pass
B3-1,445,2409,6.7343,-133.3170,26.0160,98.6009,531.5820,0.0000,0.0000,Pass
B3-1,445,2410,7.0125,-133.3160,25.8872,98.5584,526.3310,0.0000,0.0000,Pass
B3-1,445,2411,7.1349,-133.3150,25.6834,98.7229,518.0800,0.0000,0.0000,Pass
B3-1,445,2412,7.2129,-133.3150,25.6772,97.2069,517.8290,0.0000,0.0000,Pass
B3-1,445,2413,7.3353,-133.3140,25.9240,97.6456,527.8310,0.0000,0.0000,Pass
B3-1,445,2414,7.4134,-133.3140,25.8133,95.9052,523.3300,0.0000,0.0000,Pass
B3-1,445,2492,5.9732,-133.3600,25.6152,97.0157,515.3290,0.0000,0.0000,Pass
B3-1,445,2493,6.3733,-133.3580,25.9670,98.1391,529.5810,0.0000,0.0000,Pass
B3-1,445,2494,6.5735,-133.3570,26.0343,99.1593,532.3320,0.0000,0.0000,Pass
B3-1,445,2495,6.7735,-133.3560,26.0527,98.3488,533.0820,0.0000,0.0000,Pass
B3-1,445,2496,6.9737,-133.3550,25.8626,98.4533,525.3310,0.0000,0.0000,Pass
B3-1,445,2497,7.1741,-133.3540,25.8687,98.1413,525.5810,0.0000,0.0000,Pass
B3-1,445,2498,7.3746,-133.3530,25.8810,95.9535,526.0810,0.0000,0.0000,Pass
B3-1,445,2520,5.7352,-133.3840,25.5280,96.0629,511.8290,0.0000,0.0000,Pass
B3-1,445,2521,5.8733,-133.3820,25.4781,96.0679,509.8280,0.0000,0.0000,Pass
B3-1,445,2567,5.8345,-133.4210,25.6524,96.2812,516.8290,0.0000,0.0000,Pass
B3-1,445,2568,5.9123,-133.4210,25.6958,96.7962,518.5800,0.0000,0.0000,Pass
B3-1,445,2578,6.2341,-133.4400,25.5530,98.2588,512.8290,0.0000,0.0000,Pass
B3-1,445,2579,6.3121,-133.4400,25.5841,97.9855,514.0790,0.0000,0.0000,Pass
B3-1,445,2580,6.4809,-133.4390,25.5405,99.3102,512.3290,0.0000,0.0000,Pass
B3-1,445,2581,6.5589,-133.4380,25.7639,97.9506,521.3300,0.0000,0.0000,Pass
B3-1,445,2582,6.7275,-133.4370,25.8995,97.7233,526.8310,0.0000,0.0000,Pass
B3-1,445,2583,6.8056,-133.4370,25.7144,98.7935,519.3300,0.0000,0.0000,Pass
B3-1,445,2584,6.9745,-133.4360,25.7020,98.1820,518.8300,0.0000,0.0000,Pass
B3-1,445,2585,7.0526,-133.4360,25.7268,97.4969,519.8300,0.0000,0.0000,Pass
B3-1,445,2586,7.2216,-133.4350,25.7886,96.7750,522.3300,0.0000,0.0000,Pass
B3-1,445,2587,7.2997,-133.4350,25.7886,96.5719,522.3300,0.0000,0.0000,Pass
B3-1,445,2588,7.4689,-133.4340,25.8687,95.6528,525.5810,0.0000,0.0000,Pass
B3-1,445,2620,5.8736,-133.4600,25.6648,97.2050,517.3290,0.0000,0.0000,Pass
B3-1,445,2621,5.7355,-133.4620,25.5592,95.6751,513.0790,0.0000,0.0000,Pass
B3-1,445,2665,6.1498,-133.4640,25.5654,97.5575,513.3290,0.0000,0.0000,Pass
B3-1,445,2674,5.9737,-133.4820,25.5405,97.8809,512.3290,0.0000,0.0000,Pass
B3-1,445,2685,6.2344,-133.4880,25.6710,97.9173,517.5790,0.0000,0.0000,Pass
B3-1,445,2686,6.3124,-133.4880,25.6152,98.1502,515.3290,0.0000,0.0000,Pass
B3-1,445,2687,6.4811,-133.4870,25.5965,97.2991,514.5790,0.0000,0.0000,Pass
B3-1,445,2688,6.5591,-133.4860,25.5779,97.6329,513.8290,0.0000,0.0000,Pass
B3-1,445,2689,6.7277,-133.4850,25.7701,96.6589,521.5800,0.0000,0.0000,Pass
B3-1,445,2690,6.8058,-133.4850,25.8009,96.7932,522.8300,0.0000,0.0000,Pass
B3-1,445,2691,6.9747,-133.4840,25.7453,97.2248,520.5800,0.0000,0.0000,Pass
B3-1,445,2692,7.0528,-133.4840,25.8502,97.6888,524.8310,0.0000,0.0000,Pass
B3-1,445,2693,7.2218,-133.4830,25.8256,95.9705,523.8300,0.0000,0.0000,Pass
B3-1,445,2694,7.2999,-133.4830,25.9424,96.5919,528.5810,0.0000,0.0000,Pass
B3-1,445,2695,7.4690,-133.4820,25.8749,95.8915,525.8310,0.0000,0.0000,Pass
B3-1,445,2757,6.6434,-133.5040,25.7824,99.0062,522.0800,0.0000,0.0000,Pass
B3-1,445,2758,7.1374,-133.5020,25.7330,97.6410,520.0800,0.0000,0.0000,Pass
B3-1,445,2769,6.1111,-133.5180,25.6152,97.3892,515.3290,0.0000,0.0000,Pass
B3-1,445,2770,6.1891,-133.5170,25.6896,97.5627,518.3300,0.0000,0.0000,Pass
B3-1,445,2771,6.3579,-133.5160,25.6090,97.9885,515.0790,0.0000,0.0000,Pass
B3-1,445,2772,6.4359,-133.5160,25.5467,97.4562,512.5790,0.0000,0.0000,Pass
B3-1,445,2773,6.8513,-133.5140,25.7824,95.6358,522.0800,0.0000,0.0000,Pass
B3-1,445,2774,6.9294,-133.5130,25.7020,98.4282,518.8300,0.0000,0.0000,Pass
B3-1,445,2775,7.3456,-133.5120,25.8441,95.7550,524.5810,0.0000,0.0000,Pass
B3-1,445,2776,7.4237,-133.5120,25.8194,96.7643,523.5800,0.0000,0.0000,Pass
B3-1,445,2797,6.0128,-133.5210,25.5405,96.3106,512.3290,0.0000,0.0000,Pass
B3-1,445,2800,6.9294,-133.5130,25.7020,98.4282,518.8300,0.0000,0.0000,Pass
B3-1,445,2844,5.9740,-133.5600,25.5779,96.5165,513.8290,0.0000,0.0000,Pass
B3-1,445,2846,6.8516,-133.5620,25.8071,97.2839,523.0800,0.0000,0.0000,Pass
B3-1,445,2855,6.1113,-133.5660,25.6958,96.6194,518.5800,0.0000,0.0000,Pass
B3-1,445,2856,6.1893,-133.5650,25.7082,97.7163,519.0800,0.0000,0.0000,Pass
B3-1,445,2857,6.3580,-133.5640,25.6524,96.6975,516.8290,0.0000,0.0000,Pass
B3-1,445,2858,6.4360,-133.5640,25.5218,96.6575,511.5790,0.0000,0.0000,Pass
B3-1,445,2859,6.9296,-133.5610,25.8626,97.2791,525.3310,0.0000,0.0000,Pass
B3-1,445,2860,7.3458,-133.5600,25.9486,96.3336,528.8310,0.0000,0.0000,Pass
B3-1,445,2861,7.4239,-133.5600,25.8256,95.1135,523.8300,0.0000,0.0000,Pass
B3-1,445,2919,6.6437,-133.5730,25.7701,97.4487,521.5800,0.0000,0.0000,Pass
B3-1,445,2920,7.1377,-133.5710,25.5903,97.0512,514.3290,0.0000,0.0000,Pass
B3-1,445,2927,5.8741,-133.5830,25.5654,95.9468,513.3290,0.0000,0.0000,Pass
B3-1,445,2939,5.7360,-133.5970,25.6338,95.0077,516.0790,0.0000,0.0000,Pass
B3-1,445,2940,6.2348,-133.5940,25.6338,98.5071,516.0790,0.0000,0.0000,Pass
B3-1,445,2941,6.3128,-133.5940,25.7082,97.0770,519.0800,0.0000,0.0000,Pass
B3-1,445,2942,6.4816,-133.5930,25.5093,97.7980,511.0780,0.0000,0.0000,Pass
B3-1,445,2943,6.5596,-133.5930,25.5716,97.9997,513.5790,0.0000,0.0000,Pass
B3-1,445,2944,6.7282,-133.5910,25.5965,97.5054,514.5790,0.0000,0.0000,Pass
B3-1,445,2945,6.8063,-133.5910,25.6834,97.9225,518.0800,0.0000,0.0000,Pass
B3-1,445,2946,6.9752,-133.5900,25.6772,96.8926,517.8290,0.0000,0.0000,Pass
B3-1,445,2947,7.0533,-133.5900,25.5965,97.8975,514.5790,0.0000,0.0000,Pass
B3-1,445,2948,7.2223,-133.5890,25.7515,97.2715,520.8300,0.0000,0.0000,Pass
B3-1,445,2949,7.3005,-133.5890,25.8687,95.0579,525.5810,0.0000,0.0000,Pass
B3-1,445,2950,7.4695,-133.5890,25.8995,94.4065,526.8310,0.0000,0.0000,Pass
B3-1,445,2982,7.0533,-133.5900,25.5965,97.8975,514.5790,0.0000,0.0000,Pass
B3-1,445,3025,6.1505,-133.6180,25.5841,97.4751,514.0790,0.0000,0.0000,Pass
B3-1,445,3031,5.8353,-133.6220,25.7206,95.1314,519.5800,0.0000,0.0000,Pass
B3-1,445,3032,5.9131,-133.6210,25.7577,95.6948,521.0800,0.0000,0.0000,Pass
B3-1,445,3049,6.2350,-133.6420,25.6958,96.5288,518.5800,0.0000,0.0000,Pass
B3-1,445,3050,6.3130,-133.6420,25.6214,96.9674,515.5790,0.0000,0.0000,Pass
B3-1,445,3051,6.4818,-133.6410,25.6462,97.0442,516.5790,0.0000,0.0000,Pass
B3-1,445,3052,6.5597,-133.6400,25.7330,97.0106,520.0800,0.0000,0.0000,Pass
B3-1,445,3053,6.7284,-133.6390,25.8379,96.8932,524.3310,0.0000,0.0000,Pass
B3-1,445,3054,6.8065,-133.6390,25.7453,97.9805,520.5800,0.0000,0.0000,Pass
B3-1,445,3055,6.9755,-133.6380,25.6462,96.8525,516.5790,0.0000,0.0000,Pass
B3-1,445,3056,7.0535,-133.6380,25.7453,96.8046,520.5800,0.0000,0.0000,Pass
B3-1,445,3057,7.2225,-133.6370,25.8133,96.7244,523.3300,0.0000,0.0000,Pass
B3-1,445,3058,7.3006,-133.6370,25.8379,95.2096,524.3310,0.0000,0.0000,Pass
B3-1,445,3059,7.4698,-133.6360,25.8933,93.9067,526.5810,0.0000,0.0000,Pass
B3-1,445,3116,5.8743,-133.6610,25.6338,95.1461,516.0790,0.0000,0.0000,Pass
B3-1,445,3118,6.8911,-133.6570,25.6090,97.5083,515.0790,0.0000,0.0000,Pass
B3-1,445,3119,7.3853,-133.6560,25.6772,95.3423,517.8290,0.0000,0.0000,Pass
B3-1,445,3124,6.8911,-133.6570,25.6090,97.5083,515.0790,0.0000,0.0000,Pass
B3-1,445,3131,6.1117,-133.6720,25.4781,97.0332,509.8280,0.0000,0.0000,Pass
B3-1,445,3132,6.1898,-133.6710,25.7948,96.5026,522.5800,0.0000,0.0000,Pass
B3-1,445,3133,6.6052,-133.6690,25.6710,95.5060,517.5790,0.0000,0.0000,Pass
B3-1,445,3134,6.6832,-133.6690,25.7762,97.2603,521.8300,0.0000,0.0000,Pass
B3-1,445,3135,7.0991,-133.6670,25.7639,96.1320,521.3300,0.0000,0.0000,Pass
B3-1,445,3136,7.1772,-133.6670,25.8502,95.4376,524.8310,0.0000,0.0000,Pass
B3-1,445,3161,5.7362,-133.6750,25.6648,95.4111,517.3290,0.0000,0.0000,Pass
B3-1,445,3163,5.9745,-133.6820,25.5343,95.0256,512.0790,0.0000,0.0000,Pass
B3-1,445,3200,6.2351,-133.6950,25.7392,96.6928,520.3300,0.0000,0.0000,Pass
B3-1,445,3217,5.7365,-133.7230,25.6586,94.3045,517.0790,0.0000,0.0000,Pass
B3-1,445,3218,5.9357,-133.7210,25.6710,95.6549,517.5790,0.0000,0.0000,Pass
B3-1,445,3219,6.0136,-133.7210,25.5841,95.9153,514.0790,0.0000,0.0000,Pass
B3-1,445,3220,6.1120,-133.7200,25.5716,96.2374,513.5790,0.0000,0.0000,Pass
B3-1,445,3221,6.1899,-133.7190,25.7206,95.4381,519.5800,0.0000,0.0000,Pass
B3-1,445,3222,6.6055,-133.7170,25.8810,93.8939,526.0810,0.0000,0.0000,Pass
B3-1,445,3223,6.6834,-133.7170,25.8564,96.5522,525.0810,0.0000,0.0000,Pass
B3-1,445,3224,7.0993,-133.7150,25.7453,95.7327,520.5800,0.0000,0.0000,Pass
B3-1,445,3225,7.1775,-133.7150,25.7824,95.5037,522.0800,0.0000,0.0000,Pass
B3-1,445,3287,6.8914,-133.7260,25.6524,96.1971,516.8290,0.0000,0.0000,Pass
B3-1,445,3288,7.3857,-133.7240,25.6648,94.2869,517.3290,0.0000,0.0000,Pass
B3-1,445,3301,6.2355,-133.7480,25.7020,96.0895,518.8300,0.0000,0.0000,Pass
B3-1,445,3302,6.3135,-133.7480,25.6400,95.9003,516.3290,0.0000,0.0000,Pass
B3-1,445,3303,6.4822,-133.7470,25.5716,96.8641,513.5790,0.0000,0.0000,Pass
B3-1,445,3304,6.5602,-133.7470,25.5343,96.6769,512.0790,0.0000,0.0000,Pass
B3-1,445,3305,6.7290,-133.7460,25.7701,95.7059,521.5800,0.0000,0.0000,Pass
B3-1,445,3306,6.8070,-133.7450,25.6710,96.0505,517.5790,0.0000,0.0000,Pass
B3-1,445,3307,6.9758,-133.7450,25.6090,96.0520,515.0790,0.0000,0.0000,Pass
B3-1,445,3308,7.0541,-133.7440,25.6648,96.5081,517.3290,0.0000,0.0000,Pass
B3-1,445,3309,7.2231,-133.7440,25.7948,94.6574,522.5800,0.0000,0.0000,Pass
B3-1,445,3310,7.3012,-133.7430,25.6958,94.7934,518.5800,0.0000,0.0000,Pass
B3-1,445,3311,7.4703,-133.7430,25.8872,93.6423,526.3310,0.0000,0.0000,Pass
B3-1,445,3343,5.9748,-133.7600,25.6772,94.9671,517.8290,0.0000,0.0000,Pass
B3-1,445,3388,6.1512,-133.7720,25.6958,96.5663,518.5800,0.0000,0.0000,Pass
B3-1,445,3394,5.8748,-133.7830,25.7268,94.8615,519.8300,0.0000,0.0000,Pass
B3-1,445,3411,6.2357,-133.7960,25.7330,95.0488,520.0800,0.0000,0.0000,Pass
B3-1,445,3412,6.3137,-133.7960,25.6710,95.5954,517.5790,0.0000,0.0000,Pass
B3-1,445,3413,6.4825,-133.7950,25.5592,96.9217,513.0790,0.0000,0.0000,Pass
B3-1,445,3414,6.5606,-133.7950,25.5654,95.9435,513.3290,0.0000,0.0000,Pass
B3-1,445,3415,6.7291,-133.7940,25.7330,95.3511,520.0800,0.0000,0.0000,Pass
B3-1,445,3416,6.8072,-133.7930,25.7392,95.9479,520.3300,0.0000,0.0000,Pass
B3-1,445,3417,6.9762,-133.7930,25.7020,95.0941,518.8300,0.0000,0.0000,Pass
B3-1,445,3418,7.0543,-133.7920,25.6772,95.1848,517.8290,0.0000,0.0000,Pass
B3-1,445,3419,7.2233,-133.7920,25.8009,93.8909,522.8300,0.0000,0.0000,Pass
B3-1,445,3420,7.3014,-133.7910,25.8995,94.3711,526.8310,0.0000,0.0000,Pass
B3-1,445,3421,7.4706,-133.7910,25.9240,94.1921,527.8310,0.0000,0.0000,Pass
B3-1,445,3448,5.7369,-133.8010,25.6772,92.9091,517.8290,0.0000,0.0000,Pass
B3-1,445,3484,6.6448,-133.8130,25.9608,95.5726,529.3310,0.0000,0.0000,Pass
B3-1,445,3485,7.1389,-133.8110,25.6152,94.6281,515.3290,0.0000,0.0000,Pass
B3-1,445,3493,5.8361,-133.8220,25.5965,94.1025,514.5790,0.0000,0.0000,Pass
B3-1,445,3494,5.9139,-133.8220,25.7268,94.4673,519.8300,0.0000,0.0000,Pass
B3-1,445,3503,6.1124,-133.8260,25.7144,94.9387,519.3300,0.0000,0.0000,Pass
B3-1,445,3504,6.1905,-133.8250,25.8379,95.4660,524.3310,0.0000,0.0000,Pass
B3-1,445,3505,6.3592,-133.8250,25.5592,95.6128,513.0790,0.0000,0.0000,Pass
B3-1,445,3506,6.4372,-133.8240,25.5654,95.4142,513.3290,0.0000,0.0000,Pass
B3-1,445,3507,6.8528,-133.8220,25.7082,95.8606,519.0800,0.0000,0.0000,Pass
B3-1,445,3508,6.9309,-133.8220,25.6338,96.1143,516.0790,0.0000,0.0000,Pass
B3-1,445,3509,7.3470,-133.8200,25.8133,94.2704,523.3300,0.0000,0.0000,Pass
B3-1,445,3510,7.4252,-133.8200,25.9547,93.8227,529.0810,0.0000,0.0000,Pass
B3-1,445,3534,5.7369,-133.8490,25.7144,93.3459,519.3300,0.0000,0.0000,Pass
B3-1,445,3565,6.2359,-133.8490,25.8194,95.2005,523.5800,0.0000,0.0000,Pass
B3-1,445,3580,5.8752,-133.8610,25.7762,92.8564,521.8300,0.0000,0.0000,Pass
B3-1,445,3585,6.1126,-133.8740,25.6027,95.0943,514.8290,0.0000,0.0000,Pass
B3-1,445,3586,6.1907,-133.8730,25.7701,95.8606,521.5800,0.0000,0.0000,Pass
B3-1,445,3587,6.3594,-133.8730,25.6462,95.4285,516.5790,0.0000,0.0000,Pass
B3-1,445,3588,6.4374,-133.8720,25.5903,96.1824,514.3290,0.0000,0.0000,Pass
B3-1,445,3589,6.8531,-133.8700,25.6648,95.2859,517.3290,0.0000,0.0000,Pass
B3-1,445,3590,6.9312,-133.8700,25.7392,94.0783,520.3300,0.0000,0.0000,Pass
B3-1,445,3591,7.3473,-133.8680,25.7948,93.1116,522.5800,0.0000,0.0000,Pass
B3-1,445,3592,7.4255,-133.8680,25.8379,93.5461,524.3310,0.0000,0.0000,Pass
B3-1,445,3655,5.9753,-133.8830,25.6090,93.7987,515.0790,0.0000,0.0000,Pass
B3-1,445,3658,6.6452,-133.8810,25.8256,95.3673,523.8300,0.0000,0.0000,Pass
B3-1,445,3659,7.1392,-133.8790,25.6710,94.4834,517.5790,0.0000,0.0000,Pass
B3-1,445,3672,6.2362,-133.9020,25.7144,94.8980,519.3300,0.0000,0.0000,Pass
B3-1,445,3673,6.3142,-133.9020,25.4968,95.9193,510.5780,0.0000,0.0000,Pass
B3-1,445,3674,6.4831,-133.9010,25.5965,96.1157,514.5790,0.0000,0.0000,Pass
B3-1,445,3675,6.5610,-133.9010,25.5156,94.7541,511.3290,0.0000,0.0000,Pass
B3-1,445,3676,6.7297,-133.9000,25.6772,94.7175,517.8290,0.0000,0.0000,Pass
B3-1,445,3677,6.8079,-133.8990,25.7515,95.3716,520.8300,0.0000,0.0000,Pass
B3-1,445,3678,6.9768,-133.8990,25.6834,94.7871,518.0800,0.0000,0.0000,Pass
B3-1,445,3679,7.0549,-133.8980,25.6896,94.5533,518.3300,0.0000,0.0000,Pass
B3-1,445,3680,7.2239,-133.8980,25.7701,93.9612,521.5800,0.0000,0.0000,Pass
B3-1,445,3681,7.3020,-133.8970,25.7948,94.3846,522.5800,0.0000,0.0000,Pass
B3-1,445,3682,7.4710,-133.8970,26.0098,92.2566,531.3320,0.0000,0.0000,Pass
B3-1,445,3717,6.0144,-133.9210,25.7701,94.7515,521.5800,0.0000,0.0000,Pass
B3-1,445,3720,5.7374,-133.9270,25.6896,92.9154,518.3300,0.0000,0.0000,Pass
B3-1,445,3763,6.1518,-133.9260,25.5654,95.1999,513.3290,0.0000,0.0000,Pass
B3-1,445,3780,6.2363,-133.9500,25.6648,93.3137,517.3290,0.0000,0.0000,Pass
B3-1,445,3781,6.3144,-133.9500,25.6834,95.7550,518.0800,0.0000,0.0000,Pass
B3-1,445,3782,6.4832,-133.9490,25.5218,94.6079,511.5790,0.0000,0.0000,Pass
B3-1,445,3783,6.5612,-133.9490,25.5467,95.7268,512.5790,0.0000,0.0000,Pass
B3-1,445,3784,6.7299,-133.9480,25.7082,95.7943,519.0800,0.0000,0.0000,Pass
B3-1,445,3785,6.8081,-133.9470,25.6648,94.8337,517.3290,0.0000,0.0000,Pass
B3-1,445,3786,6.9770,-133.9470,25.7453,94.0620,520.5800,0.0000,0.0000,Pass
B3-1,445,3787,7.0552,-133.9460,25.9056,93.7275,527.0810,0.0000,0.0000,Pass
B3-1,445,3788,7.2242,-133.9460,25.8318,95.0977,524.0810,0.0000,0.0000,Pass
B3-1,445,3789,7.3022,-133.9450,25.8749,93.7308,525.8310,0.0000,0.0000,Pass
B3-1,445,3790,7.4714,-133.9450,25.8133,92.4960,523.3300,0.0000,0.0000,Pass
B3-1,445,3850,5.9757,-133.9610,25.6090,93.5852,515.0790,0.0000,0.0000,Pass
B3-1,445,3853,6.3989,-133.9680,25.5779,94.6478,513.8290,0.0000,0.0000,Pass
B3-1,445,3854,6.8926,-133.9660,25.6958,93.6690,518.5800,0.0000,0.0000,Pass
B3-1,445,3855,7.3869,-133.9640,25.8502,93.2289,524.8310,0.0000,0.0000,Pass
B3-1,445,3862,5.7376,-133.9780,25.7268,91.9544,519.8300,0.0000,0.0000,Pass
B3-1,445,3869,6.1131,-133.9800,25.7392,94.2123,520.3300,0.0000,0.0000,Pass
B3-1,445,3870,6.1911,-133.9800,25.8810,94.6024,526.0810,0.0000,0.0000,Pass
B3-1,445,3871,6.6068,-133.9770,26.0037,90.8206,531.0820,0.0000,0.0000,Pass
B3-1,445,3872,6.6846,-133.9770,25.8810,94.2579,526.0810,0.0000,0.0000,Pass
B3-1,445,3873,7.1007,-133.9750,25.8810,93.6878,526.0810,0.0000,0.0000,Pass
B3-1,445,3874,7.1788,-133.9750,25.9240,92.7749,527.8310,0.0000,0.0000,Pass
B3-1,445,3890,5.8756,-133.9830,25.7330,92.8377,520.0800,0.0000,0.0000,Pass
B3-1,445,3933,6.2365,-134.0030,25.8810,94.2994,526.0810,0.0000,0.0000,Pass
B3-1,445,3946,5.8369,-134.0220,25.6896,92.9606,518.3300,0.0000,0.0000,Pass
B3-1,445,3947,5.9148,-134.0220,25.8872,93.2493,526.3310,0.0000,0.0000,Pass
B3-1,445,3956,6.1133,-134.0280,25.7392,93.3806,520.3300,0.0000,0.0000,Pass
B3-1,445,3957,6.1914,-134.0270,25.9363,93.7646,528.3310,0.0000,0.0000,Pass
B3-1,445,3958,6.6070,-134.0250,26.0832,91.1864,534.3320,0.0000,0.0000,Pass
B3-1,445,3959,6.6849,-134.0250,25.9302,93.8424,528.0810,0.0000,0.0000,Pass
B3-1,445,3960,7.1009,-134.0230,25.8564,93.3037,525.0810,0.0000,0.0000,Pass
B3-1,445,3961,7.1790,-134.0230,25.8009,92.6736,522.8300,0.0000,0.0000,Pass
B3-1,445,4027,6.8929,-134.0340,25.6338,95.7381,516.0790,0.0000,0.0000,Pass
B3-1,445,4028,7.3872,-134.0330,25.8071,92.0919,523.0800,0.0000,0.0000,Pass
B3-1,445,4034,5.7379,-134.0560,25.8749,90.8393,525.8310,0.0000,0.0000,Pass
B3-1,445,4040,6.2369,-134.0560,25.8687,93.2713,525.5810,0.0000,0.0000,Pass
B3-1,445,4042,6.4837,-134.0550,25.5467,95.2673,512.5790,0.0000,0.0000,Pass
