Repository: kimminkuy70-coder/Parameter

# B3 — kV 정점 정밀화 (26µm, 3런)

`../../공정모델링/B3_정점정밀화_DOE.xlsx` 설계를 실행한 결과입니다. R0.5·F64·W4 고정, kV만 0.5 간격.
(자재 라벨 D26B, RunID 4007~4009 — kV60 Q가 기존 D26과 일치해 동일 자재로 판단)

## 폴더 ↔ 조건

| 폴더 | kV | RunID | 측정직경(µm) | Q_dia | 직경 게이트(0.97~1.03) |
|---|---|---|---|---|---|
| B3-2_kV59.5_R0.5_F64_W4 | 59.5 | 4008 | 24.842 | 0.9555 | ❌ 탈락 |
| **B3-1_kV60.0_R0.5_F64_W4** | **60.0** | 4007 | **25.619** | **0.9854** | ✅ **통과** |
| B3-3_kV60.5_R0.5_F64_W4 | 60.5 | 4009 | 23.603 | 0.9078 | ❌ 탈락 |

## 결론 — "결과 A": 정점은 60, 그리고 창이 매우 좁고 비대칭

- **포물선 정점 kV\* = 59.89 ≈ 60** (1차 회귀 kv*=59.96과 일치) → **레시피 kV\*≈60 확정, 보정 불필요.**
- **정점 최대 Q = 0.988** → 26µm은 약 1.2% 언더사이즈가 구조적 한계(정점에서도 100% 못 맞춤).

File: 실험데이터/B3_정점정밀화_3런/B3-2_kV59.5_R0.5_F64_W4/XRA_VOID_4008.csv (part 6 of 6)
Test sample,DieID,ID,X position,Y position,Diameter (um),% Roundness,Area,% Overall Void,% Largest Void,Result
B3-2,445,2408,6.6102,-133.3190,25.6524,98.5006,516.8290,0.0000,0.0000,Pass
B3-2,445,2409,6.7325,-133.3180,25.4218,98.6284,507.5780,0.0000,0.0000,Pass
B3-2,445,2410,7.0107,-133.3170,25.1195,99.0690,495.5760,0.0000,0.0000,Pass
B3-2,445,2411,7.1331,-133.3170,24.9605,98.0416,489.3250,0.0000,0.0000,Pass
B3-2,445,2412,7.2111,-133.3160,24.8967,97.9942,486.8250,0.0000,0.0000,Pass
B3-2,445,2413,7.3335,-133.3160,24.9797,96.1604,490.0750,0.0000,0.0000,Pass
B3-2,445,2414,7.4116,-133.3160,24.7492,96.7910,481.0740,0.0000,0.0000,Pass
B3-2,445,2492,5.9714,-133.3610,24.5490,96.8638,473.3230,0.0000,0.0000,Pass
B3-2,445,2493,6.3716,-133.3590,25.2270,98.9530,499.8270,0.0000,0.0000,Pass
B3-2,445,2494,6.5717,-133.3590,25.2963,98.6332,502.5770,0.0000,0.0000,Pass
B3-2,445,2495,6.7717,-133.3570,25.4030,98.9573,506.8280,0.0000,0.0000,Pass
B3-2,445,2496,6.9719,-133.3570,25.0751,98.6281,493.8260,0.0000,0.0000,Pass
B3-2,445,2497,7.1723,-133.3560,24.9542,98.2880,489.0750,0.0000,0.0000,Pass
B3-2,445,2498,7.3728,-133.3550,24.9605,96.5247,489.3250,0.0000,0.0000,Pass
B3-2,445,2520,5.7333,-133.3850,24.5295,97.2001,472.5730,0.0000,0.0000,Pass
B3-2,445,2521,5.8713,-133.3840,24.6654,96.7778,477.8230,0.0000,0.0000,Pass
B3-2,445,2567,5.8327,-133.4230,24.7492,96.2025,481.0740,0.0000,0.0000,Pass
B3-2,445,2568,5.9105,-133.4230,24.6331,96.8553,476.5730,0.0000,0.0000,Pass
B3-2,445,2578,6.2323,-133.4410,24.8006,98.4961,483.0740,0.0000,0.0000,Pass
B3-2,445,2579,6.3102,-133.4410,24.7106,98.1367,479.5740,0.0000,0.0000,Pass
B3-2,445,2580,6.4790,-133.4400,24.8070,97.8460,483.3240,0.0000,0.0000,Pass
B3-2,445,2581,6.5570,-133.4400,24.9158,97.7607,487.5750,0.0000,0.0000,Pass
B3-2,445,2582,6.7257,-133.4390,25.1004,98.2738,494.8260,0.0000,0.0000,Pass
B3-2,445,2583,6.8038,-133.4390,24.9095,98.4264,487.3250,0.0000,0.0000,Pass
B3-2,445,2584,6.9727,-133.4380,24.8519,97.0315,485.0740,0.0000,0.0000,Pass
B3-2,445,2585,7.0508,-133.4380,24.7685,97.2922,481.8240,0.0000,0.0000,Pass
B3-2,445,2586,7.2199,-133.4370,24.7556,97.4733,481.3240,0.0000,0.0000,Pass
B3-2,445,2587,7.2979,-133.4370,24.9797,96.7172,490.0750,0.0000,0.0000,Pass
B3-2,445,2588,7.4671,-133.4360,24.9414,96.1681,488.5750,0.0000,0.0000,Pass
B3-2,445,2620,5.8717,-133.4620,24.7106,97.6873,479.5740,0.0000,0.0000,Pass
B3-2,445,2621,5.7338,-133.4630,24.5814,96.3133,474.5730,0.0000,0.0000,Pass
B3-2,445,2665,6.1479,-133.4660,24.6912,97.9615,478.8230,0.0000,0.0000,Pass
B3-2,445,2674,5.9719,-133.4840,24.6590,96.2618,477.5730,0.0000,0.0000,Pass
B3-2,445,2685,6.2325,-133.4890,24.6654,97.4234,477.8230,0.0000,0.0000,Pass
B3-2,445,2686,6.3105,-133.4890,24.6977,97.8337,479.0740,0.0000,0.0000,Pass
B3-2,445,2687,6.4793,-133.4880,24.7556,97.8336,481.3240,0.0000,0.0000,Pass
B3-2,445,2688,6.5573,-133.4880,24.8198,97.6323,483.8240,0.0000,0.0000,Pass
B3-2,445,2689,6.7259,-133.4870,24.8967,96.9414,486.8250,0.0000,0.0000,Pass
B3-2,445,2690,6.8041,-133.4870,24.9669,97.8955,489.5750,0.0000,0.0000,Pass
B3-2,445,2691,6.9729,-133.4860,24.8327,97.2256,484.3240,0.0000,0.0000,Pass
B3-2,445,2692,7.0510,-133.4860,24.9414,96.9831,488.5750,0.0000,0.0000,Pass
B3-2,445,2693,7.2200,-133.4850,24.9222,96.9528,487.8250,0.0000,0.0000,Pass
B3-2,445,2694,7.2981,-133.4840,25.0051,96.9540,491.0750,0.0000,0.0000,Pass
B3-2,445,2695,7.4672,-133.4840,24.9733,96.3852,489.8250,0.0000,0.0000,Pass
B3-2,445,2757,6.6415,-133.5060,25.1764,98.0423,497.8260,0.0000,0.0000,Pass
B3-2,445,2758,7.1355,-133.5040,24.8775,97.3616,486.0750,0.0000,0.0000,Pass
B3-2,445,2769,6.1093,-133.5190,24.7813,97.6835,482.3240,0.0000,0.0000,Pass
B3-2,445,2770,6.1873,-133.5190,24.8839,97.0688,486.3250,0.0000,0.0000,Pass
B3-2,445,2771,6.3560,-133.5180,24.7299,97.7907,480.3240,0.0000,0.0000,Pass
B3-2,445,2772,6.4341,-133.5180,24.7620,98.2551,481.5740,0.0000,0.0000,Pass
B3-2,445,2773,6.8495,-133.5150,24.7942,97.3391,482.8240,0.0000,0.0000,Pass
B3-2,445,2774,6.9276,-133.5150,24.8327,97.2486,484.3240,0.0000,0.0000,Pass
B3-2,445,2775,7.3438,-133.5130,24.9733,96.6346,489.8250,0.0000,0.0000,Pass
B3-2,445,2776,7.4219,-133.5130,24.9031,97.1985,487.0750,0.0000,0.0000,Pass
B3-2,445,2797,6.0110,-133.5220,24.6138,98.1522,475.8230,0.0000,0.0000,Pass
B3-2,445,2800,6.9276,-133.5150,24.8327,97.2486,484.3240,0.0000,0.0000,Pass
B3-2,445,2844,5.9722,-133.5620,24.6912,96.2424,478.8230,0.0000,0.0000,Pass
B3-2,445,2846,6.8497,-133.5630,24.8839,96.6073,486.3250,0.0000,0.0000,Pass
B3-2,445,2855,6.1094,-133.5670,24.7041,96.2981,479.3240,0.0000,0.0000,Pass
B3-2,445,2856,6.1873,-133.5670,24.8391,97.3563,484.5740,0.0000,0.0000,Pass
B3-2,445,2857,6.3562,-133.5660,24.7556,97.8710,481.3240,0.0000,0.0000,Pass
B3-2,445,2858,6.4342,-133.5660,24.6848,97.4362,478.5730,0.0000,0.0000,Pass
B3-2,445,2859,6.9279,-133.5630,24.9542,96.8527,489.0750,0.0000,0.0000,Pass
B3-2,445,2860,7.3439,-133.5610,24.8903,95.6946,486.5750,0.0000,0.0000,Pass
B3-2,445,2861,7.4220,-133.5610,24.9669,95.5332,489.5750,0.0000,0.0000,Pass
B3-2,445,2919,6.6419,-133.5750,25.0624,97.4066,493.3260,0.0000,0.0000,Pass
B3-2,445,2920,7.1360,-133.5720,24.7492,98.2458,481.0740,0.0000,0.0000,Pass
B3-2,445,2927,5.8722,-133.5840,24.6073,96.6199,475.5730,0.0000,0.0000,Pass
B3-2,445,2939,5.7342,-133.5980,24.6783,95.2666,478.3230,0.0000,0.0000,Pass
B3-2,445,2940,6.2329,-133.5950,24.6848,97.7328,478.5730,0.0000,0.0000,Pass
B3-2,445,2941,6.3109,-133.5950,24.6590,97.7680,477.5730,0.0000,0.0000,Pass
B3-2,445,2942,6.4797,-133.5940,24.6848,98.4840,478.5730,0.0000,0.0000,Pass
B3-2,445,2943,6.5577,-133.5940,24.7620,96.2028,481.5740,0.0000,0.0000,Pass
B3-2,445,2944,6.7264,-133.5930,24.7877,97.6344,482.5740,0.0000,0.0000,Pass
B3-2,445,2945,6.8045,-133.5930,24.8967,98.3083,486.8250,0.0000,0.0000,Pass
B3-2,445,2946,6.9734,-133.5920,24.7942,96.5993,482.8240,0.0000,0.0000,Pass
B3-2,445,2947,7.0515,-133.5920,24.7877,98.0607,482.5740,0.0000,0.0000,Pass
B3-2,445,2948,7.2205,-133.5910,24.7942,98.1075,482.8240,0.0000,0.0000,Pass
B3-2,445,2949,7.2986,-133.5910,24.8327,97.4511,484.3240,0.0000,0.0000,Pass
B3-2,445,2950,7.4677,-133.5900,24.9605,94.8173,489.3250,0.0000,0.0000,Pass
B3-2,445,2982,7.0515,-133.5920,24.7877,98.0607,482.5740,0.0000,0.0000,Pass
B3-2,445,3025,6.1487,-133.6200,24.7556,98.1964,481.3240,0.0000,0.0000,Pass
B3-2,445,3031,5.8335,-133.6230,24.7877,96.3657,482.5740,0.0000,0.0000,Pass
B3-2,445,3032,5.9112,-133.6230,24.7363,96.9585,480.5740,0.0000,0.0000,Pass
B3-2,445,3049,6.2332,-133.6440,24.7620,96.5412,481.5740,0.0000,0.0000,Pass
B3-2,445,3050,6.3112,-133.6430,24.7299,96.8828,480.3240,0.0000,0.0000,Pass
B3-2,445,3051,6.4799,-133.6420,24.6138,96.9246,475.8230,0.0000,0.0000,Pass
B3-2,445,3052,6.5579,-133.6420,24.7492,98.2394,481.0740,0.0000,0.0000,Pass
B3-2,445,3053,6.7266,-133.6410,24.8839,97.3495,486.3250,0.0000,0.0000,Pass
B3-2,445,3054,6.8046,-133.6410,24.9222,96.9169,487.8250,0.0000,0.0000,Pass
B3-2,445,3055,6.9736,-133.6400,24.6525,98.3119,477.3230,0.0000,0.0000,Pass
B3-2,445,3056,7.0517,-133.6400,24.8198,96.3314,483.8240,0.0000,0.0000,Pass
B3-2,445,3057,7.2207,-133.6390,24.8134,96.8913,483.5740,0.0000,0.0000,Pass
B3-2,445,3058,7.2989,-133.6390,24.9988,96.8759,490.8250,0.0000,0.0000,Pass
B3-2,445,3059,7.4680,-133.6380,24.9478,94.5070,488.8250,0.0000,0.0000,Pass
B3-2,445,3116,5.8724,-133.6620,24.7299,96.7461,480.3240,0.0000,0.0000,Pass
B3-2,445,3118,6.8892,-133.6590,24.7685,97.4103,481.8240,0.0000,0.0000,Pass
B3-2,445,3119,7.3834,-133.6570,24.8391,96.1161,484.5740,0.0000,0.0000,Pass
B3-2,445,3124,6.8892,-133.6590,24.7685,97.4103,481.8240,0.0000,0.0000,Pass
B3-2,445,3131,6.1099,-133.6730,24.7492,96.1014,481.0740,0.0000,0.0000,Pass
B3-2,445,3132,6.1879,-133.6730,24.8839,97.6033,486.3250,0.0000,0.0000,Pass
B3-2,445,3133,6.6035,-133.6710,24.8839,94.6344,486.3250,0.0000,0.0000,Pass
B3-2,445,3134,6.6814,-133.6700,24.9414,97.5849,488.5750,0.0000,0.0000,Pass
B3-2,445,3135,7.0973,-133.6690,24.9605,96.0569,489.3250,0.0000,0.0000,Pass
B3-2,445,3136,7.1754,-133.6680,24.8839,96.3951,486.3250,0.0000,0.0000,Pass
B3-2,445,3161,5.7345,-133.6760,24.6848,95.5192,478.5730,0.0000,0.0000,Pass
B3-2,445,3163,5.9726,-133.6840,24.6202,95.7991,476.0730,0.0000,0.0000,Pass
B3-2,445,3200,6.2333,-133.6970,24.8455,97.2449,484.8240,0.0000,0.0000,Pass
B3-2,445,3217,5.7348,-133.7240,24.7620,95.3760,481.5740,0.0000,0.0000,Pass
B3-2,445,3218,5.9340,-133.7230,24.8903,96.0469,486.5750,0.0000,0.0000,Pass
B3-2,445,3219,6.0118,-133.7230,24.6331,96.1234,476.5730,0.0000,0.0000,Pass
B3-2,445,3220,6.1101,-133.7210,24.7363,96.0650,480.5740,0.0000,0.0000,Pass
B3-2,445,3221,6.1881,-133.7210,24.9095,96.7602,487.3250,0.0000,0.0000,Pass
B3-2,445,3222,6.6038,-133.7190,25.0051,94.3587,491.0750,0.0000,0.0000,Pass
B3-2,445,3223,6.6815,-133.7180,24.9605,96.5141,489.3250,0.0000,0.0000,Pass
B3-2,445,3224,7.0975,-133.7160,24.8967,95.4207,486.8250,0.0000,0.0000,Pass
B3-2,445,3225,7.1757,-133.7160,24.8455,95.7140,484.8240,0.0000,0.0000,Pass
B3-2,445,3287,6.8896,-133.7280,24.6912,96.8809,478.8230,0.0000,0.0000,Pass
B3-2,445,3288,7.3838,-133.7260,24.8134,95.6076,483.5740,0.0000,0.0000,Pass
B3-2,445,3301,6.2337,-133.7500,24.8391,96.5019,484.5740,0.0000,0.0000,Pass
B3-2,445,3302,6.3117,-133.7490,24.7041,96.5213,479.3240,0.0000,0.0000,Pass
B3-2,445,3303,6.4805,-133.7490,24.6073,98.4227,475.5730,0.0000,0.0000,Pass
B3-2,445,3304,6.5584,-133.7480,24.6590,96.7965,477.5730,0.0000,0.0000,Pass
B3-2,445,3305,6.7271,-133.7470,24.8647,95.3408,485.5750,0.0000,0.0000,Pass
B3-2,445,3306,6.8052,-133.7470,24.8391,96.5925,484.5740,0.0000,0.0000,Pass
B3-2,445,3307,6.9741,-133.7460,24.7492,96.9085,481.0740,0.0000,0.0000,Pass
B3-2,445,3308,7.0522,-133.7460,24.7685,96.4827,481.8240,0.0000,0.0000,Pass
B3-2,445,3309,7.2213,-133.7450,24.8455,94.4093,484.8240,0.0000,0.0000,Pass
B3-2,445,3310,7.2994,-133.7450,24.8839,95.1554,486.3250,0.0000,0.0000,Pass
B3-2,445,3311,7.4685,-133.7440,24.8262,95.2885,484.0740,0.0000,0.0000,Pass
B3-2,445,3343,5.9730,-133.7620,24.7749,95.4719,482.0740,0.0000,0.0000,Pass
B3-2,445,3388,6.1493,-133.7740,24.6783,96.4613,478.3230,0.0000,0.0000,Pass
B3-2,445,3394,5.8731,-133.7840,24.8583,95.2042,485.3240,0.0000,0.0000,Pass
B3-2,445,3411,6.2338,-133.7980,24.8519,96.5323,485.0740,0.0000,0.0000,Pass
B3-2,445,3412,6.3118,-133.7970,24.6590,97.3787,477.5730,0.0000,0.0000,Pass
B3-2,445,3413,6.4807,-133.7960,24.5620,95.9057,473.8230,0.0000,0.0000,Pass
B3-2,445,3414,6.5587,-133.7960,24.5425,96.0617,473.0730,0.0000,0.0000,Pass
B3-2,445,3415,6.7274,-133.7950,24.8839,95.4157,486.3250,0.0000,0.0000,Pass
B3-2,445,3416,6.8054,-133.7950,24.7749,96.2386,482.0740,0.0000,0.0000,Pass
B3-2,445,3417,6.9744,-133.7940,24.7942,96.4490,482.8240,0.0000,0.0000,Pass
B3-2,445,3418,7.0525,-133.7940,24.8775,95.2659,486.0750,0.0000,0.0000,Pass
B3-2,445,3419,7.2215,-133.7930,24.9350,94.5559,488.3250,0.0000,0.0000,Pass
B3-2,445,3420,7.2997,-133.7930,24.8391,94.4604,484.5740,0.0000,0.0000,Pass
B3-2,445,3421,7.4687,-133.7920,24.7877,95.0317,482.5740,0.0000,0.0000,Pass
B3-2,445,3448,5.7351,-133.8020,24.6073,92.7171,475.5730,0.0000,0.0000,Pass
B3-2,445,3484,6.6430,-133.8140,25.2522,95.0925,500.8270,0.0000,0.0000,Pass
B3-2,445,3485,7.1371,-133.8120,24.7170,96.9763,479.8240,0.0000,0.0000,Pass
B3-2,445,3493,5.8343,-133.8240,24.6654,94.8088,477.8230,0.0000,0.0000,Pass
B3-2,445,3494,5.9121,-133.8230,24.6590,95.6277,477.5730,0.0000,0.0000,Pass
B3-2,445,3503,6.1106,-133.8270,24.6977,94.6245,479.0740,0.0000,0.0000,Pass
B3-2,445,3504,6.1886,-133.8270,24.8647,97.0315,485.5750,0.0000,0.0000,Pass
B3-2,445,3505,6.3573,-133.8260,24.6654,96.0075,477.8230,0.0000,0.0000,Pass
B3-2,445,3506,6.4354,-133.8260,24.7492,96.2317,481.0740,0.0000,0.0000,Pass
B3-2,445,3507,6.8510,-133.8240,24.7492,97.0170,481.0740,0.0000,0.0000,Pass
B3-2,445,3508,6.9291,-133.8230,24.8070,95.9761,483.3240,0.0000,0.0000,Pass
B3-2,445,3509,7.3452,-133.8220,24.8455,94.2835,484.8240,0.0000,0.0000,Pass
B3-2,445,3510,7.4234,-133.8210,24.9478,94.7381,488.8250,0.0000,0.0000,Pass
B3-2,445,3534,5.7352,-133.8500,24.6461,94.8807,477.0730,0.0000,0.0000,Pass
B3-2,445,3565,6.2340,-133.8510,24.8006,95.1965,483.0740,0.0000,0.0000,Pass
B3-2,445,3580,5.8734,-133.8620,24.7106,95.1590,479.5740,0.0000,0.0000,Pass
B3-2,445,3585,6.1107,-133.8750,24.7428,94.7898,480.8240,0.0000,0.0000,Pass
B3-2,445,3586,6.1888,-133.8750,24.8519,95.5610,485.0740,0.0000,0.0000,Pass
B3-2,445,3587,6.3577,-133.8740,24.6267,96.4731,476.3230,0.0000,0.0000,Pass
B3-2,445,3588,6.4356,-133.8740,24.6719,95.0084,478.0730,0.0000,0.0000,Pass
B3-2,445,3589,6.8513,-133.8720,24.7492,96.8451,481.0740,0.0000,0.0000,Pass
B3-2,445,3590,6.9293,-133.8710,24.7428,94.2838,480.8240,0.0000,0.0000,Pass
B3-2,445,3591,7.3456,-133.8700,24.8711,94.6042,485.8250,0.0000,0.0000,Pass
B3-2,445,3592,7.4237,-133.8690,24.8711,92.8966,485.8250,0.0000,0.0000,Pass
B3-2,445,3655,5.9736,-133.8840,24.4971,95.6103,471.3220,0.0000,0.0000,Pass
B3-2,445,3658,6.6433,-133.8830,25.1574,96.2714,497.0760,0.0000,0.0000,Pass
B3-2,445,3659,7.1374,-133.8810,24.7234,95.8235,480.0740,0.0000,0.0000,Pass
B3-2,445,3672,6.2344,-133.9040,24.8070,94.3218,483.3240,0.0000,0.0000,Pass
B3-2,445,3673,6.3125,-133.9030,24.7556,95.8544,481.3240,0.0000,0.0000,Pass
B3-2,445,3674,6.4812,-133.9030,24.6331,94.9899,476.5730,0.0000,0.0000,Pass
B3-2,445,3675,6.5592,-133.9020,24.6461,95.6652,477.0730,0.0000,0.0000,Pass
B3-2,445,3676,6.7279,-133.9010,24.7942,95.7904,482.8240,0.0000,0.0000,Pass
B3-2,445,3677,6.8060,-133.9010,24.8262,95.4065,484.0740,0.0000,0.0000,Pass
B3-2,445,3678,6.9749,-133.9000,24.6977,95.6101,479.0740,0.0000,0.0000,Pass
B3-2,445,3679,7.0531,-133.9000,24.8070,94.9277,483.3240,0.0000,0.0000,Pass
B3-2,445,3680,7.2221,-133.8990,24.5879,94.7751,474.8230,0.0000,0.0000,Pass
B3-2,445,3681,7.3002,-133.8990,24.7942,94.4705,482.8240,0.0000,0.0000,Pass
B3-2,445,3682,7.4692,-133.8980,24.8455,92.2669,484.8240,0.0000,0.0000,Pass
B3-2,445,3717,6.0127,-133.9230,24.8262,94.2970,484.0740,0.0000,0.0000,Pass
B3-2,445,3720,5.7356,-133.9280,24.7685,92.6756,481.8240,0.0000,0.0000,Pass
B3-2,445,3763,6.1500,-133.9280,24.8006,94.9443,483.0740,0.0000,0.0000,Pass
B3-2,445,3780,6.2346,-133.9520,24.6461,95.0223,477.0730,0.0000,0.0000,Pass
B3-2,445,3781,6.3126,-133.9510,24.6977,95.5786,479.0740,0.0000,0.0000,Pass
B3-2,445,3782,6.4814,-133.9510,24.5814,94.9754,474.5730,0.0000,0.0000,Pass
B3-2,445,3783,6.5595,-133.9500,24.7041,96.5464,479.3240,0.0000,0.0000,Pass
B3-2,445,3784,6.7282,-133.9490,24.7556,96.1596,481.3240,0.0000,0.0000,Pass
B3-2,445,3785,6.8062,-133.9490,24.8967,95.2653,486.8250,0.0000,0.0000,Pass
B3-2,445,3786,6.9753,-133.9480,24.8262,95.6575,484.0740,0.0000,0.0000,Pass
B3-2,445,3787,7.0533,-133.9480,24.8134,94.3562,483.5740,0.0000,0.0000,Pass
B3-2,445,3788,7.2222,-133.9470,24.8327,94.4664,484.3240,0.0000,0.0000,Pass
B3-2,445,3789,7.3005,-133.9470,24.9222,94.0616,487.8250,0.0000,0.0000,Pass
B3-2,445,3790,7.4694,-133.9460,24.9414,93.4243,488.5750,0.0000,0.0000,Pass
B3-2,445,3850,5.9739,-133.9620,24.5620,94.1593,473.8230,0.0000,0.0000,Pass
B3-2,445,3853,6.3970,-133.9700,24.6396,94.9425,476.8230,0.0000,0.0000,Pass
B3-2,445,3854,6.8908,-133.9670,24.8583,94.3649,485.3240,0.0000,0.0000,Pass
B3-2,445,3855,7.3850,-133.9650,24.8327,93.2343,484.3240,0.0000,0.0000,Pass
B3-2,445,3862,5.7358,-133.9790,24.7170,92.3650,479.8240,0.0000,0.0000,Pass
B3-2,445,3869,6.1113,-133.9810,24.7813,94.8566,482.3240,0.0000,0.0000,Pass
B3-2,445,3870,6.1894,-133.9810,24.7877,94.6330,482.5740,0.0000,0.0000,Pass
B3-2,445,3871,6.6051,-133.9790,25.3466,90.8252,504.5770,0.0000,0.0000,Pass
B3-2,445,3872,6.6829,-133.9790,25.1004,94.6906,494.8260,0.0000,0.0000,Pass
B3-2,445,3873,7.0988,-133.9770,24.8839,94.1458,486.3250,0.0000,0.0000,Pass
B3-2,445,3874,7.1770,-133.9770,24.9158,95.3534,487.5750,0.0000,0.0000,Pass
B3-2,445,3890,5.8739,-133.9850,24.6331,93.1677,476.5730,0.0000,0.0000,Pass
B3-2,445,3933,6.2347,-134.0050,24.7942,95.0230,482.8240,0.0000,0.0000,Pass
B3-2,445,3946,5.8351,-134.0240,24.7234,93.9772,480.0740,0.0000,0.0000,Pass
B3-2,445,3947,5.9130,-134.0240,24.8775,94.2168,486.0750,0.0000,0.0000,Pass
B3-2,445,3956,6.1116,-134.0290,24.7170,94.2335,479.8240,0.0000,0.0000,Pass
B3-2,445,3957,6.1895,-134.0290,24.8903,93.3995,486.5750,0.0000,0.0000,Pass
B3-2,445,3958,6.6054,-134.0270,25.3403,89.3769,504.3270,0.0000,0.0000,Pass
B3-2,445,3959,6.6832,-134.0260,25.1827,94.2866,498.0760,0.0000,0.0000,Pass
B3-2,445,3960,7.0990,-134.0250,24.8519,95.5298,485.0740,0.0000,0.0000,Pass
B3-2,445,3961,7.1772,-134.0240,24.9158,94.1916,487.5750,0.0000,0.0000,Pass
B3-2,445,4027,6.8911,-134.0360,24.8327,94.8074,484.3240,0.0000,0.0000,Pass
B3-2,445,4028,7.3854,-134.0340,24.7813,92.7316,482.3240,0.0000,0.0000,Pass
B3-2,445,4034,5.7362,-134.0580,24.7813,90.7204,482.3240,0.0000,0.0000,Pass
B3-2,445,4040,6.2351,-134.0580,24.9286,95.6722,488.0750,0.0000,0.0000,Pass
B3-2,445,4042,6.4819,-134.0570,24.6848,95.1647,478.5730,0.0000,0.0000,Pass
