Repository: kimminkuy70-coder/Parameter

# 실험데이터 (X-ray Void 검사 DOE)

4개 실험 데이터셋을 압축 해제해 정리한 폴더입니다. 각 폴더 하위는 장비 원본 결과(CSV·이미지·DIEMap 등)입니다.

## 폴더 구성

| 폴더 | 내용 | 파라미터 출처 |
|------|------|---------------|
| `공정모델링_DOE_2anchor_3anchor_Fmin32_측정직경모델/` | 26µm·86µm 2-anchor DOE (D26-xx, D86-xx) | **내장 엑셀** `*.xlsx` (실험별 kV·R·F·W) |
| `공정모델링_실험런시트_43런/` | 43런 핵심판 실행분 (kV1~4, R1~6, F32/F64, W4/W6) | **내장 엑셀** `*.xlsx` (Phase1~4 시트) |
| `TEST/` | kV·W 스윕 (TEST1~6) | **폴더명에 이미 표기** (예: `TEST_60_4` = 60kV·4W) |
| `TB500M_T_TEST_RUN/` | TB500M RUN01~13 + BUMPSIZE1/2 | **폴더명 추가함** (아래 매핑, 기존 브랜치 RunID 대조) |

## 파라미터 참조 방법

- **DOE / 43런**: 각 폴더 안의 엑셀 시트에 실험(Global_Run_ID / Run)별 파라미터가 적혀 있습니다.
  - 예: `D26-01`=60kV·R0.5·F64·W4(Center), `D26-06`=60kV·R0.35·F128·W4 등.
  - `D26-01_03` 폴더는 **1~3번 실험(Center 3반복)을 한 번에 진행**한 것이라 결과 폴더가 `17-1/17-2/17-3` 3개입니다. `D86-01_03`도 동일.
- **TEST**: 폴더명 `TEST_(kV)_(W)` 형식으로 파라미터가 이미 들어 있어 그대로 두었습니다.
- **TB500M**: 원본은 `TB500M_T_TEST_RUN1` 처럼 파라미터가 없어, **기존 브랜치 결과 파일과 RunID(파일명 `_NNNN`)를 대조**해 파라미터를 폴더명에 추가했습니다.

## TB500M 폴더명 매핑 (RunID 대조)

| 원본 | RunID | 새 폴더명 |
|------|-------|-----------|
| RUN1 | 3535 | RUN01_60kV_4.0W_PASS |
| RUN2 | 3534 | RUN02_55kV_3.5W_FAIL |
| RUN3 | 3536 | RUN03_65kV_4.5W_FAIL |
| RUN4 | 3537 | RUN04_55kV_4.5W_FAIL |
| RUN5 | 3538 | RUN05_65kV_3.5W_FAIL |
| RUN6 | 3539 | RUN06_60kV_4.0W_PASS |
| RUN7 | 3540 | RUN07_55kV_4.0W_FAIL |
| RUN8 | 3541 | RUN08_65kV_4.0W_FAIL |
| RUN9 | 3542 | RUN09_60kV_3.5W_PASS |
| RUN10 | 3543 | RUN10_60kV_4.5W_PASS |
| RUN12 | 3544 | RUN12_62.5kV_4.0W_PASS |
| RUN13 | 3563 | RUN13 (기존 브랜치에 없어 **파라미터 미상**) |
| BUMPSIZE1 | 3529 | BUMPSIZE1_60kV_4.0W |
| BUMPSIZE2 | 3530 | BUMPSIZE2_60kV_4.0W |

- RUN11은 원본·브랜치 모두 없습니다.
- `RUN01`에는 `RUN1/`, `RUN1_1/` (반복 측정) 두 하위가 있습니다.
- **RUN13(3563)**은 기존 브랜치에 대응 폴더가 없어 파라미터를 확정하지 못했습니다 — 원하시면 알려주세요.

File: 실험데이터/공정모델링_DOE_2anchor_3anchor_Fmin32_측정직경모델/D26-05/26um/17-1/BumpLevel/WBA_BumpResult_0263_3713.csv
BumpId,VoidId,Bump_X,Bump_Y,X(um),Y(um),Diam_X,Diam_Y,Diameter(%),Area(um2),Area(%)
799,1,136.2630,-3.3366,0.0003,-0.0004,1.2617,1.2617,5.9214,1.2502,0.3506

File: 실험데이터/공정모델링_DOE_2anchor_3anchor_Fmin32_측정직경모델/D26-08/26um/17-1/BumpLevel/WBA_BumpResult_0228_3717.csv
BumpId,VoidId,Bump_X,Bump_Y,X(um),Y(um),Diam_X,Diam_Y,Diameter(%),Area(um2),Area(%)
1734,1,7.2558,12.2794,0.0023,-0.0020,2.1853,2.1853,8.6194,3.7506,0.7429

File: 실험데이터/공정모델링_DOE_2anchor_3anchor_Fmin32_측정직경모델/D26-08/26um/17-1/BumpLevel/WBA_BumpResult_0263_3717.csv
BumpId,VoidId,Bump_X,Bump_Y,X(um),Y(um),Diam_X,Diam_Y,Diameter(%),Area(um2),Area(%)
2687,1,135.8300,-4.4035,-0.0023,-0.0025,1.2617,1.2617,4.9678,1.2502,0.2468

File: 실험데이터/공정모델링_DOE_2anchor_3anchor_Fmin32_측정직경모델/D26-12/26um/17-1/BumpLevel/WBA_BumpResult_0228_3719.csv
BumpId,VoidId,Bump_X,Bump_Y,X(um),Y(um),Diam_X,Diam_Y,Diameter(%),Area(um2),Area(%)
1391,1,6.4809,12.4511,-0.0005,-0.0006,1.2617,1.2617,5.8282,1.2502,0.3397
3565,1,6.2448,11.3816,-0.0010,-0.0003,1.9546,1.9546,9.2286,3.0005,0.8517

File: 실험데이터/공정모델링_DOE_2anchor_3anchor_Fmin32_측정직경모델/D26-12/26um/17-1/BumpLevel/WBA_BumpResult_0252_3719.csv
BumpId,VoidId,Bump_X,Bump_Y,X(um),Y(um),Diam_X,Diam_Y,Diameter(%),Area(um2),Area(%)
1265,1,-5.9944,-3.6229,-0.0006,0.0011,1.5959,1.5959,7.2524,2.0003,0.5260
3288,1,-5.5418,-4.6316,0.0013,-0.0012,1.5959,1.5959,7.6895,2.0003,0.5913
3959,1,-6.2430,-4.9314,0.0010,-0.0009,2.1112,2.1112,9.7293,3.5005,0.9466

File: 실험데이터/공정모델링_DOE_2anchor_3anchor_Fmin32_측정직경모델/D26-12/26um/17-1/BumpLevel/WBA_BumpResult_0263_3719.csv
BumpId,VoidId,Bump_X,Bump_Y,X(um),Y(um),Diam_X,Diam_Y,Diameter(%),Area(um2),Area(%)
3032,1,135.2660,-4.5433,-0.0004,-0.0003,1.2617,1.2617,6.0656,1.2502,0.3679
3056,1,136.4060,-4.5616,-0.0010,0.0015,1.2617,1.2617,5.9402,1.2502,0.3529
3161,1,135.0890,-4.5962,-0.0025,0.0006,1.2617,1.2617,5.9613,1.2502,0.3554

File: 실험데이터/공정모델링_DOE_2anchor_3anchor_Fmin32_측정직경모델/D26-14/26um/17-1/BumpLevel/WBA_BumpResult_0060_3728.csv
BumpId,VoidId,Bump_X,Bump_Y,X(um),Y(um),Diam_X,Diam_Y,Diameter(%),Area(um2),Area(%)
850,1,-6.1120,125.3470,-0.0006,-0.0004,1.3099,1.3099,5.9396,1.3477,0.3528

File: 실험데이터/공정모델링_DOE_2anchor_3anchor_Fmin32_측정직경모델/D26-14/26um/17-1/BumpLevel/WBA_BumpResult_0228_3728.csv
BumpId,VoidId,Bump_X,Bump_Y,X(um),Y(um),Diam_X,Diam_Y,Diameter(%),Area(um2),Area(%)
1042,1,6.5858,12.2196,-0.0003,-0.0017,0.8832,0.8832,3.9841,0.6126,0.1587

File: 실험데이터/공정모델링_DOE_2anchor_3anchor_Fmin32_측정직경모델/D26-15/26um/17-1/BumpLevel/WBA_BumpResult_0060_3729.csv
BumpId,VoidId,Bump_X,Bump_Y,X(um),Y(um),Diam_X,Diam_Y,Diameter(%),Area(um2),Area(%)
149,1,-6.6055,126.0210,-0.0010,0.0004,6.7722,6.7722,28.8226,36.0205,8.3074
150,1,-6.4054,126.0220,0.0006,0.0028,4.5549,4.5549,19.3178,16.2951,3.7318
150,2,-6.4054,126.0220,-0.0014,-0.0008,2.5899,2.5899,10.9841,5.2683,1.2065
150,3,-6.4054,126.0220,0.0025,-0.0013,1.3099,1.3099,5.5556,1.3477,0.3086
150,4,-6.4054,126.0220,0.0021,-0.0037,1.8942,1.8942,8.0333,2.8179,0.6453
150,5,-6.4054,126.0220,0.0007,-0.0060,1.2490,1.2490,5.2970,1.2252,0.2806
173,1,-6.2994,125.9910,-0.0007,0.0060,1.9349,1.9349,8.2061,2.9405,0.6734
173,2,-6.2994,125.9910,0.0010,0.0003,1.8942,1.8942,8.0333,2.8179,0.6453
173,3,-6.2994,125.9910,-0.0023,-0.0023,5.2249,5.2249,22.1590,21.4408,4.9102
174,1,-6.2514,125.9910,-0.0010,-0.0008,8.0943,8.0943,34.3238,51.4581,11.7812
175,1,-6.1696,125.9920,0.0079,0.0073,1.3682,1.3682,5.8058,1.4702,0.3371
175,2,-6.1696,125.9920,-0.0002,0.0026,3.9496,3.9496,16.7600,12.2518,2.8090
175,3,-6.1696,125.9920,-0.0013,-0.0009,2.4665,2.4665,10.4666,4.7782,1.0955
175,4,-6.1696,125.9920,-0.0034,-0.0036,2.3698,2.3698,10.0560,4.4107,1.0112
175,5,-6.1696,125.9920,0.0025,-0.0027,1.3099,1.3099,5.5587,1.3477,0.3090
176,1,-6.1218,125.9920,0.0005,0.0038,2.2689,2.2689,9.6510,4.0431,0.9314
176,2,-6.1218,125.9920,-0.0018,0.0031,1.3682,1.3682,5.8198,1.4702,0.3387
176,3,-6.1218,125.9920,0.0007,-0.0009,6.0288,6.0288,25.6444,28.5469,6.5764
176,4,-6.1218,125.9920,0.0011,-0.0060,1.2490,1.2490,5.3127,1.2252,0.2822
177,1,-6.0395,125.9920,0.0043,0.0051,0.8832,0.8832,3.6936,0.6126,0.1364
177,2,-6.0395,125.9920,-0.0005,0.0014,6.0289,6.0289,25.2140,28.5470,6.3575
178,1,-5.9916,125.9920,-0.0017,0.0067,1.1171,1.1171,4.6727,0.9801,0.2183
178,2,-5.9916,125.9920,-0.0008,-0.0003,4.8534,4.8534,20.3007,18.5004,4.1212
178,3,-5.9916,125.9920,-0.0030,-0.0042,0.8832,0.8832,3.6941,0.6126,0.1365
179,1,-5.9098,125.9930,0.0025,0.0055,1.2490,1.2490,5.3652,1.2252,0.2879
179,2,-5.9098,125.9930,-0.0002,0.0012,5.3866,5.3866,23.1388,22.7884,5.3540
179,3,-5.9098,125.9930,0.0027,0.0028,1.1171,1.1171,4.7988,0.9801,0.2303
179,4,-5.9098,125.9930,-0.0042,0.0025,1.2490,1.2490,5.3652,1.2252,0.2879
180,1,-5.8619,125.9930,0.0011,0.0012,5.6825,5.6825,24.1440,25.3613,5.8293
180,2,-5.8619,125.9930,-0.0026,0.0024,1.3682,1.3682,5.8132,1.4702,0.3379
181,1,-5.7795,125.9930,-0.0055,0.0022,2.4980,2.4980,10.5190,4.9007,1.1065
181,2,-5.7795,125.9930,0.0010,0.0013,4.3085,4.3085,18.1434,14.5797,3.2918
181,3,-5.7795,125.9930,-0.0004,-0.0037,2.2342,2.2342,9.4085,3.9206,0.8852
181,4,-5.7795,125.9930,0.0018,-0.0051,1.3682,1.3682,5.7615,1.4702,0.3319
182,1,-5.7314,125.9940,-0.0054,0.0043,2.0523,2.0523,8.6197,3.3080,0.7430
182,2,-5.7314,125.9940,-0.0010,0.0030,2.8206,2.8206,11.8466,6.2485,1.4034
182,3,-5.7314,125.9940,-0.0057,-0.0027,2.2689,2.2689,9.5294,4.0431,0.9081
182,4,-5.7314,125.9940,-0.0025,-0.0061,2.1991,2.1991,9.2361,3.7981,0.8531
286,1,-6.8806,125.9240,-0.0005,0.0013,5.3429,5.3429,22.6757,22.4208,5.1419
286,2,-6.8806,125.9240,0.0027,-0.0015,1.6285,1.6285,6.9113,2.0828,0.4777
286,3,-6.8806,125.9240,-0.0043,-0.0025,1.1171,1.1171,4.7411,0.9801,0.2248
287,1,-6.7687,125.9240,0.0006,0.0048,2.0139,2.0139,8.5883,3.1855,0.7376
287,2,-6.7687,125.9240,-0.0018,0.0008,3.7261,3.7261,15.8897,10.9042,2.5248
287,3,-6.7687,125.9240,0.0020,0.0004,1.7663,1.7663,7.5324,2.4504,0.5674
287,4,-6.7687,125.9240,0.0017,-0.0033,2.0899,2.0899,8.9125,3.4305,0.7943
293,1,-6.2344,125.8780,0.0002,0.0016,5.0734,5.0734,21.5711,20.2156,4.6531
293,2,-6.2344,125.8780,-0.0038,-0.0017,3.8899,3.8899,16.5393,11.8844,2.7355
294,1,-6.1867,125.8790,0.0013,0.0097,0.8832,0.8832,3.7022,0.6126,0.1371
294,2,-6.1867,125.8790,0.0006,-0.0006,7.6688,7.6688,32.1472,46.1896,10.3344
295,1,-5.9742,125.8800,-0.0005,-0.0006,7.6789,7.6789,32.3498,46.3120,10.4651
295,2,-5.9742,125.8800,0.0072,0.0040,1.6757,1.6757,7.0593,2.2053,0.4983
296,1,-5.9262,125.8800,-0.0036,0.0039,1.5799,1.5799,6.6181,1.9603,0.4380
296,2,-5.9262,125.8800,0.0005,0.0015,5.0734,5.0734,21.2528,20.2155,4.5168
296,3,-5.9262,125.8800,-0.0051,-0.0005,2.6199,2.6199,10.9749,5.3908,1.2045
337,1,-6.6048,125.8650,-0.0006,0.0018,5.4010,5.4010,23.4005,22.9110,5.4758
337,2,-6.6048,125.8650,0.0026,-0.0003,0.8832,0.8832,3.8264,0.6126,0.1464
337,3,-6.6048,125.8650,0.0035,-0.0034,1.9748,1.9748,8.5561,3.0630,0.7321
337,4,-6.6048,125.8650,-0.0006,-0.0050,3.4882,3.4882,15.1130,9.5564,2.2840
338,1,-6.4049,125.8650,-0.0031,0.0046,2.0899,2.0899,8.8561,3.4305,0.7843
338,2,-6.4049,125.8650,0.0001,0.0021,2.9024,2.9024,12.2988,6.6160,1.5126
338,3,-6.4049,125.8650,-0.0023,-0.0022,3.5326,3.5326,14.9696,9.8015,2.2409
367,1,-6.6050,125.7860,0.0002,0.0007,7.3148,7.3148,31.5036,42.0239,9.9248
368,1,-6.4047,125.7870,-0.0020,0.0056,1.3682,1.3682,5.7695,1.4702,0.3329
368,2,-6.4047,125.7870,-0.0010,0.0003,7.6075,7.6075,32.0800,45.4545,10.2913
380,1,-5.7168,125.7840,0.0002,0.0009,5.2990,5.2990,22.0714,22.0535,4.8715
380,2,-5.7168,125.7840,-0.0032,-0.0038,2.4666,2.4666,10.2737,4.7783,1.0555
434,1,-6.8799,125.7530,-0.0008,0.0007,5.7913,5.7913,24.4517,26.3415,5.9789
434,2,-6.8799,125.7530,0.0009,-0.0028,1.4241,1.4241,6.0126,1.5927,0.3615
434,3,-6.8799,125.7530,-0.0003,-0.0050,2.4347,2.4347,10.2797,4.6557,1.0567
435,1,-6.7680,125.7530,-0.0010,0.0020,4.8694,4.8694,20.3401,18.6229,4.1372
435,2,-6.7680,125.7530,-0.0003,-0.0031,2.0139,2.0139,8.4124,3.1855,0.7077
441,1,-6.6044,125.7200,-0.0033,0.0037,2.3366,2.3366,9.9687,4.2882,0.9938
441,2,-6.6044,125.7200,0.0001,0.0000,5.8582,5.8582,24.9929,26.9541,6.2465
468,1,-6.6041,125.6420,0.0001,-0.0007,8.5717,8.5717,37.0564,57.7062,13.7318
497,1,-6.7671,125.5990,-0.0004,0.0001,6.3317,6.3317,27.5055,31.4874,7.5655
499,1,-6.8795,125.5990,0.0021,0.0031,1.9349,1.9349,8.1912,2.9405,0.6710
499,2,-6.8795,125.5990,-0.0060,0.0011,1.9349,1.9349,8.1912,2.9405,0.6710
499,3,-6.8795,125.5990,0.0003,-0.0017,4.8373,4.8373,20.4779,18.3778,4.1934
500,1,-5.7780,125.5980,0.0000,0.0005,7.7899,7.7899,32.2077,47.6599,10.3734
500,2,-5.7780,125.5980,0.0004,-0.0053,1.4778,1.4778,6.1101,1.7153,0.3733
501,1,-5.7298,125.5990,-0.0015,0.0009,8.7250,8.7250,35.9973,59.7892,12.9581
535,1,-6.6037,125.5690,-0.0020,0.0097,1.1171,1.1171,4.4632,0.9802,0.1992
535,2,-6.6037,125.5690,-0.0010,0.0009,8.1424,8.1424,32.5310,52.0704,10.5827
536,1,-6.4040,125.5700,-0.0002,-0.0004,7.3573,7.3573,28.2990,42.5142,8.0083
536,2,-6.4040,125.5700,0.0035,-0.0055,1.4778,1.4778,5.6842,1.7153,0.3231
547,1,-6.2741,125.5510,0.0001,-0.0006,8.3411,8.3411,34.4042,54.6433,11.8365
547,2,-6.2741,125.5510,0.0053,0.0033,2.0523,2.0523,8.4650,3.3080,0.7166
548,1,-5.8839,125.5530,-0.0006,0.0005,7.2398,7.2398,30.5166,41.1663,9.3126
548,2,-5.8839,125.5530,0.0045,-0.0013,1.8525,1.8525,7.8087,2.6954,0.6098
548,3,-5.8839,125.5530,0.0012,-0.0042,1.4778,1.4778,6.2292,1.7153,0.3880
591,1,-6.6036,125.4910,-0.0012,0.0001,9.0841,9.0841,33.7579,64.8125,11.3960
592,1,-6.4036,125.4920,-0.0103,0.0039,1.5297,1.5297,6.2177,1.8378,0.3866
592,2,-6.4036,125.4920,0.0005,-0.0003,7.9681,7.9681,32.3878,49.8652,10.4897
600,1,-6.1678,125.4870,-0.0018,0.0085,2.1269,2.1269,8.7324,3.5530,0.7626
600,2,-6.1678,125.4870,-0.0002,0.0018,9.1185,9.1185,37.4370,65.3027,14.0153
600,3,-6.1678,125.4870,-0.0045,-0.0088,1.3682,1.3682,5.6173,1.4702,0.3155
601,1,-6.1197,125.4870,-0.0006,0.0006,9.0756,9.0756,36.9179,64.6899,13.6293
602,1,-6.0376,125.4870,0.0017,0.0041,0.8832,0.8832,3.2983,0.6126,0.1088
602,2,-6.0376,125.4870,-0.0014,-0.0001,8.9282,8.9282,33.3442,62.6070,11.1184
602,3,-6.0376,125.4870,0.0017,-0.0046,1.4241,1.4241,5.3184,1.5927,0.2829
603,1,-5.9900,125.4870,0.0000,0.0004,8.8757,8.8757,33.2275,61.8720,11.0407
656,1,-6.2740,125.4730,0.0006,0.0001,9.0584,9.0584,38.9733,64.4451,15.1892
656,2,-6.2740,125.4730,-0.0041,-0.0035,2.4347,2.4347,10.4753,4.6557,1.0973
657,1,-5.8835,125.4750,0.0002,0.0007,8.3318,8.3318,34.2206,54.5207,11.7105
684,1,-6.8550,125.4520,-0.0007,-0.0001,6.3686,6.3686,26.8742,31.8549,7.2222
700,1,-6.6160,125.4260,-0.0002,0.0001,7.8993,7.8993,29.8474,49.0074,8.9087
702,1,-6.2735,125.4210,-0.0022,0.0065,0.8832,0.8832,3.8298,0.6126,0.1467
702,2,-6.2735,125.4210,-0.0039,0.0062,0.8832,0.8832,3.8298,0.6126,0.1467
702,3,-6.2735,125.4210,-0.0007,0.0007,8.2471,8.2471,35.7627,53.4184,12.7897
703,1,-6.1632,125.4220,-0.0070,0.0034,1.3682,1.3682,5.7985,1.4702,0.3362
703,2,-6.1632,125.4220,0.0006,-0.0007,8.3317,8.3317,35.3107,54.5208,12.4685
703,3,-6.1632,125.4220,-0.0050,-0.0028,0.8832,0.8832,3.7429,0.6126,0.1401
704,1,-6.1146,125.4220,-0.0010,0.0006,8.3224,8.3224,35.5308,54.3983,12.6244
704,2,-6.1146,125.4220,0.0039,0.0013,1.1171,1.1171,4.7694,0.9802,0.2275
704,3,-6.1146,125.4220,0.0077,-0.0002,1.3682,1.3682,5.8412,1.4702,0.3412
704,4,-6.1146,125.4220,0.0044,-0.0025,1.3682,1.3682,5.8412,1.4702,0.3412
705,1,-6.0417,125.4220,0.0034,0.0044,2.0523,2.0523,8.4204,3.3080,0.7090
705,2,-6.0417,125.4220,-0.0015,0.0006,8.0557,8.0557,33.0520,50.9678,10.9243
706,1,-5.9943,125.4220,0.0027,0.0074,1.3682,1.3682,5.2619,1.4702,0.2769
706,2,-5.9943,125.4220,0.0011,0.0048,0.8832,0.8832,3.3966,0.6126,0.1154
706,3,-5.9943,125.4220,-0.0005,-0.0006,9.2374,9.2374,35.5262,67.0176,12.6211
706,4,-5.9943,125.4220,0.0053,-0.0008,0.8832,0.8832,3.3966,0.6126,0.1154
707,1,-5.8833,125.4230,0.0000,0.0086,1.1171,1.1171,4.5805,0.9802,0.2098
707,2,-5.8833,125.4230,-0.0010,0.0006,9.0152,9.0152,36.9646,63.8324,13.6638
707,3,-5.8833,125.4230,-0.0022,-0.0066,1.7216,1.7216,7.0590,2.3279,0.4983
708,1,-5.7028,125.4240,0.0006,0.0052,2.1991,2.1991,9.3081,3.7981,0.8664
708,2,-5.7028,125.4240,-0.0009,-0.0001,7.1422,7.1422,30.2311,40.0637,9.1392
708,3,-5.7028,125.4240,0.0066,0.0012,1.1171,1.1171,4.7285,0.9802,0.2236
708,4,-5.7028,125.4240,-0.0036,-0.0037,1.5799,1.5799,6.6871,1.9603,0.4472
731,1,-6.8941,125.4130,0.0005,0.0067,1.2490,1.2490,5.3414,1.2252,0.2853
731,2,-6.8941,125.4130,-0.0006,0.0011,4.6733,4.6733,19.9857,17.1526,3.9943
731,3,-6.8941,125.4130,0.0035,-0.0004,1.4241,1.4241,6.0901,1.5927,0.3709
731,4,-6.8941,125.4130,-0.0013,-0.0030,2.3030,2.3030,9.8491,4.1656,0.9700
732,1,-6.8160,125.4140,-0.0013,0.0000,7.1857,7.1857,31.2152,40.5537,9.7439
786,1,-6.5426,125.4000,0.0003,0.0008,8.1520,8.1520,32.2575,52.1930,10.4055
787,1,-6.4302,125.4000,0.0006,-0.0005,8.8669,8.8669,35.8112,61.7495,12.8244
787,2,-6.4302,125.4000,-0.0096,-0.0010,0.8832,0.8832,3.5669,0.6126,0.1272
798,1,-5.7420,125.3840,0.0045,0.0029,3.7051,3.7051,15.7667,10.7817,2.4859
798,2,-5.7420,125.3840,-0.0010,0.0000,6.9653,6.9653,29.6400,38.1033,8.7853
798,3,-5.7420,125.3840,-0.0032,-0.0037,2.0139,2.0139,8.5701,3.1855,0.7345
832,1,-6.8549,125.3740,-0.0093,0.0041,1.1171,1.1171,4.7995,0.9801,0.2303
832,2,-6.8549,125.3740,-0.0053,0.0029,2.0899,2.0899,8.9790,3.4305,0.8062
832,3,-6.8549,125.3740,0.0007,-0.0010,5.4728,5.4728,23.5125,23.5237,5.5284
833,1,-6.9670,125.3560,-0.0005,-0.0001,7.4730,7.4730,32.2974,43.8617,10.4312
834,1,-6.7284,125.3510,-0.0008,0.0014,6.6677,6.6677,26.5307,34.9179,7.0388
834,2,-6.7284,125.3510,0.0041,-0.0016,3.2570,3.2570,12.9593,8.3313,1.6794
835,1,-5.9937,125.3440,-0.0005,0.0008,9.1611,9.1611,36.2818,65.9151,13.1637
835,2,-5.9937,125.3440,0.0056,0.0042,1.1171,1.1171,4.4243,0.9801,0.1957
835,3,-5.9937,125.3440,0.0027,-0.0053,1.3682,1.3682,5.4186,1.4702,0.2936
835,4,-5.9937,125.3440,-0.0043,-0.0088,0.8832,0.8832,3.4977,0.6126,0.1223
848,1,-6.2734,125.3430,-0.0006,0.0015,8.5078,8.5078,38.9912,56.8486,15.2031
848,2,-6.2734,125.3430,-0.0068,0.0004,1.7216,1.7216,7.8901,2.3279,0.6225
849,1,-6.1622,125.3440,-0.0024,0.0065,2.0139,2.0139,8.4831,3.1855,0.7196
849,2,-6.1622,125.3440,0.0015,0.0057,1.6757,1.6757,7.0583,2.2053,0.4982
849,3,-6.1622,125.3440,-0.0011,-0.0003,8.8932,8.8932,37.4602,62.1170,14.0327
849,4,-6.1622,125.3440,-0.0084,-0.0021,1.8099,1.8099,7.6239,2.5729,0.5812
850,1,-6.1144,125.3440,-0.0005,-0.0002,9.3965,9.3965,39.3088,69.3456,15.4518
850,2,-6.1144,125.3440,-0.0059,0.0029,1.2490,1.2490,5.2249,1.2252,0.2730
851,1,-6.0418,125.3440,-0.0003,0.0008,7.3361,7.3361,30.0405,42.2689,9.0243
851,2,-6.0418,125.3440,-0.0057,0.0030,1.4778,1.4778,6.0515,1.7153,0.3662
851,3,-6.0418,125.3440,0.0064,-0.0011,1.1171,1.1171,4.5745,0.9801,0.2093
852,1,-5.8831,125.3450,-0.0012,0.0010,7.1857,7.1857,28.7987,40.5537,8.2937
853,1,-5.7024,125.3460,-0.0011,0.0003,6.8296,6.8296,29.0955,36.6332,8.4655
853,2,-5.7024,125.3460,0.0057,0.0022,2.0899,2.0899,8.9037,3.4305,0.7928
853,3,-5.7024,125.3460,0.0032,-0.0003,1.8099,1.8099,7.7108,2.5729,0.5946
853,4,-5.7024,125.3460,-0.0027,-0.0036,0.8832,0.8832,3.7625,0.6126,0.1416
853,5,-5.7024,125.3460,0.0022,-0.0046,0.8832,0.8832,3.7625,0.6126,0.1416
925,1,-6.9280,125.3170,0.0002,0.0013,7.0874,7.0874,30.7970,39.4511,9.4846
935,1,-6.7677,125.3120,-0.0004,0.0008,7.7799,7.7799,32.9903,47.5374,10.8836
935,2,-6.7677,125.3120,0.0048,-0.0005,1.5799,1.5799,6.6993,1.9603,0.4488
935,3,-6.7677,125.3120,-0.0096,-0.0054,0.8832,0.8832,3.7450,0.6126,0.1403
936,1,-6.6896,125.3130,-0.0003,0.0112,1.1171,1.1171,4.3330,0.9802,0.1877
936,2,-6.6896,125.3130,-0.0033,0.0048,1.7663,1.7663,6.8511,2.4504,0.4694
936,3,-6.6896,125.3130,-0.0012,0.0000,7.9288,7.9288,30.7537,49.3753,9.4579
936,4,-6.6896,125.3130,0.0037,0.0011,0.8832,0.8832,3.4255,0.6126,0.1173
977,1,-6.7282,125.2730,0.0003,0.0003,8.0460,8.0460,32.6248,50.8454,10.6438
977,2,-6.7282,125.2730,-0.0053,0.0022,1.8099,1.8099,7.3389,2.5729,0.5386
977,3,-6.7282,125.2730,-0.0094,-0.0011,2.0139,2.0139,8.1660,3.1855,0.6668
977,4,-6.7282,125.2730,-0.0002,-0.0043,2.3698,2.3698,9.6089,4.4107,0.9233
978,1,-6.8541,125.2520,-0.0015,0.0006,8.5352,8.5352,37.5957,57.2162,14.1344
978,2,-6.8541,125.2520,0.0092,0.0043,1.3682,1.3682,6.0266,1.4702,0.3632
978,3,-6.8541,125.2520,0.0032,-0.0047,1.8099,1.8099,7.9724,2.5729,0.6356
979,1,-6.9665,125.2460,-0.0049,0.0068,1.2490,1.2490,5.3247,1.2252,0.2835
979,2,-6.9665,125.2460,-0.0009,0.0005,7.2506,7.2506,30.9109,41.2887,9.5548
979,3,-6.9665,125.2460,0.0051,0.0014,3.6414,3.6414,15.5241,10.4141,2.4100
1000,1,-6.3031,125.2210,-0.0002,0.0013,7.5561,7.5561,32.5899,44.8419,10.6210
1001,1,-6.1030,125.2220,0.0067,0.0068,1.3682,1.3682,5.4924,1.4702,0.3017
1001,2,-6.1030,125.2220,-0.0013,0.0004,8.6442,8.6442,34.7005,58.6866,12.0412
1001,3,-6.1030,125.2220,0.0054,-0.0033,3.1349,3.1349,12.5846,7.7187,1.5837
1001,4,-6.1030,125.2220,0.0003,-0.0054,1.8525,1.8525,7.4367,2.6954,0.5530
1002,1,-5.9027,125.2230,-0.0001,0.0006,9.5201,9.5201,37.9225,71.1833,14.3812
1003,1,-5.7023,125.2240,-0.0053,0.0038,1.1171,1.1171,4.5643,0.9801,0.2083
1003,2,-5.7023,125.2240,0.0002,-0.0007,6.5735,6.5735,26.8580,33.9376,7.2135
1039,1,-6.8929,125.2130,-0.0016,-0.0005,6.7607,6.7607,28.7654,35.8979,8.2745
1040,1,-6.8151,125.2130,-0.0006,0.0000,7.3148,7.3148,31.6551,42.0240,10.0205
1040,2,-6.8151,125.2130,0.0055,-0.0037,1.3682,1.3682,5.9209,1.4702,0.3506
1042,1,-6.3407,125.1820,-0.0022,0.0006,8.5899,8.5899,37.0433,57.9513,13.7221
1043,1,-6.2636,125.1830,-0.0002,-0.0006,9.0411,9.0411,40.1659,64.1998,16.1330
1044,1,-6.1412,125.1830,-0.0009,0.0012,7.1531,7.1531,29.3333,40.1863,8.6044
1044,2,-6.1412,125.1830,-0.0013,-0.0049,2.6199,2.6199,10.7436,5.3908,1.1542
1044,3,-6.1412,125.1830,-0.0083,-0.0071,1.4778,1.4778,6.0602,1.7153,0.3673
1045,1,-6.0637,125.1830,-0.0002,0.0004,7.8199,7.8199,32.8300,48.0273,10.7781
1045,2,-6.0637,125.1830,0.0058,0.0003,1.6285,1.6285,6.8368,2.0828,0.4674
1046,1,-5.9413,125.1840,0.0036,0.0042,2.3030,2.3030,9.1852,4.1656,0.8437
1046,2,-5.9413,125.1840,-0.0004,0.0004,6.7607,6.7607,26.9638,35.8980,7.2705
1046,3,-5.9413,125.1840,0.0006,-0.0058,1.8100,1.8100,7.2187,2.5729,0.5211
1047,1,-5.8632,125.1840,0.0011,0.0060,1.4778,1.4778,6.0554,1.7153,0.3667
1047,2,-5.8632,125.1840,0.0040,0.0061,0.8832,0.8832,3.6188,0.6126,0.1310
1047,3,-5.8632,125.1840,-0.0006,0.0005,8.5626,8.5626,35.0858,57.5840,12.3101
1048,1,-5.7409,125.1850,0.0000,0.0023,6.8410,6.8410,29.3063,36.7556,8.5886
1048,2,-5.7409,125.1850,0.0034,-0.0031,2.1269,2.1269,9.1117,3.5530,0.8302
1137,1,-6.9662,125.1690,-0.0008,0.0002,6.7260,6.7260,29.0433,35.5305,8.4351
1137,2,-6.9662,125.1690,-0.0054,-0.0045,2.0139,2.0139,8.6963,3.1855,0.7563
1142,1,-6.3029,125.1430,-0.0002,0.0016,7.9190,7.9190,33.9732,49.2526,11.5418
1142,2,-6.3029,125.1430,0.0035,0.0055,1.5297,1.5297,6.5625,1.8378,0.4307
1142,3,-6.3029,125.1430,-0.0109,0.0005,0.8832,0.8832,3.7889,0.6126,0.1436
1142,4,-6.3029,125.1430,0.0032,-0.0060,1.3682,1.3682,5.8697,1.4702,0.3445
1143,1,-5.7019,125.1460,-0.0018,0.0006,7.8993,7.8993,33.3056,49.0076,11.0926
1143,2,-5.7019,125.1460,0.0045,-0.0004,2.0523,2.0523,8.6531,3.3080,0.7488
1157,1,-6.1026,125.1440,-0.0011,-0.0001,9.2120,9.2120,38.0369,66.6501,14.4681
1157,2,-6.1026,125.1440,0.0053,0.0040,2.0139,2.0139,8.3156,3.1855,0.6915
1158,1,-5.9021,125.1450,0.0021,0.0055,2.6199,2.6199,10.8378,5.3908,1.1746
1158,2,-5.9021,125.1450,-0.0016,0.0008,7.3891,7.3891,30.5668,42.8815,9.3433
1158,3,-5.9021,125.1450,0.0049,-0.0003,1.8942,1.8942,7.8357,2.8179,0.6140
1158,4,-5.9021,125.1450,0.0101,-0.0012,1.1171,1.1171,4.6213,0.9802,0.2136
1158,5,-5.9021,125.1450,0.0030,-0.0028,2.5899,2.5899,10.7140,5.2683,1.1479
1193,1,-6.8536,125.1370,-0.0007,0.0006,7.1857,7.1857,31.4381,40.5537,9.8835
1193,2,-6.8536,125.1370,0.0010,-0.0062,1.2490,1.2490,5.4644,1.2252,0.2986
1196,1,-6.2023,125.1210,-0.0009,-0.0001,8.1901,8.1901,33.4764,52.6832,11.2067
1196,2,-6.2023,125.1210,-0.0065,-0.0022,1.1171,1.1171,4.5661,0.9802,0.2085
1196,3,-6.2023,125.1210,-0.0095,-0.0048,1.6285,1.6285,6.6562,2.0828,0.4431
1197,1,-6.0019,125.1220,-0.0011,0.0003,9.0756,9.0756,35.8380,64.6901,12.8436
1197,2,-6.0019,125.1220,0.0025,-0.0058,1.1171,1.1171,4.4113,0.9802,0.1946
1198,1,-5.8021,125.1230,-0.0017,0.0008,7.0983,7.0983,29.6747,39.5735,8.8059
1198,2,-5.8021,125.1230,0.0028,-0.0019,2.3698,2.3698,9.9069,4.4107,0.9815
1233,1,-6.5226,125.1090,-0.0004,0.0010,7.8398,7.8398,32.1535,48.2723,10.3385
1233,2,-6.5226,125.1090,-0.0078,0.0021,1.5297,1.5297,6.2737,1.8378,0.3936
1233,3,-6.5226,125.1090,0.0052,-0.0025,1.1171,1.1171,4.5817,0.9802,0.2099
1240,1,-6.8924,125.0980,0.0003,0.0005,6.9428,6.9428,30.3392,37.8584,9.2047
1240,2,-6.8924,125.0980,-0.0014,-0.0051,0.8832,0.8832,3.8593,0.6126,0.1489
1241,1,-6.8148,125.0980,-0.0002,0.0004,6.2699,6.2699,26.9758,30.8748,7.2769
1241,2,-6.8148,125.0980,0.0058,-0.0031,1.7216,1.7216,7.4071,2.3279,0.5487
1259,1,-6.2410,125.0830,0.0072,0.0073,1.7663,1.7663,7.2730,2.4504,0.5290
1259,2,-6.2410,125.0830,-0.0005,0.0009,6.9090,6.9090,28.4484,37.4909,8.0931
1259,3,-6.2410,125.0830,-0.0003,-0.0034,2.3366,2.3366,9.6212,4.2882,0.9257
1259,4,-6.2410,125.0830,0.0038,-0.0035,1.7663,1.7663,7.2730,2.4504,0.5290
1259,6,-6.2410,125.0830,-0.0015,-0.0066,1.6285,1.6285,6.7054,2.0828,0.4496
1260,1,-6.1633,125.0830,0.0002,0.0004,8.0363,8.0363,33.3512,50.7227,11.1230
1261,1,-6.0406,125.0830,-0.0020,0.0072,1.4241,1.4241,5.6241,1.5927,0.3163
1261,2,-6.0406,125.0830,0.0022,0.0053,1.4778,1.4778,5.8364,1.7153,0.3406
1261,3,-6.0406,125.0830,0.0001,-0.0007,8.4156,8.4156,33.2359,55.6236,11.0463
1261,4,-6.0406,125.0830,-0.0074,-0.0068,1.1171,1.1171,4.4119,0.9801,0.1946
1262,1,-5.9631,125.0840,-0.0004,0.0005,9.3715,9.3715,37.3629,68.9782,13.9599
1263,1,-5.8408,125.0840,-0.0011,0.0003,8.8933,8.8933,37.6114,62.1168,14.1462
1264,1,-5.7625,125.0850,-0.0002,0.0004,7.4521,7.4521,32.1649,43.6166,10.3458
1334,1,-6.6265,125.0510,-0.0003,0.0007,7.9681,7.9681,30.7869,49.8651,9.4783
1334,2,-6.6265,125.0510,-0.0056,-0.0009,2.7648,2.7648,10.6824,6.0035,1.1411
1335,1,-6.4170,125.0520,-0.0046,0.0052,0.8832,0.8832,3.6080,0.6126,0.1302
1335,2,-6.4170,125.0520,-0.0007,0.0006,8.2186,8.2186,33.5754,53.0505,11.2731
1343,1,-6.2018,125.0430,-0.0006,-0.0004,8.4249,8.4249,34.9543,55.7460,12.2180
1344,1,-6.0018,125.0450,-0.0003,-0.0001,7.9681,7.9681,31.2601,49.8653,9.7719
1344,2,-6.0018,125.0450,-0.0066,-0.0001,1.3682,1.3682,5.3676,1.4702,0.2881
1345,1,-5.8021,125.0450,0.0008,0.0004,7.9681,7.9681,35.0499,49.8652,12.2850
1388,1,-6.8530,125.0270,-0.0007,-0.0002,7.1093,7.1093,30.5744,39.6960,9.3479
1388,2,-6.8530,125.0270,0.0026,-0.0016,0.8832,0.8832,3.7981,0.6126,0.1443
1390,1,-6.3024,125.0210,0.0012,-0.0001,9.2374,9.2374,35.0956,67.0176,12.3170
1390,2,-6.3024,125.0210,-0.0061,-0.0035,0.8832,0.8832,3.3554,0.6126,0.1126
1391,1,-6.1018,125.0220,-0.0011,0.0011,8.4156,8.4156,32.2136,55.6237,10.3772
1392,1,-5.9018,125.0230,-0.0008,0.0003,6.9090,6.9090,29.5052,37.4909,8.7056
1393,1,-5.7012,125.0240,-0.0004,0.0002,6.7260,6.7260,28.0836,35.5306,7.8869
1393,2,-5.7012,125.0240,0.0070,-0.0010,1.9748,1.9748,8.2456,3.0630,0.6799
1393,3,-5.7012,125.0240,-0.0012,-0.0036,2.0899,2.0899,8.7263,3.4305,0.7615
1435,1,-6.8920,124.9880,0.0003,0.0001,8.1424,8.1424,34.0114,52.0704,11.5678
1436,1,-6.8144,124.9880,0.0057,0.0047,2.1269,2.1269,8.9295,3.5530,0.7974
1436,2,-6.8144,124.9880,0.0022,0.0016,5.5154,5.5154,23.1550,23.8911,5.3615
1436,3,-6.8144,124.9880,-0.0021,-0.0010,5.0115,5.0115,21.0398,19.7256,4.4267
1441,1,-6.3396,124.9820,-0.0012,0.0008,8.4894,8.4894,32.6157,56.6038,10.6378
1442,1,-6.2630,124.9820,-0.0005,-0.0003,8.4710,8.4710,33.3293,56.3586,11.1084
1443,1,-6.1402,124.9830,-0.0007,0.0008,8.2471,8.2471,32.1583,53.4182,10.3416
1444,1,-6.0629,124.9840,-0.0001,0.0003,7.5561,7.5561,29.4849,44.8419,8.6936
1444,2,-6.0629,124.9840,-0.0069,0.0002,1.1171,1.1171,4.3592,0.9801,0.1900
1444,3,-6.0629,124.9840,0.0043,-0.0065,1.1171,1.1171,4.3592,0.9801,0.1900
1445,1,-5.9406,124.9840,0.0014,-0.0001,7.0873,7.0873,30.6305,39.4511,9.3823
1446,1,-5.8626,124.9840,0.0027,0.0095,1.4778,1.4778,6.2587,1.7153,0.3917
1446,2,-5.8626,124.9840,-0.0004,0.0000,8.2282,8.2282,34.8472,53.1732,12.1433
1446,3,-5.8626,124.9840,-0.0012,-0.0053,1.6757,1.6757,7.0967,2.2053,0.5036
1447,1,-5.7398,124.9850,0.0077,0.0062,2.4347,2.4347,10.2357,4.6557,1.0477
1447,2,-5.7398,124.9850,-0.0011,0.0007,7.5251,7.5251,31.6359,44.4745,10.0083
1447,3,-5.7398,124.9850,0.0040,-0.0042,2.4347,2.4347,10.2357,4.6557,1.0477
1447,4,-5.7398,124.9850,0.0020,-0.0055,1.1171,1.1171,4.6965,0.9802,0.2206
1519,1,-6.5216,124.9770,0.0010,0.0060,1.8525,1.8525,6.8880,2.6954,0.4744
1519,2,-6.5216,124.9770,-0.0001,0.0001,9.2795,9.2795,34.5025,67.6303,11.9042
1522,1,-6.6260,124.9730,-0.0012,-0.0006,7.1313,7.1313,29.4218,39.9413,8.6564
1523,1,-6.4169,124.9740,-0.0004,0.0001,9.1440,9.1440,34.9980,65.6699,12.2486
1543,1,-6.8529,124.9490,-0.0002,0.0014,6.2574,6.2574,26.8873,30.7522,7.2293
1543,2,-6.8529,124.9490,0.0008,-0.0021,2.0523,2.0523,8.8185,3.3080,0.7777
1543,3,-6.8529,124.9490,-0.0024,-0.0031,0.8832,0.8832,3.7949,0.6126,0.1440
1543,4,-6.8529,124.9490,-0.0009,-0.0062,3.8293,3.8293,16.4541,11.5168,2.7074
1544,1,-6.3023,124.9430,0.0006,0.0004,8.9370,8.9370,32.6599,62.7297,10.6667
1544,2,-6.3023,124.9430,0.0033,-0.0042,1.5798,1.5798,5.7735,1.9603,0.3333
1544,3,-6.3023,124.9430,0.0003,-0.0098,1.4241,1.4241,5.2042,1.5927,0.2708
1545,1,-6.1016,124.9440,0.0007,0.0005,9.0065,9.0065,35.0243,63.7096,12.2670
1545,2,-6.1016,124.9440,-0.0073,-0.0009,1.6285,1.6285,6.3328,2.0828,0.4010
1546,1,-5.9011,124.9450,-0.0007,-0.0001,8.8845,8.8845,38.5493,61.9944,14.8605
1546,2,-5.9011,124.9450,0.0055,0.0019,1.9748,1.9748,8.5686,3.0630,0.7342
1547,1,-5.7010,124.9460,-0.0055,0.0011,3.9693,3.9693,16.8840,12.3744,2.8507
1547,2,-5.7010,124.9460,0.0003,-0.0011,4.5891,4.5891,19.5201,16.5401,3.8103
1547,3,-5.7010,124.9460,-0.0095,-0.0008,2.4025,2.4025,10.2192,4.5332,1.0443
1547,4,-5.7010,124.9460,0.0077,-0.0006,1.9748,1.9748,8.4001,3.0630,0.7056
1547,5,-5.7010,124.9460,-0.0013,-0.0045,1.7663,1.7663,7.5133,2.4504,0.5645
1588,1,-6.2012,124.9220,0.0019,0.0057,1.8099,1.8099,7.2905,2.5729,0.5315
1588,2,-6.2012,124.9220,-0.0010,-0.0003,7.9190,7.9190,31.8977,49.2525,10.1746
1588,3,-6.2012,124.9220,0.0043,-0.0026,2.1991,2.1991,8.8578,3.7981,0.7846
1588,4,-6.2012,124.9220,-0.0005,-0.0064,2.0139,2.0139,8.1121,3.1855,0.6581
1626,1,-6.6260,124.9010,0.0051,0.0068,1.2490,1.2490,5.3210,1.2252,0.2831
1626,2,-6.6260,124.9010,-0.0008,0.0018,6.5616,6.5616,27.9540,33.8151,7.8143
1626,3,-6.6260,124.9010,0.0049,0.0029,2.1269,2.1269,9.0613,3.5530,0.8211
1626,4,-6.6260,124.9010,0.0017,-0.0014,0.8832,0.8832,3.7625,0.6126,0.1416
1626,5,-6.6260,124.9010,-0.0053,-0.0031,2.7077,2.7077,11.5356,5.7584,1.3307
1627,1,-6.4165,124.9020,0.0008,0.0047,1.7663,1.7663,6.9072,2.4504,0.4771
1627,2,-6.4165,124.9020,-0.0014,-0.0005,7.7698,7.7698,30.3840,47.4148,9.2319
1646,1,-6.2403,124.8820,-0.0006,0.0046,1.9748,1.9748,8.0064,3.0630,0.6410
1646,2,-6.2403,124.8820,-0.0008,-0.0003,7.8597,7.8597,31.8651,48.5174,10.1538
1647,1,-6.1626,124.8830,-0.0005,0.0007,8.2092,8.2092,34.1789,52.9281,11.6820
1647,2,-6.1626,124.8830,0.0081,0.0001,2.1633,2.1633,9.0069,3.6756,0.8112
1648,1,-6.0403,124.8830,-0.0003,-0.0005,7.6992,7.6992,33.1641,46.5572,10.9986
1648,2,-6.0403,124.8830,-0.0062,0.0018,2.6495,2.6495,11.4125,5.5133,1.3025
1648,3,-6.0403,124.8830,0.0050,-0.0048,1.7663,1.7663,7.6084,2.4504,0.5789
1648,4,-6.0403,124.8830,0.0009,-0.0091,1.6285,1.6285,7.0146,2.0828,0.4920
1649,1,-5.9622,124.8830,-0.0007,0.0002,7.4939,7.4939,32.5635,44.1067,10.6038
1649,2,-5.9622,124.8830,0.0055,0.0025,1.4778,1.4778,6.4216,1.7153,0.4124
1649,3,-5.9622,124.8830,0.0031,-0.0032,1.3682,1.3682,5.9453,1.4702,0.3535
1650,1,-5.8401,124.8840,-0.0018,0.0003,6.8864,6.8864,29.0593,37.2457,8.4444
1651,1,-5.7620,124.8850,-0.0001,0.0012,7.1531,7.1531,31.2627,40.1863,9.7736
1651,2,-5.7620,124.8850,-0.0028,-0.0052,2.4025,2.4025,10.5000,4.5332,1.1025
1717,1,-6.8914,124.8770,-0.0011,-0.0001,7.1422,7.1422,30.0552,40.0636,9.0332
1717,2,-6.8914,124.8770,0.0075,-0.0027,1.8525,1.8525,7.7957,2.6954,0.6077
1733,1,-6.5208,124.8430,-0.0007,0.0007,8.1996,8.1996,35.5988,52.8056,12.6727
1736,1,-6.2013,124.8440,-0.0005,0.0074,1.9349,1.9349,8.1627,2.9405,0.6663
1736,2,-6.2013,124.8440,-0.0006,0.0009,8.5626,8.5626,36.1224,57.5837,13.0483
1736,3,-6.2013,124.8440,0.0036,-0.0028,1.4241,1.4241,6.0076,1.5927,0.3609
1737,1,-6.0010,124.8440,-0.0005,0.0011,8.1997,8.1997,35.6934,52.8057,12.7402
1737,2,-6.0010,124.8440,0.0031,-0.0030,2.0900,2.0900,9.0976,3.4305,0.8277
1738,1,-5.8006,124.8450,-0.0032,0.0046,1.4778,1.4778,6.4197,1.7153,0.4121
1738,2,-5.8006,124.8450,-0.0007,-0.0002,6.4899,6.4899,28.1925,33.0800,7.9482
1738,3,-5.8006,124.8450,0.0044,-0.0011,1.3682,1.3682,5.9435,1.4702,0.3533
1783,1,-6.6260,124.8230,-0.0001,0.0000,6.1188,6.1188,25.8775,29.4046,6.6965
1783,2,-6.6260,124.8230,-0.0051,0.0004,2.0139,2.0139,8.5173,3.1855,0.7254
1784,1,-6.4164,124.8240,-0.0054,0.0038,1.4778,1.4778,6.1713,1.7153,0.3808
1784,2,-6.4164,124.8240,-0.0004,-0.0006,7.1966,7.1966,30.0525,40.6761,9.0315
1784,3,-6.4164,124.8240,0.0077,-0.0068,0.8832,0.8832,3.6880,0.6126,0.1360
1788,1,-6.3016,124.8210,-0.0010,0.0048,4.2904,4.2904,16.3336,14.4572,2.6679
1788,2,-6.3016,124.8210,0.0004,-0.0019,6.4052,6.4052,24.3848,32.2224,5.9462
1788,3,-6.3016,124.8210,0.0059,-0.0002,2.1633,2.1633,8.2357,3.6756,0.6783
1789,1,-6.1012,124.8220,-0.0012,0.0018,5.9899,5.9899,25.5329,28.1794,6.5193
1789,2,-6.1012,124.8220,0.0052,-0.0010,1.4778,1.4778,6.2994,1.7153,0.3968
1789,3,-6.1012,124.8220,0.0015,-0.0041,2.0139,2.0139,8.5846,3.1855,0.7370
1790,1,-5.9008,124.8230,-0.0003,-0.0003,7.6484,7.6484,32.8928,45.9444,10.8194
1790,2,-5.9008,124.8230,-0.0046,-0.0005,2.2343,2.2343,9.6086,3.9206,0.9233
1790,3,-5.9008,124.8230,-0.0069,-0.0019,1.3682,1.3682,5.8840,1.4702,0.3462
1791,1,-5.7004,124.8240,-0.0005,0.0007,5.3721,5.3721,21.8753,22.6659,4.7853
1791,2,-5.7004,124.8240,-0.0065,0.0003,3.0594,3.0594,12.4579,7.3511,1.5520
1791,3,-5.7004,124.8240,0.0038,-0.0017,1.4778,1.4778,6.0177,1.7153,0.3621
1838,1,-6.3380,124.7820,0.0030,0.0049,2.2342,2.2342,8.8024,3.9206,0.7748
1838,2,-6.3380,124.7820,-0.0022,-0.0006,7.0653,7.0653,27.8356,39.2062,7.7482
1839,1,-6.2620,124.7820,-0.0008,-0.0004,5.4298,5.4298,23.4670,23.1561,5.5070
1840,1,-6.1395,124.7830,-0.0012,0.0001,8.1806,8.1806,35.2375,52.5606,12.4168
1840,2,-6.1395,124.7830,0.0037,0.0033,1.3682,1.3682,5.8934,1.4702,0.3473
1841,1,-6.0621,124.7830,0.0007,-0.0008,5.6273,5.6273,24.6201,24.8712,6.0615
1842,1,-5.9395,124.7840,0.0025,0.0081,1.1171,1.1171,4.9530,0.9801,0.2453
1842,2,-5.9395,124.7840,-0.0009,0.0006,7.0099,7.0099,31.0799,38.5934,9.6596
1842,3,-5.9395,124.7840,-0.0010,-0.0046,2.3698,2.3698,10.5069,4.4107,1.1039
1842,4,-5.9395,124.7840,0.0055,-0.0081,1.7216,1.7216,7.6331,2.3279,0.5826
1843,1,-5.8620,124.7840,0.0006,-0.0003,7.6992,7.6992,32.9220,46.5572,10.8386
1843,2,-5.8620,124.7840,-0.0090,0.0000,1.3099,1.3099,5.6013,1.3477,0.3137
1844,1,-5.7388,124.7850,-0.0021,0.0022,3.7469,3.7469,15.9651,11.0267,2.5488
1844,2,-5.7388,124.7850,-0.0003,-0.0018,2.7647,2.7647,11.7801,6.0034,1.3877
1844,3,-5.7388,124.7850,0.0039,-0.0032,1.4778,1.4778,6.2967,1.7153,0.3965
1844,4,-5.7388,124.7850,0.0008,-0.0052,2.1633,2.1633,9.2175,3.6756,0.8496
1916,1,-6.8909,124.7670,0.0016,0.0057,1.5799,1.5799,6.7087,1.9603,0.4501
1916,2,-6.8909,124.7670,-0.0005,-0.0009,6.4295,6.4295,27.3025,32.4673,7.4543
1917,1,-6.5208,124.7650,-0.0015,0.0049,3.2087,3.2087,13.7894,8.0863,1.9015
1917,2,-6.5208,124.7650,-0.0018,-0.0002,3.6840,3.6840,15.8319,10.6592,2.5065
1917,3,-6.5208,124.7650,0.0022,0.0000,2.1269,2.1269,9.1405,3.5530,0.8355
1917,4,-6.5208,124.7650,-0.0010,-0.0047,2.8206,2.8206,12.1215,6.2484,1.4693
1933,1,-6.3015,124.7430,-0.0049,0.0043,1.7216,1.7216,6.6349,2.3279,0.4402
1933,2,-6.3015,124.7430,0.0004,-0.0004,8.2565,8.2565,31.8200,53.5407,10.1251
1934,1,-5.9003,124.7450,-0.0014,0.0047,1.9349,1.9349,8.3955,2.9404,0.7048
1934,2,-5.9003,124.7450,-0.0003,-0.0004,4.8211,4.8211,20.9187,18.2553,4.3759
1934,3,-5.9003,124.7450,-0.0034,0.0019,1.2490,1.2490,5.4193,1.2252,0.2937
1934,4,-5.9003,124.7450,0.0043,-0.0008,2.4980,2.4980,10.8386,4.9008,1.1748
1934,5,-5.9003,124.7450,-0.0076,-0.0007,1.2490,1.2490,5.4193,1.2252,0.2937
1935,1,-5.6998,124.7460,-0.0011,0.0007,5.2249,5.2249,22.3991,21.4408,5.0172
1946,1,-6.1004,124.7440,-0.0058,0.0058,1.9748,1.9748,8.6374,3.0630,0.7460
1946,2,-6.1004,124.7440,0.0001,-0.0016,6.9652,6.9652,30.4644,38.1032,9.2808
1979,1,-6.2007,124.7220,-0.0008,-0.0003,7.5147,7.5147,33.5869,44.3519,11.2808
1979,2,-6.2007,124.7220,0.0077,-0.0018,1.7663,1.7663,7.8946,2.4504,0.6232
1979,3,-6.2007,124.7220,-0.0007,-0.0058,1.2490,1.2490,5.5823,1.2252,0.3116
1980,1,-5.8000,124.7230,-0.0003,-0.0005,8.1711,8.1711,35.0496,52.4380,12.2847
1980,2,-5.8000,124.7230,-0.0025,-0.0050,1.6285,1.6285,6.9853,2.0828,0.4879
2015,1,-6.9638,124.6950,-0.0007,0.0092,0.8832,0.8832,3.8219,0.6126,0.1461
2015,2,-6.9638,124.6950,0.0026,0.0012,2.5290,2.5290,10.9443,5.0233,1.1978
2015,3,-6.9638,124.6950,0.0001,-0.0027,3.1597,3.1597,13.6737,7.8412,1.8697
2015,4,-6.9638,124.6950,-0.0020,-0.0049,1.7663,1.7663,7.6438,2.4504,0.5843
2035,1,-6.2393,124.6820,-0.0008,0.0012,6.2199,6.2199,26.6762,30.3846,7.1162
2035,2,-6.2393,124.6820,-0.0044,0.0023,1.4778,1.4778,6.3381,1.7153,0.4017
2035,3,-6.2393,124.6820,0.0018,-0.0067,2.2689,2.2689,9.7310,4.0431,0.9469
2036,1,-6.1616,124.6830,0.0015,0.0040,2.6199,2.6199,11.5681,5.3909,1.3382
2036,2,-6.1616,124.6830,-0.0041,0.0027,2.8206,2.8206,12.4543,6.2485,1.5511
2036,3,-6.1616,124.6830,-0.0010,-0.0023,5.4728,5.4728,24.1649,23.5237,5.8394
2037,1,-6.0391,124.6830,-0.0035,0.0028,2.9024,2.9024,12.5218,6.6161,1.5680
2037,2,-6.0391,124.6830,0.0004,-0.0004,7.6280,7.6280,32.9096,45.6995,10.8304
2037,3,-6.0391,124.6830,0.0006,-0.0048,2.1633,2.1633,9.3332,3.6756,0.8711
2038,1,-5.9610,124.6830,-0.0014,0.0071,1.5799,1.5799,6.8259,1.9603,0.4659
2038,2,-5.9610,124.6830,-0.0011,-0.0002,7.8894,7.8894,34.0868,48.8850,11.6191
2039,1,-5.8392,124.6840,-0.0001,-0.0003,6.0932,6.0932,25.8018,29.1594,6.6573
2039,2,-5.8392,124.6840,0.0029,-0.0037,1.2490,1.2490,5.2889,1.2252,0.2797
2039,4,-5.8392,124.6840,0.0017,-0.0068,1.5297,1.5297,6.4775,1.8378,0.4196
2040,1,-5.7610,124.6850,-0.0012,0.0039,3.0338,3.0338,13.3228,7.2286,1.7750
2040,2,-5.7610,124.6850,-0.0057,0.0012,2.9024,2.9024,12.7458,6.6160,1.6246
2040,3,-5.7610,124.6850,0.0017,-0.0003,5.8449,5.8449,25.6680,26.8317,6.5885
2040,4,-5.7610,124.6850,-0.0026,-0.0038,1.5799,1.5799,6.9379,1.9603,0.4813
2040,5,-5.7610,124.6850,0.0006,-0.0042,1.8525,1.8525,8.1354,2.6954,0.6619
2108,1,-6.8904,124.6560,-0.0007,0.0013,5.8449,5.8449,25.0501,26.8317,6.2751
2108,2,-6.8904,124.6560,-0.0045,0.0040,1.4778,1.4778,6.3336,1.7153,0.4011
2114,1,-6.2001,124.6440,0.0016,0.0053,1.3682,1.3682,5.9149,1.4702,0.3499
2114,2,-6.2001,124.6440,-0.0032,0.0037,2.3698,2.3698,10.2448,4.4107,1.0496
2114,3,-6.2001,124.6440,0.0001,-0.0001,5.3137,5.3137,22.9717,22.1760,5.2770
2114,4,-6.2001,124.6440,-0.0020,-0.0049,1.7216,1.7216,7.4427,2.3279,0.5539
2115,1,-5.9996,124.6450,-0.0019,0.0012,5.8316,5.8316,25.4907,26.7091,6.4978
2115,2,-5.9996,124.6450,0.0008,-0.0046,2.0899,2.0899,9.1355,3.4305,0.8346
2115,3,-5.9996,124.6450,-0.0014,-0.0069,1.6757,1.6757,7.3247,2.2053,0.5365
2116,1,-5.7999,124.6450,-0.0015,0.0020,3.6414,3.6414,15.5639,10.4141,2.4223
2116,2,-5.7999,124.6450,0.0014,-0.0003,4.3981,4.3981,18.7983,15.1923,3.5338
2116,3,-5.7999,124.6450,0.0023,-0.0041,1.7216,1.7216,7.3584,2.3279,0.5415
2157,1,-6.9640,124.6180,-0.0019,0.0045,0.8832,0.8832,3.7710,0.6126,0.1422
2157,2,-6.9640,124.6180,0.0006,-0.0003,1.9748,1.9748,8.4323,3.0630,0.7110
2157,3,-6.9640,124.6180,-0.0022,-0.0016,1.8525,1.8525,7.9102,2.6954,0.6257
2157,4,-6.9640,124.6180,0.0030,-0.0046,0.8832,0.8832,3.7710,0.6126,0.1422
2158,1,-6.6999,124.6190,-0.0018,-0.0003,5.9638,5.9638,25.4360,27.9342,6.4699
2158,2,-6.6999,124.6190,-0.0051,-0.0081,1.4778,1.4778,6.3030,1.7153,0.3973
2159,1,-6.5002,124.6200,-0.0024,0.0051,2.0899,2.0899,8.9417,3.4305,0.7995
2159,2,-6.5002,124.6200,-0.0002,0.0006,2.6199,2.6199,11.2090,5.3908,1.2564
2160,1,-6.1003,124.6220,0.0009,0.0097,1.3682,1.3682,5.8790,1.4702,0.3456
2160,2,-6.1003,124.6220,-0.0002,0.0005,6.1442,6.1442,26.4008,29.6494,6.9700
2160,3,-6.1003,124.6220,-0.0080,-0.0052,1.3099,1.3099,5.6287,1.3477,0.3168
2160,4,-6.1003,124.6220,0.0021,-0.0056,1.7663,1.7663,7.5897,2.4504,0.5760
2161,1,-5.7000,124.6240,-0.0011,0.0080,1.1171,1.1171,4.7173,0.9801,0.2225
2161,2,-5.7000,124.6240,-0.0069,0.0071,1.8525,1.8525,7.8228,2.6954,0.6120
2161,3,-5.7000,124.6240,-0.0027,0.0022,2.3366,2.3366,9.8670,4.2882,0.9736
2161,4,-5.7000,124.6240,0.0018,0.0004,1.9748,1.9748,8.3391,3.0630,0.6954
2161,5,-5.7000,124.6240,-0.0016,-0.0023,1.6285,1.6285,6.8766,2.0828,0.4729
2196,1,-6.8513,124.5860,-0.0024,-0.0005,5.8582,5.8582,25.0320,26.9541,6.2660
2197,1,-6.7388,124.5800,-0.0006,0.0020,6.1060,6.1060,26.0092,29.2820,6.7648
2198,1,-6.6607,124.5800,0.0039,0.0049,0.8832,0.8832,3.7867,0.6126,0.1434
2198,2,-6.6607,124.5800,0.0016,0.0029,1.2490,1.2490,5.3552,1.2252,0.2868
2198,3,-6.6607,124.5800,-0.0021,-0.0008,3.6840,3.6840,15.7955,10.6591,2.4950
2198,4,-6.6607,124.5800,0.0029,-0.0007,3.0338,3.0338,13.0077,7.2286,1.6920
2199,1,-6.5387,124.5810,0.0024,0.0045,1.5798,1.5798,6.9254,1.9603,0.4796
2199,2,-6.5387,124.5810,0.0008,0.0003,6.2698,6.2698,27.4845,30.8748,7.5540
2200,1,-6.4613,124.5810,-0.0022,0.0035,1.1171,1.1171,4.8358,0.9802,0.2338
2200,2,-6.4613,124.5810,0.0000,0.0001,5.1193,5.1193,22.1604,20.5831,4.9108
2201,1,-6.3370,124.5820,-0.0051,0.0018,2.4980,2.4980,9.4884,4.9007,0.9003
2201,2,-6.3370,124.5820,-0.0022,0.0008,2.7364,2.7364,10.3940,5.8809,1.0804
2201,3,-6.3370,124.5820,-0.0037,-0.0022,1.4778,1.4778,5.6134,1.7153,0.3151
2202,1,-6.2616,124.5820,-0.0002,0.0041,4.3446,4.3446,18.7087,14.8248,3.5002
2202,2,-6.2616,124.5820,-0.0047,0.0048,1.8942,1.8942,8.1567,2.8179,0.6653
2202,3,-6.2616,124.5820,-0.0016,0.0007,1.1171,1.1171,4.8106,0.9802,0.2314
2202,4,-6.2616,124.5820,0.0030,0.0001,1.9748,1.9748,8.5039,3.0630,0.7232
2202,5,-6.2616,124.5820,-0.0002,-0.0028,3.9298,3.9298,16.9226,12.1293,2.8637
2203,1,-6.1391,124.5830,0.0011,0.0047,2.7364,2.7364,12.0132,5.8809,1.4432
2203,2,-6.1391,124.5830,-0.0008,-0.0014,5.8047,5.8047,25.4839,26.4641,6.4943
2203,3,-6.1391,124.5830,0.0030,-0.0063,1.3682,1.3682,6.0066,1.4702,0.3608
2204,1,-6.0612,124.5830,0.0024,0.0047,1.2490,1.2490,5.3948,1.2252,0.2910
2204,2,-6.0612,124.5830,0.0012,0.0003,6.0288,6.0288,26.0406,28.5469,6.7811
2204,3,-6.0612,124.5830,-0.0027,-0.0001,1.1171,1.1171,4.8252,0.9801,0.2328
2204,4,-6.0612,124.5830,-0.0073,-0.0018,1.5799,1.5799,6.8239,1.9603,0.4657
2205,1,-5.9390,124.5830,0.0021,0.0042,2.0139,2.0139,8.6723,3.1855,0.7521
2205,2,-5.9390,124.5830,0.0001,-0.0002,6.4052,6.4052,27.5822,32.2225,7.6078
2206,1,-5.8609,124.5840,0.0008,-0.0007,6.5019,6.5019,27.6957,33.2025,7.6705
2207,1,-5.7385,124.5840,0.0016,0.0071,1.1171,1.1171,4.6894,0.9801,0.2199
2207,2,-5.7385,124.5840,0.0103,0.0009,1.3099,1.3099,5.4988,1.3477,0.3024
2207,3,-5.7385,124.5840,0.0020,-0.0029,1.9349,1.9349,8.1222,2.9404,0.6597
2300,1,-6.8900,124.5470,0.0011,-0.0002,3.3514,3.3514,14.0488,8.8214,1.9737
2300,2,-6.8900,124.5470,-0.0042,-0.0028,1.8942,1.8942,7.9403,2.8179,0.6305
2301,1,-6.8121,124.5470,0.0002,0.0020,3.0079,3.0079,12.9697,7.1061,1.6821
2301,2,-6.8121,124.5470,-0.0031,-0.0015,2.7077,2.7077,11.6752,5.7584,1.3631
2304,1,-6.6994,124.5410,-0.0016,-0.0022,5.3283,5.3283,23.2082,22.2984,5.3862
2304,2,-6.6994,124.5410,0.0048,-0.0001,2.3030,2.3030,10.0310,4.1656,1.0062
2305,1,-6.3007,124.5430,0.0002,0.0058,1.8525,1.8525,6.7906,2.6954,0.4611
2305,2,-6.3007,124.5430,0.0004,-0.0011,5.0426,5.0426,18.4837,19.9705,3.4165
2305,3,-6.3007,124.5430,0.0012,-0.0052,1.5297,1.5297,5.6071,1.8378,0.3144
2305,4,-6.3007,124.5430,-0.0006,-0.0100,1.4778,1.4778,5.4170,1.7153,0.2934
2306,1,-5.8994,124.5450,-0.0044,0.0032,3.0848,3.0848,13.2817,7.4737,1.7640
2306,2,-5.8994,124.5450,0.0000,0.0004,5.2249,5.2249,22.4961,21.4409,5.0607
2306,3,-5.8994,124.5450,0.0060,0.0014,0.8832,0.8832,3.8025,0.6126,0.1446
2306,4,-5.8994,124.5450,-0.0033,-0.0043,1.7663,1.7663,7.6051,2.4504,0.5784
2306,5,-5.8994,124.5450,-0.0002,-0.0061,1.2490,1.2490,5.3776,1.2252,0.2892
2342,1,-6.5996,124.5200,0.0005,0.0012,5.4010,5.4010,23.0948,22.9110,5.3337
2342,2,-6.5996,124.5200,-0.0039,-0.0001,2.1991,2.1991,9.4032,3.7981,0.8842
2342,3,-6.5996,124.5200,-0.0028,-0.0037,2.4347,2.4347,10.4108,4.6557,1.0838
2343,1,-6.2001,124.5210,0.0008,0.0041,3.5327,3.5327,15.1164,9.8015,2.2851
2343,2,-6.2001,124.5210,0.0002,-0.0008,1.9349,1.9349,8.2796,2.9404,0.6855
2343,3,-6.2001,124.5210,0.0028,-0.0038,3.8293,3.8293,16.3858,11.5167,2.6849
2344,1,-5.9993,124.5220,-0.0010,0.0015,5.1041,5.1041,21.4077,20.4607,4.5829
2344,2,-5.9993,124.5220,0.0036,-0.0017,1.6285,1.6285,6.8302,2.0828,0.4665
2345,1,-5.7993,124.5230,-0.0007,0.0008,4.5378,4.5378,19.2558,16.1725,3.7079
2345,2,-5.7993,124.5230,-0.0028,-0.0027,2.2343,2.2343,9.4809,3.9206,0.8989
2345,3,-5.7993,124.5230,0.0002,-0.0054,1.2490,1.2490,5.3000,1.2252,0.2809
2390,1,-6.8509,124.5080,-0.0022,-0.0015,2.3698,2.3698,10.0209,4.4107,1.0042
