Repository: kimminkuy70-coder/Parameter

# 실험데이터 (X-ray Void 검사 DOE)

4개 실험 데이터셋을 압축 해제해 정리한 폴더입니다. 각 폴더 하위는 장비 원본 결과(CSV·이미지·DIEMap 등)입니다.

## 폴더 구성

| 폴더 | 내용 | 파라미터 출처 |
|------|------|---------------|
| `공정모델링_DOE_2anchor_3anchor_Fmin32_측정직경모델/` | 26µm·86µm 2-anchor DOE (D26-xx, D86-xx) | **내장 엑셀** `*.xlsx` (실험별 kV·R·F·W) |
| `공정모델링_실험런시트_43런/` | 43런 핵심판 실행분 (kV1~4, R1~6, F32/F64, W4/W6) | **내장 엑셀** `*.xlsx` (Phase1~4 시트) |
| `TEST/` | kV·W 스윕 (TEST1~6) | **폴더명에 이미 표기** (예: `TEST_60_4` = 60kV·4W) |
| `TB500M_T_TEST_RUN/` | TB500M RUN01~13 + BUMPSIZE1/2 | **폴더명 추가함** (아래 매핑, 기존 브랜치 RunID 대조) |

## 파라미터 참조 방법

- **DOE / 43런**: 각 폴더 안의 엑셀 시트에 실험(Global_Run_ID / Run)별 파라미터가 적혀 있습니다.
  - 예: `D26-01`=60kV·R0.5·F64·W4(Center), `D26-06`=60kV·R0.35·F128·W4 등.
  - `D26-01_03` 폴더는 **1~3번 실험(Center 3반복)을 한 번에 진행**한 것이라 결과 폴더가 `17-1/17-2/17-3` 3개입니다. `D86-01_03`도 동일.
- **TEST**: 폴더명 `TEST_(kV)_(W)` 형식으로 파라미터가 이미 들어 있어 그대로 두었습니다.
- **TB500M**: 원본은 `TB500M_T_TEST_RUN1` 처럼 파라미터가 없어, **기존 브랜치 결과 파일과 RunID(파일명 `_NNNN`)를 대조**해 파라미터를 폴더명에 추가했습니다.

## TB500M 폴더명 매핑 (RunID 대조)

| 원본 | RunID | 새 폴더명 |
|------|-------|-----------|
| RUN1 | 3535 | RUN01_60kV_4.0W_PASS |
| RUN2 | 3534 | RUN02_55kV_3.5W_FAIL |
| RUN3 | 3536 | RUN03_65kV_4.5W_FAIL |
| RUN4 | 3537 | RUN04_55kV_4.5W_FAIL |
| RUN5 | 3538 | RUN05_65kV_3.5W_FAIL |
| RUN6 | 3539 | RUN06_60kV_4.0W_PASS |
| RUN7 | 3540 | RUN07_55kV_4.0W_FAIL |
| RUN8 | 3541 | RUN08_65kV_4.0W_FAIL |
| RUN9 | 3542 | RUN09_60kV_3.5W_PASS |
| RUN10 | 3543 | RUN10_60kV_4.5W_PASS |
| RUN12 | 3544 | RUN12_62.5kV_4.0W_PASS |
| RUN13 | 3563 | RUN13 (기존 브랜치에 없어 **파라미터 미상**) |
| BUMPSIZE1 | 3529 | BUMPSIZE1_60kV_4.0W |
| BUMPSIZE2 | 3530 | BUMPSIZE2_60kV_4.0W |

- RUN11은 원본·브랜치 모두 없습니다.
- `RUN01`에는 `RUN1/`, `RUN1_1/` (반복 측정) 두 하위가 있습니다.
- **RUN13(3563)**은 기존 브랜치에 대응 폴더가 없어 파라미터를 확정하지 못했습니다 — 원하시면 알려주세요.

File: 실험데이터/공정모델링_DOE_2anchor_3anchor_Fmin32_측정직경모델/D26-04/26um/17-1/XRA_VOID_3708.csv (part 1 of 6)
Test sample,DieID,ID,X position,Y position,Diameter (um),% Roundness,Area,% Overall Void,% Largest Void,Result
D26-04,60,286,-7.2286,126.3070,20.9299,97.0407,344.0530,0.0000,0.0000,Pass
D26-04,60,287,-7.1167,126.3080,21.0890,95.2109,349.3040,0.0000,0.0000,Pass
D26-04,60,293,-6.5821,126.2610,21.1944,96.5674,352.8040,0.0000,0.0000,Pass
D26-04,60,294,-6.5343,126.2610,21.6771,98.9590,369.0570,0.0000,0.0000,Pass
D26-04,60,295,-6.3222,126.2630,21.4408,97.0537,361.0550,0.0000,0.0000,Pass
D26-04,60,296,-6.2740,126.2630,21.3739,95.0253,358.8050,0.0000,0.0000,Pass
D26-04,60,337,-6.9529,126.2480,20.9223,96.8911,343.8030,0.0000,0.0000,Pass
D26-04,60,338,-6.7532,126.2480,20.8995,93.3827,343.0530,0.0000,0.0000,Pass
D26-04,60,339,-5.7547,126.2530,21.1267,95.0179,350.5540,0.0000,0.0000,Pass
D26-04,60,340,-5.5543,126.2540,21.2395,94.6047,354.3040,0.0000,0.0000,Pass
D26-04,60,367,-6.9527,126.1690,21.1569,94.6286,351.5540,0.0000,0.0000,Pass
D26-04,60,368,-6.7527,126.1700,21.5814,95.6976,365.8060,0.0000,0.0000,Pass
D26-04,60,369,-5.7543,126.1750,21.0815,93.6426,349.0540,0.0000,0.0000,Pass
D26-04,60,373,-5.5540,126.1760,21.2544,95.3785,354.8040,0.0000,0.0000,Pass
D26-04,60,380,-6.0647,126.1670,21.5002,98.5213,363.0560,0.0000,0.0000,Pass
D26-04,60,381,-6.0108,126.1670,21.1343,96.2462,350.8040,0.0000,0.0000,Pass
D26-04,60,434,-7.2280,126.1360,21.4853,92.1009,362.5560,0.0000,0.0000,Pass
D26-04,60,435,-7.1160,126.1360,20.9071,95.6617,343.3030,0.0000,0.0000,Pass
D26-04,60,441,-6.9526,126.1020,21.1117,94.4530,350.0540,0.0000,0.0000,Pass
D26-04,60,442,-5.7540,126.1080,20.9375,98.3811,344.3030,0.0000,0.0000,Pass
D26-04,60,468,-6.9521,126.0240,21.0210,96.9995,347.0530,0.0000,0.0000,Pass
D26-04,60,469,-5.7537,126.0290,20.9375,97.0822,344.3030,0.0000,0.0000,Pass
D26-04,60,497,-7.1154,125.9820,21.2170,96.6489,353.5540,0.0000,0.0000,Pass
D26-04,60,499,-7.2273,125.9820,21.4186,92.6615,360.3050,0.0000,0.0000,Pass
D26-04,60,500,-6.1259,125.9810,21.5445,97.5134,364.5560,0.0000,0.0000,Pass
D26-04,60,501,-6.0779,125.9820,21.2993,96.5788,356.3050,0.0000,0.0000,Pass
D26-04,60,502,-5.9959,125.9820,21.2395,93.5517,354.3040,0.0000,0.0000,Pass
D26-04,60,503,-5.9481,125.9820,20.8919,97.3625,342.8030,0.0000,0.0000,Pass
D26-04,60,535,-6.9521,125.9520,21.1869,97.1481,352.5540,0.0000,0.0000,Pass
D26-04,60,536,-6.7520,125.9530,21.7431,99.1564,371.3070,0.0000,0.0000,Pass
D26-04,60,537,-5.7535,125.9580,21.2769,96.5678,355.5550,0.0000,0.0000,Pass
D26-04,60,538,-5.5532,125.9580,21.3292,94.7010,357.3050,0.0000,0.0000,Pass
D26-04,60,547,-6.6220,125.9340,21.2245,96.6280,353.8040,0.0000,0.0000,Pass
D26-04,60,548,-6.2318,125.9360,20.9223,96.7656,343.8030,0.0000,0.0000,Pass
D26-04,60,549,-5.4229,125.9390,20.9603,94.2686,345.0530,0.0000,0.0000,Pass
D26-04,60,575,-5.9512,125.9070,21.3143,98.9880,356.8050,0.0000,0.0000,Pass
D26-04,60,591,-6.9516,125.8740,20.8537,98.3102,341.5520,0.0000,0.0000,Pass
D26-04,60,592,-6.7518,125.8750,21.3739,95.7365,358.8050,0.0000,0.0000,Pass
D26-04,60,593,-5.7530,125.8790,20.9375,97.0296,344.3030,0.0000,0.0000,Pass
D26-04,60,594,-5.5528,125.8800,20.9375,94.6457,344.3030,0.0000,0.0000,Pass
D26-04,60,600,-6.5158,125.8690,21.6257,95.6448,367.3060,0.0000,0.0000,Pass
D26-04,60,601,-6.4678,125.8700,21.3367,95.2897,357.5550,0.0000,0.0000,Pass
D26-04,60,602,-6.3856,125.8700,21.8381,97.3290,374.5570,0.0000,0.0000,Pass
D26-04,60,603,-6.3376,125.8700,21.5888,95.1588,366.0560,0.0000,0.0000,Pass
D26-04,60,604,-5.9900,125.8670,21.4483,98.7797,361.3050,0.0000,0.0000,Pass
D26-04,60,605,-5.9121,125.8680,20.9375,96.8617,344.3030,0.0000,0.0000,Pass
D26-04,60,656,-6.6216,125.8550,21.2019,97.5815,353.0540,0.0000,0.0000,Pass
D26-04,60,657,-6.2317,125.8570,21.5076,98.4383,363.3060,0.0000,0.0000,Pass
D26-04,60,658,-5.4225,125.8610,21.3888,95.6300,359.3050,0.0000,0.0000,Pass
D26-04,60,684,-7.2032,125.8350,21.2320,96.4534,354.0540,0.0000,0.0000,Pass
D26-04,60,694,-5.9508,125.8290,21.1869,97.5540,352.5540,0.0000,0.0000,Pass
D26-04,60,700,-6.9636,125.8090,21.1117,97.0591,350.0540,0.0000,0.0000,Pass
D26-04,60,701,-5.7654,125.8140,21.0890,93.4010,349.3040,0.0000,0.0000,Pass
D26-04,60,702,-6.6215,125.8030,21.4111,98.2114,360.0550,0.0000,0.0000,Pass
D26-04,60,703,-6.5107,125.8040,22.0557,94.7295,382.0590,0.0000,0.0000,Pass
D26-04,60,704,-6.4629,125.8040,22.0412,96.2601,381.5590,0.0000,0.0000,Pass
D26-04,60,705,-6.3901,125.8040,22.1637,98.5995,385.8090,0.0000,0.0000,Pass
D26-04,60,706,-6.3423,125.8050,22.3282,97.1629,391.5600,0.0000,0.0000,Pass
D26-04,60,707,-6.2314,125.8050,22.2139,98.6972,387.5600,0.0000,0.0000,Pass
D26-04,60,708,-6.0511,125.8060,22.1637,97.8651,385.8090,0.0000,0.0000,Pass
D26-04,60,709,-5.4223,125.8090,21.3814,91.5805,359.0550,0.0000,0.0000,Pass
D26-04,60,731,-7.2417,125.7960,21.2095,97.4290,353.3040,0.0000,0.0000,Pass
D26-04,60,732,-7.1639,125.7960,21.0513,96.8064,348.0530,0.0000,0.0000,Pass
D26-04,60,786,-6.8902,125.7820,21.1719,97.5303,352.0540,0.0000,0.0000,Pass
D26-04,60,787,-6.7781,125.7830,20.8537,99.5563,341.5520,0.0000,0.0000,Pass
D26-04,60,788,-5.6918,125.7870,21.0966,95.7735,349.5540,0.0000,0.0000,Pass
D26-04,60,789,-5.5794,125.7880,21.4037,97.4613,359.8050,0.0000,0.0000,Pass
D26-04,60,798,-6.0897,125.7670,22.6046,97.2901,401.3120,0.0000,0.0000,Pass
D26-04,60,799,-6.0118,125.7670,22.0412,97.9184,381.5590,0.0000,0.0000,Pass
D26-04,60,832,-7.2028,125.7570,20.7696,98.5865,338.8020,0.0000,0.0000,Pass
D26-04,60,834,-7.0768,125.7340,21.1794,98.6600,352.3040,0.0000,0.0000,Pass
D26-04,60,835,-6.3419,125.7270,22.3710,97.7977,393.0600,0.0000,0.0000,Pass
D26-04,60,848,-6.6212,125.7250,21.9544,97.5163,378.5580,0.0000,0.0000,Pass
D26-04,60,849,-6.5104,125.7260,22.9886,99.1292,415.0640,0.0000,0.0000,Pass
D26-04,60,850,-6.4624,125.7260,22.6257,96.9269,402.0620,0.0000,0.0000,Pass
D26-04,60,851,-6.3899,125.7260,22.7099,98.8257,405.0620,0.0000,0.0000,Pass
D26-04,60,852,-6.2311,125.7270,22.5623,99.3297,399.8110,0.0000,0.0000,Pass
D26-04,60,853,-6.0507,125.7280,23.0232,98.9016,416.3140,0.0000,0.0000,Pass
D26-04,60,854,-5.4221,125.7310,21.2544,96.3000,354.8040,0.0000,0.0000,Pass
D26-04,60,926,-5.9505,125.7060,22.5693,96.9665,400.0610,0.0000,0.0000,Pass
D26-04,60,935,-7.1154,125.6950,21.0815,98.6625,349.0540,0.0000,0.0000,Pass
D26-04,60,936,-7.0377,125.6950,21.3068,96.1731,356.5550,0.0000,0.0000,Pass
D26-04,60,939,-5.9890,125.6670,23.5090,97.7114,434.0670,0.0000,0.0000,Pass
D26-04,60,940,-5.9111,125.6680,22.9123,98.2104,412.3130,0.0000,0.0000,Pass
D26-04,60,977,-7.0764,125.6560,21.2993,97.4596,356.3050,0.0000,0.0000,Pass
D26-04,60,978,-7.2022,125.6350,21.2019,96.3331,353.0540,0.0000,0.0000,Pass
D26-04,60,980,-5.9502,125.6290,23.1611,96.1388,421.3150,0.0000,0.0000,Pass
D26-04,60,1000,-6.6506,125.6030,23.3527,97.6907,428.3160,0.0000,0.0000,Pass
D26-04,60,1001,-6.4505,125.6040,22.8706,97.9736,410.8130,0.0000,0.0000,Pass
D26-04,60,1002,-6.2505,125.6050,22.2783,98.4169,389.8100,0.0000,0.0000,Pass
D26-04,60,1003,-6.0501,125.6060,23.0301,99.5418,416.5640,0.0000,0.0000,Pass
D26-04,60,1039,-7.2406,125.5950,21.2619,98.3783,355.0550,0.0000,0.0000,Pass
D26-04,60,1040,-7.1631,125.5960,20.9907,98.4109,346.0530,0.0000,0.0000,Pass
D26-04,60,1042,-6.6893,125.5640,23.1404,99.4273,420.5650,0.0000,0.0000,Pass
D26-04,60,1043,-6.6117,125.5640,23.2434,99.2090,424.3150,0.0000,0.0000,Pass
D26-04,60,1044,-6.4893,125.5650,22.7589,98.5293,406.8120,0.0000,0.0000,Pass
D26-04,60,1045,-6.4114,125.5650,22.6608,97.9237,403.3120,0.0000,0.0000,Pass
D26-04,60,1046,-6.2892,125.5660,22.2139,95.6448,387.5600,0.0000,0.0000,Pass
D26-04,60,1047,-6.2111,125.5660,22.1708,99.0981,386.0590,0.0000,0.0000,Pass
D26-04,60,1048,-6.0890,125.5670,22.5975,98.7344,401.0620,0.0000,0.0000,Pass
D26-04,60,1049,-6.0111,125.5670,22.7939,96.2473,408.0630,0.0000,0.0000,Pass
D26-04,60,1050,-5.4531,125.5690,21.7431,93.1913,371.3070,0.0000,0.0000,Pass
D26-04,60,1142,-6.6502,125.5250,23.0508,99.0879,417.3140,0.0000,0.0000,Pass
D26-04,60,1143,-6.0497,125.5280,22.3211,96.3293,391.3100,0.0000,0.0000,Pass
D26-04,60,1144,-5.4139,125.5310,20.9679,98.6390,345.3030,0.0000,0.0000,Pass
D26-04,60,1157,-6.4501,125.5260,22.3496,98.5245,392.3100,0.0000,0.0000,Pass
D26-04,60,1158,-6.2501,125.5270,21.6257,98.7459,367.3060,0.0000,0.0000,Pass
D26-04,60,1193,-7.2017,125.5190,21.4037,95.9932,359.8050,0.0000,0.0000,Pass
D26-04,60,1196,-6.5502,125.5040,22.5340,96.7077,398.8110,0.0000,0.0000,Pass
D26-04,60,1197,-6.3500,125.5040,21.4631,96.8912,361.8060,0.0000,0.0000,Pass
D26-04,60,1198,-6.1498,125.5060,21.9399,99.2137,378.0580,0.0000,0.0000,Pass
D26-04,60,1199,-5.9496,125.5060,23.0784,99.0192,418.3140,0.0000,0.0000,Pass
D26-04,60,1233,-6.8700,125.4920,21.6036,96.0194,366.5560,0.0000,0.0000,Pass
D26-04,60,1234,-5.6719,125.4970,21.3963,98.0036,359.5550,0.0000,0.0000,Pass
D26-04,60,1240,-7.2402,125.4800,21.3367,97.7726,357.5550,0.0000,0.0000,Pass
D26-04,60,1241,-7.1624,125.4800,21.1418,93.7657,351.0540,0.0000,0.0000,Pass
D26-04,60,1259,-6.5888,125.4640,21.8599,97.5895,375.3080,0.0000,0.0000,Pass
D26-04,60,1260,-6.5108,125.4650,21.9906,95.6164,379.8080,0.0000,0.0000,Pass
D26-04,60,1261,-6.3886,125.4650,21.8890,97.8010,376.3080,0.0000,0.0000,Pass
D26-04,60,1262,-6.3109,125.4660,21.7724,98.8274,372.3070,0.0000,0.0000,Pass
D26-04,60,1263,-6.1888,125.4660,21.9399,98.2267,378.0580,0.0000,0.0000,Pass
D26-04,60,1264,-6.1107,125.4670,21.4408,97.9888,361.0550,0.0000,0.0000,Pass
D26-04,60,1265,-5.9885,125.4670,22.1995,95.7343,387.0590,0.0000,0.0000,Pass
D26-04,60,1266,-5.9104,125.4680,22.9817,96.9220,414.8140,0.0000,0.0000,Pass
D26-04,60,1334,-6.9749,125.4330,21.1343,95.7932,350.8040,0.0000,0.0000,Pass
D26-04,60,1335,-6.7649,125.4340,22.9609,99.3310,414.0640,0.0000,0.0000,Pass
D26-04,60,1336,-5.7768,125.4390,22.1277,96.0731,384.5590,0.0000,0.0000,Pass
D26-04,60,1337,-5.5664,125.4390,21.1794,97.3831,352.3040,0.0000,0.0000,Pass
D26-04,60,1343,-6.5499,125.4260,21.9978,98.0098,380.0580,0.0000,0.0000,Pass
D26-04,60,1344,-6.3495,125.4260,21.4037,98.6976,359.8050,0.0000,0.0000,Pass
D26-04,60,1345,-6.1497,125.4280,21.5298,98.4660,364.0560,0.0000,0.0000,Pass
D26-04,60,1346,-5.9492,125.4280,22.5270,98.3979,398.5610,0.0000,0.0000,Pass
D26-04,60,1388,-7.2009,125.4090,21.7651,95.5125,372.0570,0.0000,0.0000,Pass
D26-04,60,1390,-6.6498,125.4030,22.4420,97.1724,395.5610,0.0000,0.0000,Pass
D26-04,60,1391,-6.4497,125.4040,21.8890,94.8043,376.3080,0.0000,0.0000,Pass
D26-04,60,1392,-6.2497,125.4050,21.3217,97.8880,357.0550,0.0000,0.0000,Pass
D26-04,60,1393,-6.0495,125.4060,22.1493,96.4358,385.3090,0.0000,0.0000,Pass
D26-04,60,1435,-7.2397,125.3700,20.8690,99.0446,342.0530,0.0000,0.0000,Pass
D26-04,60,1436,-7.1620,125.3700,21.4186,96.9645,360.3050,0.0000,0.0000,Pass
D26-04,60,1441,-6.6884,125.3640,22.3994,97.1208,394.0600,0.0000,0.0000,Pass
D26-04,60,1442,-6.6106,125.3640,21.9399,97.8159,378.0580,0.0000,0.0000,Pass
D26-04,60,1443,-6.4883,125.3650,21.7943,98.7310,373.0570,0.0000,0.0000,Pass
D26-04,60,1444,-6.4104,125.3650,21.6845,94.3457,369.3070,0.0000,0.0000,Pass
D26-04,60,1445,-6.2883,125.3660,21.1493,99.3802,351.3040,0.0000,0.0000,Pass
D26-04,60,1446,-6.2102,125.3660,21.2395,98.8744,354.3040,0.0000,0.0000,Pass
D26-04,60,1447,-6.0880,125.3670,21.7724,98.4766,372.3070,0.0000,0.0000,Pass
D26-04,60,1448,-6.0104,125.3670,21.8745,98.2395,375.8080,0.0000,0.0000,Pass
D26-04,60,1449,-5.4525,125.3690,21.5519,95.9886,364.8060,0.0000,0.0000,Pass
D26-04,60,1519,-6.8696,125.3590,21.5298,98.6572,364.0560,0.0000,0.0000,Pass
D26-04,60,1520,-5.6714,125.3640,21.4260,97.3847,360.5550,0.0000,0.0000,Pass
D26-04,60,1522,-6.9747,125.3550,21.0361,97.0733,347.5530,0.0000,0.0000,Pass
D26-04,60,1523,-6.7647,125.3560,22.6819,97.3160,404.0620,0.0000,0.0000,Pass
D26-04,60,1524,-5.7763,125.3610,22.0268,96.9380,381.0590,0.0000,0.0000,Pass
D26-04,60,1525,-5.5662,125.3610,21.1644,97.5827,351.8040,0.0000,0.0000,Pass
D26-04,60,1543,-7.2008,125.3310,21.2019,97.6605,353.0540,0.0000,0.0000,Pass
D26-04,60,1544,-6.6493,125.3250,22.0629,98.2309,382.3090,0.0000,0.0000,Pass
D26-04,60,1545,-6.4491,125.3260,21.9616,97.5519,378.8080,0.0000,0.0000,Pass
D26-04,60,1546,-6.2492,125.3270,20.7159,97.7688,337.0520,0.0000,0.0000,Pass
D26-04,60,1547,-6.0490,125.3280,21.8818,98.0156,376.0580,0.0000,0.0000,Pass
D26-04,60,1588,-6.5490,125.3030,22.0773,96.8338,382.8090,0.0000,0.0000,Pass
D26-04,60,1599,-5.9489,125.3060,22.1061,98.7189,383.8090,0.0000,0.0000,Pass
D26-04,60,1626,-6.9741,125.2830,21.0437,98.7789,347.8030,0.0000,0.0000,Pass
D26-04,60,1627,-6.7643,125.2840,22.8218,95.7878,409.0630,0.0000,0.0000,Pass
D26-04,60,1628,-5.7762,125.2890,22.1277,97.2066,384.5590,0.0000,0.0000,Pass
D26-04,60,1629,-5.5659,125.2900,20.9299,95.4738,344.0530,0.0000,0.0000,Pass
D26-04,60,1646,-6.5881,125.2640,21.9036,98.4931,376.8080,0.0000,0.0000,Pass
D26-04,60,1647,-6.5102,125.2640,21.4557,97.9970,361.5560,0.0000,0.0000,Pass
D26-04,60,1648,-6.3880,125.2650,20.9907,97.4709,346.0530,0.0000,0.0000,Pass
D26-04,60,1649,-6.3099,125.2660,20.1787,98.4140,319.7990,0.0000,0.0000,Pass
D26-04,60,1650,-6.1879,125.2670,21.1041,97.2507,349.8040,0.0000,0.0000,Pass
D26-04,60,1651,-6.1099,125.2670,21.2019,97.3323,353.0540,0.0000,0.0000,Pass
D26-04,60,1652,-5.9878,125.2670,21.5445,97.5373,364.5560,0.0000,0.0000,Pass
D26-04,60,1653,-5.9096,125.2680,22.1995,98.8365,387.0590,0.0000,0.0000,Pass
D26-04,60,1717,-7.2393,125.2590,21.0588,97.0483,348.3030,0.0000,0.0000,Pass
D26-04,60,1733,-6.8691,125.2260,21.3068,98.1959,356.5550,0.0000,0.0000,Pass
D26-04,60,1734,-5.6708,125.2310,21.2919,97.0423,356.0550,0.0000,0.0000,Pass
D26-04,60,1736,-6.5487,125.2260,22.0340,97.8152,381.3090,0.0000,0.0000,Pass
D26-04,60,1737,-6.3486,125.2260,21.2320,95.5864,354.0540,0.0000,0.0000,Pass
D26-04,60,1738,-6.1488,125.2280,21.5224,98.7169,363.8060,0.0000,0.0000,Pass
D26-04,60,1783,-6.9739,125.2050,20.8614,98.6176,341.8020,0.0000,0.0000,Pass
D26-04,60,1784,-6.7641,125.2060,22.6327,99.4671,402.3120,0.0000,0.0000,Pass
D26-04,60,1785,-5.7759,125.2110,22.3638,98.8624,392.8100,0.0000,0.0000,Pass
D26-04,60,1786,-5.5657,125.2120,21.1117,98.2459,350.0540,0.0000,0.0000,Pass
D26-04,60,1788,-6.6488,125.2030,22.2926,96.6995,390.3100,0.0000,0.0000,Pass
D26-04,60,1789,-6.4488,125.2040,22.1133,98.5578,384.0590,0.0000,0.0000,Pass
D26-04,60,1790,-6.2487,125.2050,21.3963,98.0088,359.5550,0.0000,0.0000,Pass
D26-04,60,1791,-6.0486,125.2060,22.2711,99.3012,389.5600,0.0000,0.0000,Pass
D26-04,60,1838,-6.6875,125.1640,22.3354,96.9822,391.8100,0.0000,0.0000,Pass
D26-04,60,1839,-6.6097,125.1640,22.2783,98.3771,389.8100,0.0000,0.0000,Pass
D26-04,60,1840,-6.4875,125.1650,21.7724,96.2207,372.3070,0.0000,0.0000,Pass
D26-04,60,1841,-6.4095,125.1650,22.3496,98.3140,392.3100,0.0000,0.0000,Pass
D26-04,60,1842,-6.2874,125.1660,21.7065,98.0847,370.0570,0.0000,0.0000,Pass
D26-04,60,1843,-6.2099,125.1660,21.8089,97.6643,373.5570,0.0000,0.0000,Pass
D26-04,60,1844,-6.0877,125.1670,22.0629,97.6351,382.3090,0.0000,0.0000,Pass
D26-04,60,1845,-6.0094,125.1670,22.6046,97.5410,401.3120,0.0000,0.0000,Pass
D26-04,60,1846,-5.4515,125.1690,21.4037,96.7945,359.8050,0.0000,0.0000,Pass
D26-04,60,1916,-7.2390,125.1490,20.6466,97.9270,334.8010,0.0000,0.0000,Pass
D26-04,60,1917,-6.8686,125.1480,21.1418,97.3509,351.0540,0.0000,0.0000,Pass
D26-04,60,1918,-5.6708,125.1530,21.3292,96.3887,357.3050,0.0000,0.0000,Pass
D26-04,60,1933,-6.6483,125.1250,22.3140,96.6066,391.0600,0.0000,0.0000,Pass
D26-04,60,1934,-6.2482,125.1270,21.9834,94.6830,379.5580,0.0000,0.0000,Pass
D26-04,60,1935,-6.0480,125.1280,22.6749,97.1579,403.8120,0.0000,0.0000,Pass
D26-04,60,1936,-5.4122,125.1310,21.4779,95.8843,362.3060,0.0000,0.0000,Pass
D26-04,60,1946,-6.4483,125.1260,21.5667,99.0921,365.3060,0.0000,0.0000,Pass
D26-04,60,1979,-6.5482,125.1030,21.9616,99.4919,378.8080,0.0000,0.0000,Pass
D26-04,60,1980,-6.1481,125.1060,21.8235,95.7913,374.0570,0.0000,0.0000,Pass
D26-04,60,2035,-6.5872,125.0640,21.8599,97.9403,375.3080,0.0000,0.0000,Pass
D26-04,60,2036,-6.5092,125.0650,21.7504,97.9306,371.5570,0.0000,0.0000,Pass
D26-04,60,2037,-6.3870,125.0650,22.4278,98.5257,395.0610,0.0000,0.0000,Pass
D26-04,60,2038,-6.3089,125.0660,22.0340,98.8833,381.3090,0.0000,0.0000,Pass
D26-04,60,2039,-6.1872,125.0660,21.8526,97.0595,375.0580,0.0000,0.0000,Pass
D26-04,60,2040,-6.1089,125.0670,21.9834,96.4420,379.5580,0.0000,0.0000,Pass
D26-04,60,2041,-5.9867,125.0670,22.4065,98.7546,394.3110,0.0000,0.0000,Pass
D26-04,60,2042,-5.9088,125.0680,23.2708,98.9165,425.3150,0.0000,0.0000,Pass
D26-04,60,2108,-7.2383,125.0390,20.9147,94.4642,343.5530,0.0000,0.0000,Pass
D26-04,60,2114,-6.5482,125.0260,22.0412,97.9499,381.5590,0.0000,0.0000,Pass
D26-04,60,2115,-6.3479,125.0260,21.8745,94.7894,375.8080,0.0000,0.0000,Pass
D26-04,60,2116,-6.1478,125.0280,22.1780,99.6907,386.3090,0.0000,0.0000,Pass
D26-04,60,2117,-5.9474,125.0290,22.8497,97.5829,410.0630,0.0000,0.0000,Pass
D26-04,60,2158,-7.0478,125.0010,20.9375,96.0957,344.3030,0.0000,0.0000,Pass
D26-04,60,2159,-6.8480,125.0020,20.9907,96.3922,346.0530,0.0000,0.0000,Pass
D26-04,60,2160,-6.4478,125.0040,22.4065,97.2157,394.3110,0.0000,0.0000,Pass
D26-04,60,2161,-6.0476,125.0060,22.4916,97.9355,397.3110,0.0000,0.0000,Pass
D26-04,60,2162,-5.6468,125.0080,21.5667,95.1974,365.3060,0.0000,0.0000,Pass
D26-04,60,2196,-7.1992,124.9680,20.5539,96.0831,331.8010,0.0000,0.0000,Pass
D26-04,60,2197,-7.0865,124.9620,20.9147,97.5379,343.5530,0.0000,0.0000,Pass
D26-04,60,2198,-7.0085,124.9620,20.8842,95.0426,342.5530,0.0000,0.0000,Pass
D26-04,60,2199,-6.8868,124.9630,20.8385,97.2646,341.0520,0.0000,0.0000,Pass
D26-04,60,2200,-6.8087,124.9630,21.0966,97.0361,349.5540,0.0000,0.0000,Pass
D26-04,60,2201,-6.6868,124.9640,22.4633,98.1593,396.3110,0.0000,0.0000,Pass
D26-04,60,2202,-6.6088,124.9640,22.7029,98.4271,404.8120,0.0000,0.0000,Pass
D26-04,60,2203,-6.4868,124.9650,22.2067,96.6826,387.3090,0.0000,0.0000,Pass
D26-04,60,2204,-6.4089,124.9650,22.3852,96.8654,393.5600,0.0000,0.0000,Pass
D26-04,60,2205,-6.2866,124.9660,22.2210,98.7179,387.8100,0.0000,0.0000,Pass
D26-04,60,2206,-6.2088,124.9660,22.1061,95.8898,383.8090,0.0000,0.0000,Pass
D26-04,60,2207,-6.0866,124.9670,22.4420,98.6801,395.5610,0.0000,0.0000,Pass
D26-04,60,2208,-6.0085,124.9670,23.1060,98.9517,419.3140,0.0000,0.0000,Pass
D26-04,60,2209,-5.8863,124.9680,21.9544,98.5837,378.5580,0.0000,0.0000,Pass
D26-04,60,2210,-5.8081,124.9680,21.6918,97.9923,369.5570,0.0000,0.0000,Pass
D26-04,60,2211,-5.6860,124.9680,21.3367,96.0660,357.5550,0.0000,0.0000,Pass
D26-04,60,2212,-5.6077,124.9690,21.2019,97.7110,353.0540,0.0000,0.0000,Pass
D26-04,60,2213,-5.4507,124.9700,21.4779,97.6896,362.3060,0.0000,0.0000,Pass
D26-04,60,2300,-7.2378,124.9290,20.9375,95.9942,344.3030,0.0000,0.0000,Pass
D26-04,60,2301,-7.1600,124.9290,20.7005,96.8318,336.5520,0.0000,0.0000,Pass
D26-04,60,2304,-7.0475,124.9230,20.8919,96.5514,342.8030,0.0000,0.0000,Pass
D26-04,60,2305,-6.6475,124.9250,22.5834,98.3070,400.5610,0.0000,0.0000,Pass
D26-04,60,2306,-6.2474,124.9270,22.3140,97.3525,391.0600,0.0000,0.0000,Pass
D26-04,60,2307,-5.8471,124.9290,21.7285,97.4484,370.8070,0.0000,0.0000,Pass
D26-04,60,2308,-5.4115,124.9310,21.4334,97.2687,360.8050,0.0000,0.0000,Pass
D26-04,60,2342,-6.9475,124.9010,20.7619,97.9811,338.5520,0.0000,0.0000,Pass
D26-04,60,2343,-6.5475,124.9030,22.7520,98.3463,406.5620,0.0000,0.0000,Pass
D26-04,60,2344,-6.3475,124.9040,22.1995,98.4556,387.0590,0.0000,0.0000,Pass
D26-04,60,2345,-6.1472,124.9050,22.5411,96.0485,399.0610,0.0000,0.0000,Pass
D26-04,60,2346,-5.9470,124.9060,22.3496,97.9319,392.3100,0.0000,0.0000,Pass
D26-04,60,2347,-5.7466,124.9070,20.8537,99.1145,341.5520,0.0000,0.0000,Pass
D26-04,60,2348,-5.5463,124.9080,21.0134,96.2938,346.8030,0.0000,0.0000,Pass
D26-04,60,2390,-7.1991,124.8900,21.0134,96.7792,346.8030,0.0000,0.0000,Pass
D26-04,60,2394,-6.1082,124.8670,22.9054,98.8212,412.0630,0.0000,0.0000,Pass
D26-04,60,2395,-5.9859,124.8670,22.4136,97.0306,394.5610,0.0000,0.0000,Pass
D26-04,60,2404,-6.9086,124.8630,21.1569,98.0970,351.5540,0.0000,0.0000,Pass
D26-04,60,2405,-6.5861,124.8640,22.3354,96.3826,391.8100,0.0000,0.0000,Pass
D26-04,60,2406,-6.5082,124.8640,22.4845,97.2232,397.0610,0.0000,0.0000,Pass
D26-04,60,2407,-6.3860,124.8650,23.0370,98.7785,416.8140,0.0000,0.0000,Pass
D26-04,60,2408,-6.3085,124.8660,22.7799,95.1867,407.5630,0.0000,0.0000,Pass
D26-04,60,2409,-6.1860,124.8660,22.9886,98.7830,415.0640,0.0000,0.0000,Pass
D26-04,60,2410,-5.9080,124.8680,21.6845,98.8815,369.3070,0.0000,0.0000,Pass
D26-04,60,2411,-5.7855,124.8680,21.2395,95.0987,354.3040,0.0000,0.0000,Pass
D26-04,60,2412,-5.7075,124.8680,21.3292,98.2986,357.3050,0.0000,0.0000,Pass
D26-04,60,2413,-5.5851,124.8690,21.3590,94.9670,358.3050,0.0000,0.0000,Pass
D26-04,60,2414,-5.5073,124.8690,21.0966,95.2228,349.5540,0.0000,0.0000,Pass
D26-04,60,2492,-6.9470,124.8230,20.8842,98.0198,342.5530,0.0000,0.0000,Pass
D26-04,60,2493,-6.5468,124.8250,22.2354,97.3485,388.3100,0.0000,0.0000,Pass
D26-04,60,2494,-6.3469,124.8260,22.3211,95.7593,391.3100,0.0000,0.0000,Pass
D26-04,60,2495,-6.1470,124.8270,22.6186,99.2975,401.8120,0.0000,0.0000,Pass
D26-04,60,2496,-5.9467,124.8280,21.3665,98.1037,358.5550,0.0000,0.0000,Pass
D26-04,60,2497,-5.7462,124.8290,21.1869,96.2517,352.5540,0.0000,0.0000,Pass
D26-04,60,2498,-5.5461,124.8300,21.3888,97.9716,359.3050,0.0000,0.0000,Pass
D26-04,60,2520,-7.1849,124.8000,20.7619,95.7445,338.5520,0.0000,0.0000,Pass
D26-04,60,2521,-7.0471,124.8010,21.0286,97.4042,347.3030,0.0000,0.0000,Pass
D26-04,60,2567,-7.0858,124.7620,20.7696,97.0038,338.8020,0.0000,0.0000,Pass
D26-04,60,2568,-7.0079,124.7620,20.8537,97.3395,341.5520,0.0000,0.0000,Pass
D26-04,60,2578,-6.6860,124.7430,20.5461,95.8872,331.5510,0.0000,0.0000,Pass
D26-04,60,2579,-6.6084,124.7440,20.6235,95.2859,334.0510,0.0000,0.0000,Pass
D26-04,60,2580,-6.4397,124.7440,21.4705,98.2505,362.0560,0.0000,0.0000,Pass
D26-04,60,2581,-6.3615,124.7450,21.2095,96.5260,353.3040,0.0000,0.0000,Pass
D26-04,60,2582,-6.1927,124.7460,21.5741,98.2792,365.5560,0.0000,0.0000,Pass
D26-04,60,2583,-6.1148,124.7460,21.1794,98.9014,352.3040,0.0000,0.0000,Pass
D26-04,60,2584,-5.9460,124.7470,21.3441,94.8840,357.8050,0.0000,0.0000,Pass
D26-04,60,2585,-5.8679,124.7470,20.9983,99.4116,346.3030,0.0000,0.0000,Pass
D26-04,60,2586,-5.6988,124.7480,21.4631,97.6300,361.8060,0.0000,0.0000,Pass
D26-04,60,2587,-5.6209,124.7490,21.0588,92.8910,348.3030,0.0000,0.0000,Pass
D26-04,60,2588,-5.4518,124.7490,21.1418,97.2686,351.0540,0.0000,0.0000,Pass
D26-04,60,2620,-7.0465,124.7230,20.8537,99.1968,341.5520,0.0000,0.0000,Pass
D26-04,60,2621,-7.1845,124.7220,20.8155,95.2679,340.3020,0.0000,0.0000,Pass
D26-04,60,2665,-6.7705,124.7190,20.8461,96.1710,341.3020,0.0000,0.0000,Pass
D26-04,60,2674,-6.9464,124.7010,20.1550,98.7015,319.0490,0.0000,0.0000,Pass
D26-04,60,2685,-6.6860,124.6950,20.4530,99.2766,328.5500,0.0000,0.0000,Pass
D26-04,60,2686,-6.6080,124.6960,20.6003,98.2003,333.3010,0.0000,0.0000,Pass
D26-04,60,2687,-6.4393,124.6970,21.0058,98.8689,346.5530,0.0000,0.0000,Pass
D26-04,60,2688,-6.3613,124.6970,20.8232,98.5229,340.5520,0.0000,0.0000,Pass
D26-04,60,2689,-6.1925,124.6980,20.9907,96.1366,346.0530,0.0000,0.0000,Pass
D26-04,60,2690,-6.1146,124.6980,21.1644,97.8505,351.8040,0.0000,0.0000,Pass
D26-04,60,2691,-5.9459,124.6990,20.9299,97.7844,344.0530,0.0000,0.0000,Pass
D26-04,60,2692,-5.8677,124.6990,21.1192,96.0775,350.3040,0.0000,0.0000,Pass
D26-04,60,2693,-5.6986,124.7000,21.3367,95.8095,357.5550,0.0000,0.0000,Pass
D26-04,60,2694,-5.6204,124.7010,21.0513,95.9405,348.0530,0.0000,0.0000,Pass
D26-04,60,2695,-5.4517,124.7010,21.0437,95.1044,347.8030,0.0000,0.0000,Pass
D26-04,60,2757,-6.2773,124.6790,21.2694,97.3780,355.3050,0.0000,0.0000,Pass
D26-04,60,2758,-5.7832,124.6810,20.8995,95.8353,343.0530,0.0000,0.0000,Pass
D26-04,60,2769,-6.8091,124.6660,20.4607,99.4014,328.8000,0.0000,0.0000,Pass
D26-04,60,2770,-6.7311,124.6660,20.7236,93.9192,337.3020,0.0000,0.0000,Pass
D26-04,60,2771,-6.5624,124.6670,21.1794,97.1971,352.3040,0.0000,0.0000,Pass
D26-04,60,2772,-6.4846,124.6670,20.9451,99.2852,344.5530,0.0000,0.0000,Pass
D26-04,60,2773,-6.0691,124.6690,21.0890,98.9054,349.3040,0.0000,0.0000,Pass
D26-04,60,2774,-5.9912,124.6700,21.2919,94.2393,356.0550,0.0000,0.0000,Pass
D26-04,60,2775,-5.5748,124.6710,21.2844,97.4892,355.8050,0.0000,0.0000,Pass
D26-04,60,2776,-5.4968,124.6720,21.0437,96.6916,347.8030,0.0000,0.0000,Pass
D26-04,60,2797,-6.9076,124.6620,20.7926,96.0143,339.5520,0.0000,0.0000,Pass
D26-04,60,2800,-5.9912,124.6700,21.2919,94.2393,356.0550,0.0000,0.0000,Pass
D26-04,60,2844,-6.9463,124.6230,21.0134,95.4377,346.8030,0.0000,0.0000,Pass
D26-04,60,2846,-6.0688,124.6220,20.8614,94.4428,341.8020,0.0000,0.0000,Pass
D26-04,60,2855,-6.8090,124.6180,20.9983,96.0594,346.3030,0.0000,0.0000,Pass
D26-04,60,2856,-6.7309,124.6180,20.9299,93.0976,344.0530,0.0000,0.0000,Pass
D26-04,60,2857,-6.5622,124.6190,20.6003,96.0531,333.3010,0.0000,0.0000,Pass
D26-04,60,2858,-6.4844,124.6190,20.4841,97.7974,329.5510,0.0000,0.0000,Pass
D26-04,60,2859,-5.9909,124.6220,21.3814,97.8318,359.0550,0.0000,0.0000,Pass
D26-04,60,2860,-5.5746,124.6240,20.8079,95.4176,340.0520,0.0000,0.0000,Pass
D26-04,60,2861,-5.4965,124.6240,20.9071,96.2913,343.3030,0.0000,0.0000,Pass
D26-04,60,2919,-6.2766,124.6100,21.2245,99.4125,353.8040,0.0000,0.0000,Pass
D26-04,60,2920,-5.7828,124.6130,21.0513,97.6019,348.0530,0.0000,0.0000,Pass
D26-04,60,2927,-7.0462,124.6010,20.9527,95.9044,344.8030,0.0000,0.0000,Pass
D26-04,60,2939,-7.1842,124.5870,20.9679,96.4893,345.3030,0.0000,0.0000,Pass
D26-04,60,2940,-6.6856,124.5900,20.7466,96.5870,338.0520,0.0000,0.0000,Pass
D26-04,60,2941,-6.6075,124.5900,20.5461,97.9632,331.5510,0.0000,0.0000,Pass
D26-04,60,2942,-6.4386,124.5900,21.0664,96.2894,348.5530,0.0000,0.0000,Pass
D26-04,60,2943,-6.3609,124.5910,20.9603,98.4886,345.0530,0.0000,0.0000,Pass
D26-04,60,2944,-6.1922,124.5920,20.8995,96.2039,343.0530,0.0000,0.0000,Pass
D26-04,60,2945,-6.1142,124.5920,20.8995,95.5522,343.0530,0.0000,0.0000,Pass
D26-04,60,2946,-5.9453,124.5930,20.9603,95.2847,345.0530,0.0000,0.0000,Pass
D26-04,60,2947,-5.8671,124.5930,20.8385,95.8689,341.0520,0.0000,0.0000,Pass
D26-04,60,2948,-5.6981,124.5940,20.9071,96.7290,343.3030,0.0000,0.0000,Pass
D26-04,60,2949,-5.6201,124.5940,21.1493,92.3801,351.3040,0.0000,0.0000,Pass
D26-04,60,2950,-5.4513,124.5950,20.8842,93.0527,342.5530,0.0000,0.0000,Pass
D26-04,60,2982,-5.8671,124.5930,20.8385,95.8689,341.0520,0.0000,0.0000,Pass
D26-04,60,3025,-6.7700,124.5650,20.2496,97.2110,322.0490,0.0000,0.0000,Pass
D26-04,60,3031,-7.0848,124.5620,21.1569,93.6689,351.5540,0.0000,0.0000,Pass
D26-04,60,3032,-7.0070,124.5620,20.5074,97.9061,330.3010,0.0000,0.0000,Pass
D26-04,60,3049,-6.6853,124.5410,20.4763,98.6551,329.3010,0.0000,0.0000,Pass
D26-04,60,3050,-6.6072,124.5420,20.3593,99.0543,325.5500,0.0000,0.0000,Pass
D26-04,60,3051,-6.4385,124.5420,20.6080,99.2607,333.5510,0.0000,0.0000,Pass
D26-04,60,3052,-6.3605,124.5430,20.7082,96.5440,336.8020,0.0000,0.0000,Pass
D26-04,60,3053,-6.1918,124.5440,20.9679,96.8080,345.3030,0.0000,0.0000,Pass
D26-04,60,3054,-6.1139,124.5440,20.9603,97.2161,345.0530,0.0000,0.0000,Pass
D26-04,60,3055,-5.9450,124.5450,21.2019,98.1219,353.0540,0.0000,0.0000,Pass
D26-04,60,3056,-5.8669,124.5460,20.7543,97.7507,338.3020,0.0000,0.0000,Pass
D26-04,60,3057,-5.6981,124.5460,21.2469,97.2501,354.5540,0.0000,0.0000,Pass
D26-04,60,3058,-5.6203,124.5470,21.0361,93.3285,347.5530,0.0000,0.0000,Pass
D26-04,60,3059,-5.4511,124.5470,20.9375,92.8554,344.3030,0.0000,0.0000,Pass
D26-04,60,3116,-7.0456,124.5230,20.6003,97.9819,333.3010,0.0000,0.0000,Pass
D26-04,60,3118,-6.0294,124.5260,21.0664,99.8594,348.5530,0.0000,0.0000,Pass
D26-04,60,3119,-5.5352,124.5280,20.9679,97.2881,345.3030,0.0000,0.0000,Pass
D26-04,60,3124,-6.0294,124.5260,21.0664,99.8594,348.5530,0.0000,0.0000,Pass
D26-04,60,3131,-6.8086,124.5120,20.4140,99.5586,327.3000,0.0000,0.0000,Pass
D26-04,60,3132,-6.7307,124.5120,21.1041,95.4323,349.8040,0.0000,0.0000,Pass
D26-04,60,3133,-6.3151,124.5140,21.8089,97.8843,373.5570,0.0000,0.0000,Pass
D26-04,60,3134,-6.2373,124.5150,21.1192,93.6986,350.3040,0.0000,0.0000,Pass
D26-04,60,3135,-5.8214,124.5170,20.8842,95.4201,342.5530,0.0000,0.0000,Pass
D26-04,60,3136,-5.7435,124.5170,20.8232,94.6098,340.5520,0.0000,0.0000,Pass
D26-04,60,3161,-7.1838,124.5090,20.6851,93.6661,336.0520,0.0000,0.0000,Pass
D26-04,60,3163,-6.9456,124.5010,20.7926,98.4010,339.5520,0.0000,0.0000,Pass
D26-04,60,3200,-6.6852,124.4880,20.7466,94.2587,338.0520,0.0000,0.0000,Pass
D26-04,60,3217,-7.1833,124.4610,20.6312,98.3222,334.3010,0.0000,0.0000,Pass
D26-04,60,3218,-6.9844,124.4620,20.8385,95.2015,341.0520,0.0000,0.0000,Pass
D26-04,60,3219,-6.9068,124.4620,21.1192,97.0713,350.3040,0.0000,0.0000,Pass
D26-04,60,3220,-6.8083,124.4640,20.7696,99.6764,338.8020,0.0000,0.0000,Pass
D26-04,60,3221,-6.7304,124.4640,20.5771,96.2415,332.5510,0.0000,0.0000,Pass
D26-04,60,3222,-6.3149,124.4670,21.4408,97.2165,361.0550,0.0000,0.0000,Pass
D26-04,60,3223,-6.2370,124.4670,21.6624,93.5952,368.5570,0.0000,0.0000,Pass
D26-04,60,3224,-5.8211,124.4690,21.1041,95.0622,349.8040,0.0000,0.0000,Pass
D26-04,60,3225,-5.7429,124.4690,20.7773,93.6776,339.0520,0.0000,0.0000,Pass
D26-04,60,3287,-6.0290,124.4580,21.2245,99.1609,353.8040,0.0000,0.0000,Pass
D26-04,60,3288,-5.5350,124.4600,20.6543,92.4963,335.0510,0.0000,0.0000,Pass
D26-04,60,3301,-6.6849,124.4350,20.7389,97.8174,337.8020,0.0000,0.0000,Pass
D26-04,60,3302,-6.6069,124.4360,20.7312,95.3226,337.5520,0.0000,0.0000,Pass
D26-04,60,3303,-6.4381,124.4360,21.0513,95.5219,348.0530,0.0000,0.0000,Pass
D26-04,60,3304,-6.3601,124.4370,20.7773,96.5460,339.0520,0.0000,0.0000,Pass
D26-04,60,3305,-6.1914,124.4380,20.7926,94.9731,339.5520,0.0000,0.0000,Pass
D26-04,60,3306,-6.1132,124.4380,20.8385,98.0260,341.0520,0.0000,0.0000,Pass
D26-04,60,3307,-5.9444,124.4390,20.8842,96.9801,342.5530,0.0000,0.0000,Pass
D26-04,60,3308,-5.8665,124.4390,20.8002,96.0987,339.8020,0.0000,0.0000,Pass
D26-04,60,3309,-5.6974,124.4400,21.0058,94.1528,346.5530,0.0000,0.0000,Pass
D26-04,60,3310,-5.6194,124.4400,20.6928,97.2087,336.3020,0.0000,0.0000,Pass
D26-04,60,3311,-5.4505,124.4410,20.5306,94.2518,331.0510,0.0000,0.0000,Pass
D26-04,60,3343,-6.9455,124.4230,21.0437,93.8190,347.8030,0.0000,0.0000,Pass
D26-04,60,3388,-6.7689,124.4110,20.5694,97.4631,332.3010,0.0000,0.0000,Pass
D26-04,60,3394,-7.0452,124.4000,20.7236,92.7630,337.3020,0.0000,0.0000,Pass
D26-04,60,3411,-6.6845,124.3880,20.3593,97.2597,325.5500,0.0000,0.0000,Pass
D26-04,60,3412,-6.6066,124.3880,20.7696,94.8480,338.8020,0.0000,0.0000,Pass
D26-04,60,3413,-6.4376,124.3880,20.6543,95.0968,335.0510,0.0000,0.0000,Pass
D26-04,60,3414,-6.3598,124.3890,20.5229,92.2077,330.8010,0.0000,0.0000,Pass
D26-04,60,3415,-6.1912,124.3900,20.8690,96.5778,342.0530,0.0000,0.0000,Pass
D26-04,60,3416,-6.1132,124.3910,20.9375,95.8117,344.3030,0.0000,0.0000,Pass
D26-04,60,3417,-5.9444,124.3910,20.9071,97.8925,343.3030,0.0000,0.0000,Pass
D26-04,60,3418,-5.8663,124.3920,21.0588,95.6781,348.3030,0.0000,0.0000,Pass
D26-04,60,3419,-5.6973,124.3920,20.3124,95.9754,324.0500,0.0000,0.0000,Pass
D26-04,60,3420,-5.6195,124.3930,20.8766,99.0532,342.3030,0.0000,0.0000,Pass
D26-04,60,3421,-5.4503,124.3930,20.8766,92.3116,342.3030,0.0000,0.0000,Pass
D26-04,60,3448,-7.1831,124.3830,20.6774,95.9752,335.8020,0.0000,0.0000,Pass
D26-04,60,3484,-6.2755,124.3710,21.2469,90.1373,354.5540,0.0000,0.0000,Pass
D26-04,60,3485,-5.7815,124.3730,20.5694,97.6948,332.3010,0.0000,0.0000,Pass
D26-04,60,3493,-7.0841,124.3620,20.8842,94.6378,342.5530,0.0000,0.0000,Pass
D26-04,60,3494,-7.0061,124.3620,20.6080,94.8885,333.5510,0.0000,0.0000,Pass
D26-04,60,3503,-6.8078,124.3580,20.8614,94.7525,341.8020,0.0000,0.0000,Pass
D26-04,60,3504,-6.7298,124.3580,20.8919,98.7417,342.8030,0.0000,0.0000,Pass
D26-04,60,3505,-6.5608,124.3590,20.6466,96.7227,334.8010,0.0000,0.0000,Pass
D26-04,60,3506,-6.4831,124.3590,20.5694,98.3415,332.3010,0.0000,0.0000,Pass
D26-04,60,3507,-6.0675,124.3620,20.7389,99.4400,337.8020,0.0000,0.0000,Pass
D26-04,60,3508,-5.9894,124.3620,20.9147,96.9783,343.5530,0.0000,0.0000,Pass
D26-04,60,3509,-5.5737,124.3640,21.2095,90.7722,353.3040,0.0000,0.0000,Pass
D26-04,60,3510,-5.4956,124.3640,20.7696,93.0943,338.8020,0.0000,0.0000,Pass
D26-04,60,3534,-7.1829,124.3350,20.6389,97.0622,334.5510,0.0000,0.0000,Pass
D26-04,60,3565,-6.6844,124.3350,20.8002,93.5245,339.8020,0.0000,0.0000,Pass
D26-04,60,3580,-7.0448,124.3230,20.7082,95.8386,336.8020,0.0000,0.0000,Pass
D26-04,60,3585,-6.8075,124.3100,20.7619,98.8190,338.5520,0.0000,0.0000,Pass
D26-04,60,3586,-6.7296,124.3100,20.9071,96.8615,343.3030,0.0000,0.0000,Pass
D26-04,60,3587,-6.5608,124.3110,20.7773,97.6763,339.0520,0.0000,0.0000,Pass
D26-04,60,3588,-6.4829,124.3110,20.5461,95.5836,331.5510,0.0000,0.0000,Pass
D26-04,60,3589,-6.0673,124.3140,20.8461,98.6522,341.3020,0.0000,0.0000,Pass
D26-04,60,3590,-5.9894,124.3140,20.9679,94.8688,345.3030,0.0000,0.0000,Pass
D26-04,60,3591,-5.5735,124.3160,20.9603,93.9195,345.0530,0.0000,0.0000,Pass
D26-04,60,3592,-5.4952,124.3160,20.8690,94.7812,342.0530,0.0000,0.0000,Pass
D26-04,60,3655,-6.9449,124.3010,20.5151,94.2910,330.5510,0.0000,0.0000,Pass
D26-04,60,3658,-6.2752,124.3020,21.8089,95.0994,373.5570,0.0000,0.0000,Pass
D26-04,60,3659,-5.7815,124.3050,21.0210,93.2228,347.0530,0.0000,0.0000,Pass
D26-04,60,3672,-6.6841,124.2810,20.1787,98.3341,319.7990,0.0000,0.0000,Pass
D26-04,60,3673,-6.6059,124.2820,20.4218,99.2372,327.5500,0.0000,0.0000,Pass
D26-04,60,3674,-6.4372,124.2830,20.8232,95.8063,340.5520,0.0000,0.0000,Pass
D26-04,60,3675,-6.3593,124.2830,20.8919,92.2387,342.8030,0.0000,0.0000,Pass
D26-04,60,3676,-6.1909,124.2840,20.7696,96.4648,338.8020,0.0000,0.0000,Pass
D26-04,60,3677,-6.1126,124.2850,20.8614,96.7373,341.8020,0.0000,0.0000,Pass
D26-04,60,3678,-5.9437,124.2850,20.7236,94.2279,337.3020,0.0000,0.0000,Pass
D26-04,60,3679,-5.8658,124.2850,20.7849,95.1265,339.3020,0.0000,0.0000,Pass
D26-04,60,3680,-5.6969,124.2860,20.8842,96.6202,342.5530,0.0000,0.0000,Pass
D26-04,60,3681,-5.6188,124.2870,20.7849,96.9771,339.3020,0.0000,0.0000,Pass
D26-04,60,3682,-5.4497,124.2870,20.6312,97.6642,334.3010,0.0000,0.0000,Pass
D26-04,60,3717,-6.9055,124.2620,20.7849,95.7296,339.3020,0.0000,0.0000,Pass
D26-04,60,3720,-7.1823,124.2570,21.0437,95.9224,347.8030,0.0000,0.0000,Pass
D26-04,60,3763,-6.7683,124.2570,20.5461,95.0178,331.5510,0.0000,0.0000,Pass
D26-04,60,3780,-6.6837,124.2340,20.2653,97.7693,322.5500,0.0000,0.0000,Pass
D26-04,60,3781,-6.6059,124.2340,20.3359,91.5349,324.8000,0.0000,0.0000,Pass
D26-04,60,3782,-6.4370,124.2340,20.4530,95.2942,328.5500,0.0000,0.0000,Pass
D26-04,60,3783,-6.3592,124.2350,20.6697,92.5598,335.5520,0.0000,0.0000,Pass
D26-04,60,3784,-6.1904,124.2360,20.9983,92.7260,346.3030,0.0000,0.0000,Pass
D26-04,60,3785,-6.1124,124.2360,20.9071,96.1524,343.3030,0.0000,0.0000,Pass
D26-04,60,3786,-5.9435,124.2370,20.7926,93.3288,339.5520,0.0000,0.0000,Pass
D26-04,60,3787,-5.8655,124.2380,20.9375,96.0430,344.3030,0.0000,0.0000,Pass
D26-04,60,3788,-5.6968,124.2380,20.7389,94.8754,337.8020,0.0000,0.0000,Pass
D26-04,60,3789,-5.6184,124.2380,20.7005,95.6410,336.5520,0.0000,0.0000,Pass
D26-04,60,3790,-5.4496,124.2390,20.7005,92.8356,336.5520,0.0000,0.0000,Pass
D26-04,60,3850,-6.9443,124.2230,20.8002,94.9296,339.8020,0.0000,0.0000,Pass
D26-04,60,3853,-6.5213,124.2160,20.6080,94.9384,333.5510,0.0000,0.0000,Pass
D26-04,60,3854,-6.0279,124.2180,21.2245,95.2373,353.8040,0.0000,0.0000,Pass
D26-04,60,3855,-5.5340,124.2200,20.4607,95.4727,328.8000,0.0000,0.0000,Pass
D26-04,60,3862,-7.1823,124.2060,20.8002,92.4962,339.8020,0.0000,0.0000,Pass
D26-04,60,3869,-6.8070,124.2040,20.6620,95.6193,335.3010,0.0000,0.0000,Pass
D26-04,60,3870,-6.7291,124.2040,20.5539,96.2778,331.8010,0.0000,0.0000,Pass
D26-04,60,3871,-6.3137,124.2060,22.4136,94.0426,394.5610,0.0000,0.0000,Pass
D26-04,60,3872,-6.2357,124.2070,21.2395,98.2887,354.3040,0.0000,0.0000,Pass
D26-04,60,3873,-5.8200,124.2090,20.8308,95.6348,340.8020,0.0000,0.0000,Pass
D26-04,60,3874,-5.7420,124.2090,21.1719,94.5887,352.0540,0.0000,0.0000,Pass
D26-04,60,3890,-7.0441,124.2010,20.7696,92.5604,338.8020,0.0000,0.0000,Pass
D26-04,60,3933,-6.6835,124.1810,20.3045,97.0302,323.8000,0.0000,0.0000,Pass
D26-04,60,3946,-7.0830,124.1610,21.1569,90.8342,351.5540,0.0000,0.0000,Pass
D26-04,60,3947,-7.0049,124.1620,21.0966,91.5289,349.5540,0.0000,0.0000,Pass
D26-04,60,3956,-6.8065,124.1560,20.7849,94.2884,339.3020,0.0000,0.0000,Pass
D26-04,60,3957,-6.7288,124.1570,20.9223,91.9112,343.8030,0.0000,0.0000,Pass
D26-04,60,3958,-6.3134,124.1590,22.7729,95.3952,407.3130,0.0000,0.0000,Pass
D26-04,60,3959,-6.2353,124.1590,21.1869,93.7335,352.5540,0.0000,0.0000,Pass
D26-04,60,3960,-5.8200,124.1600,20.7619,95.9232,338.5520,0.0000,0.0000,Pass
D26-04,60,3961,-5.7416,124.1610,21.2019,97.4137,353.0540,0.0000,0.0000,Pass
D26-04,60,4027,-6.0275,124.1500,21.0739,99.1680,348.8040,0.0000,0.0000,Pass
D26-04,60,4028,-5.5336,124.1520,20.5616,91.6445,332.0510,0.0000,0.0000,Pass
D26-04,60,4034,-7.1818,124.1280,20.8002,91.1233,339.8020,0.0000,0.0000,Pass
D26-04,60,4040,-6.6832,124.1280,20.8919,92.3971,342.8030,0.0000,0.0000,Pass
D26-04,60,4042,-6.4363,124.1290,20.9223,94.0469,343.8030,0.0000,0.0000,Pass
D26-04,228,286,5.7003,13.3415,20.4374,95.3247,328.0500,0.0000,0.0000,Pass
D26-04,228,287,5.8124,13.3417,20.8079,93.0008,340.0520,0.0000,0.0000,Pass
D26-04,228,293,6.3468,13.2959,21.2844,99.8275,355.8050,0.0000,0.0000,Pass
D26-04,228,294,6.3947,13.2960,21.5667,95.6832,365.3060,0.0000,0.0000,Pass
D26-04,228,295,6.6065,13.2975,21.2694,97.8454,355.3050,0.0000,0.0000,Pass
D26-04,228,296,6.6544,13.2973,20.8385,97.6900,341.0520,0.0000,0.0000,Pass
D26-04,228,337,5.9757,13.2821,20.7773,93.7339,339.0520,0.0000,0.0000,Pass
D26-04,228,338,6.1755,13.2827,20.9527,93.7986,344.8030,0.0000,0.0000,Pass
D26-04,228,339,7.1742,13.2873,20.6697,96.4111,335.5520,0.0000,0.0000,Pass
D26-04,228,340,7.3743,13.2881,21.0286,91.1350,347.3030,0.0000,0.0000,Pass
D26-04,228,367,5.9761,13.2038,21.0286,96.6329,347.3030,0.0000,0.0000,Pass
D26-04,228,368,6.1760,13.2048,21.0664,96.8104,348.5530,0.0000,0.0000,Pass
D26-04,228,369,7.1744,13.2094,21.1493,94.8492,351.3040,0.0000,0.0000,Pass
D26-04,228,373,7.3747,13.2104,20.9375,95.8536,344.3030,0.0000,0.0000,Pass
D26-04,228,380,6.8639,13.2021,21.1418,97.2142,351.0540,0.0000,0.0000,Pass
D26-04,228,381,6.9177,13.2022,21.2469,97.8153,354.5540,0.0000,0.0000,Pass
D26-04,228,434,5.7011,13.1704,21.1041,93.5863,349.8040,0.0000,0.0000,Pass
D26-04,228,435,5.8132,13.1709,21.1041,97.1703,349.8040,0.0000,0.0000,Pass
D26-04,228,441,5.9764,13.1365,20.8537,95.1701,341.5520,0.0000,0.0000,Pass
D26-04,228,442,7.1745,13.1423,21.1644,99.1221,351.8040,0.0000,0.0000,Pass
D26-04,228,468,5.9764,13.0590,21.1192,98.0004,350.3040,0.0000,0.0000,Pass
D26-04,228,469,7.1751,13.0642,21.0890,94.8136,349.3040,0.0000,0.0000,Pass
D26-04,228,497,5.8137,13.0168,21.1719,94.8777,352.0540,0.0000,0.0000,Pass
D26-04,228,499,5.7014,13.0165,21.0058,93.7179,346.5530,0.0000,0.0000,Pass
D26-04,228,500,6.8023,13.0159,21.4631,96.9732,361.8060,0.0000,0.0000,Pass
D26-04,228,501,6.8505,13.0162,21.0588,96.1254,348.3030,0.0000,0.0000,Pass
D26-04,228,502,6.9328,13.0167,21.2919,98.7308,356.0550,0.0000,0.0000,Pass
D26-04,228,503,6.9805,13.0168,21.3441,99.7385,357.8050,0.0000,0.0000,Pass
D26-04,228,535,5.9768,12.9869,20.9907,97.6704,346.0530,0.0000,0.0000,Pass
D26-04,228,536,6.1769,12.9877,21.0134,97.8536,346.8030,0.0000,0.0000,Pass
D26-04,228,537,7.1751,12.9923,21.1794,98.8937,352.3040,0.0000,0.0000,Pass
D26-04,228,538,7.3754,12.9929,21.5002,98.2286,363.0560,0.0000,0.0000,Pass
D26-04,228,547,6.3066,12.9684,21.0513,99.3994,348.0530,0.0000,0.0000,Pass
D26-04,228,548,6.6966,12.9702,21.2095,96.1748,353.3040,0.0000,0.0000,Pass
D26-04,228,549,7.5060,12.9736,21.0890,95.6264,349.3040,0.0000,0.0000,Pass
D26-04,228,575,6.9774,12.9416,20.7236,97.9046,337.3020,0.0000,0.0000,Pass
D26-04,228,591,5.9772,12.9090,21.0664,97.0161,348.5530,0.0000,0.0000,Pass
D26-04,228,592,6.1772,12.9097,21.2544,96.1183,354.8040,0.0000,0.0000,Pass
D26-04,228,593,7.1756,12.9143,21.1719,95.5047,352.0540,0.0000,0.0000,Pass
D26-04,228,594,7.3756,12.9151,21.0966,96.4597,349.5540,0.0000,0.0000,Pass
D26-04,228,600,6.4133,12.9040,21.6109,98.4682,366.8060,0.0000,0.0000,Pass
D26-04,228,601,6.4612,12.9041,21.5888,94.9077,366.0560,0.0000,0.0000,Pass
