Repository: kimminkuy70-coder/Parameter

# 실험데이터 (X-ray Void 검사 DOE)

4개 실험 데이터셋을 압축 해제해 정리한 폴더입니다. 각 폴더 하위는 장비 원본 결과(CSV·이미지·DIEMap 등)입니다.

## 폴더 구성

| 폴더 | 내용 | 파라미터 출처 |
|------|------|---------------|
| `공정모델링_DOE_2anchor_3anchor_Fmin32_측정직경모델/` | 26µm·86µm 2-anchor DOE (D26-xx, D86-xx) | **내장 엑셀** `*.xlsx` (실험별 kV·R·F·W) |
| `공정모델링_실험런시트_43런/` | 43런 핵심판 실행분 (kV1~4, R1~6, F32/F64, W4/W6) | **내장 엑셀** `*.xlsx` (Phase1~4 시트) |
| `TEST/` | kV·W 스윕 (TEST1~6) | **폴더명에 이미 표기** (예: `TEST_60_4` = 60kV·4W) |
| `TB500M_T_TEST_RUN/` | TB500M RUN01~13 + BUMPSIZE1/2 | **폴더명 추가함** (아래 매핑, 기존 브랜치 RunID 대조) |

File: 실험데이터/공정모델링_DOE_2anchor_3anchor_Fmin32_측정직경모델/D26-17/26um/17-1/XRA_VOID_3731.csv (part 1 of 12)
Test sample,DieID,ID,X position,Y position,Diameter (um),% Roundness,Area,% Overall Void,% Largest Void,Result
D26-17,60,287,-7.4702,126.7130,23.1672,94.6190,421.5400,2.0000,2.0000,Pass
D26-17,60,292,-5.4293,126.6740,24.0891,93.0619,455.7530,4.5400,4.5400,Pass
D26-17,60,293,-6.9360,126.6680,23.4442,94.3232,431.6770,4.7000,4.7000,Pass
D26-17,60,294,-6.8885,126.6670,23.0626,84.2427,417.7390,4.6500,4.6500,Pass
D26-17,60,295,-6.6763,126.6680,23.2368,93.5351,424.0740,7.5700,7.5700,Pass
D26-17,60,296,-6.6273,126.6670,22.8517,84.4898,410.1360,0.8200,0.8200,Pass
D26-17,60,297,-5.7375,126.6730,23.0042,89.7724,415.6270,5.0800,5.0800,Pass
D26-17,60,298,-5.6894,126.6730,23.4785,86.5586,432.9440,1.4600,1.4600,Pass
D26-17,60,299,-5.4774,126.6730,24.1671,91.1898,458.7100,2.7600,2.7600,Pass
D26-17,60,337,-7.3070,126.6530,23.4212,89.5894,430.8320,0.0000,0.0000,Pass
D26-17,60,338,-7.1065,126.6550,22.1587,94.5853,385.6370,0.0000,0.0000,Pass
D26-17,60,339,-6.1084,126.6590,22.6508,87.1713,402.9550,0.0000,0.0000,Pass
D26-17,60,340,-5.9086,126.6590,23.3292,88.2169,427.4530,5.3400,5.3400,Pass
D26-17,60,367,-7.3068,126.5750,22.1951,94.0763,386.9040,1.5300,1.5300,Pass
D26-17,60,368,-7.1061,126.5770,22.6508,94.6051,402.9550,0.0000,0.0000,Pass
D26-17,60,369,-6.1076,126.5800,24.0220,91.4394,453.2190,6.8000,6.8000,Pass
D26-17,60,373,-5.9088,126.5810,23.1556,94.3146,421.1180,0.0000,0.0000,Pass
D26-17,60,374,-5.2193,126.5780,23.3061,86.4712,426.6090,2.7700,2.7700,Pass
D26-17,60,375,-5.1650,126.5780,23.3061,94.1601,426.6090,8.5100,8.5100,Fail
D26-17,60,380,-6.4180,126.5730,25.1164,98.0394,495.4570,1.1100,0.6800,Pass
D26-17,60,381,-6.3641,126.5720,25.9899,93.2375,530.5150,4.2200,4.2200,Pass
D26-17,60,435,-7.4697,126.5420,22.2918,96.0658,390.2840,5.6300,5.6300,Pass
D26-17,60,441,-7.3061,126.5080,23.2252,91.3003,423.6520,7.4800,7.4800,Pass
D26-17,60,442,-6.1083,126.5140,24.0108,92.3916,452.7960,9.9800,8.4000,Fail
D26-17,60,468,-7.3060,126.4300,22.4241,87.3730,394.9300,1.8200,1.8200,Pass
D26-17,60,469,-6.1078,126.4350,23.8535,89.6787,446.8830,7.0900,4.0600,Pass
D26-17,60,497,-7.4698,126.3890,22.5795,88.9195,400.4210,0.0000,0.0000,Pass
D26-17,60,500,-6.4797,126.3870,24.4437,93.5193,469.2690,11.1600,11.1600,Fail
D26-17,60,501,-6.4317,126.3870,24.6518,93.1070,477.2950,4.9600,4.9600,Pass
D26-17,60,502,-6.3501,126.3880,24.7389,96.0127,480.6740,6.7700,4.6600,Pass
D26-17,60,503,-6.3022,126.3870,23.2136,90.2989,423.2300,0.0000,0.0000,Pass
D26-17,60,504,-5.2815,126.3920,24.2892,96.2035,463.3560,4.7400,3.8300,Pass
D26-17,60,505,-5.2331,126.3920,24.6300,90.3922,476.4500,10.9900,9.7500,Fail
D26-17,60,506,-5.1496,126.3920,23.5129,91.7924,434.2120,5.9300,4.2800,Pass
D26-17,60,535,-7.3059,126.3590,24.3555,86.2403,465.8900,0.0000,0.0000,Pass
D26-17,60,536,-7.1058,126.3590,22.1708,84.8633,386.0600,1.3100,1.3100,Pass
D26-17,60,537,-6.1073,126.3640,24.2226,91.9066,460.8220,8.0700,5.5900,Pass
D26-17,60,538,-5.9079,126.3640,22.5914,94.5365,400.8430,8.1100,8.1100,Fail
D26-17,60,547,-6.9764,126.3390,22.1830,85.6496,386.4820,3.3900,3.3900,Pass
D26-17,60,548,-6.5855,126.3410,23.4097,91.5717,430.4100,0.7900,0.7900,Pass
D26-17,60,549,-5.7772,126.3450,23.9772,93.3367,451.5290,6.4500,6.4500,Pass
D26-17,60,550,-5.3864,126.3460,24.3113,94.9500,464.2010,2.8200,2.8200,Pass
D26-17,60,575,-6.3053,126.3130,24.4986,91.6156,471.3810,4.5700,3.3200,Pass
D26-17,60,591,-7.3056,126.2800,22.7928,85.9794,408.0240,4.6600,4.1400,Pass
D26-17,60,592,-7.1054,126.2810,23.4327,91.1770,431.2550,8.9100,8.9100,Fail
D26-17,60,593,-6.1077,126.2850,22.6389,93.0091,402.5330,7.5600,7.5600,Pass
D26-17,60,594,-5.9082,126.2870,23.8309,89.0808,446.0380,6.4400,5.0200,Pass
D26-17,60,596,-5.6708,126.2810,24.1893,94.0248,459.5550,5.4200,4.3200,Pass
D26-17,60,597,-5.6230,126.2800,24.4437,87.9505,469.2690,8.1000,8.1000,Fail
D26-17,60,598,-5.5408,126.2810,23.4327,92.5039,431.2550,0.0000,0.0000,Pass
D26-17,60,599,-5.4934,126.2810,23.2484,86.5331,424.4970,0.5000,0.5000,Pass
D26-17,60,600,-6.8688,126.2750,23.9660,93.2592,451.1070,0.0000,0.0000,Pass
D26-17,60,601,-6.8216,126.2760,22.1344,84.6974,384.7930,2.5200,2.5200,Pass
D26-17,60,602,-6.7400,126.2760,22.7219,95.8871,405.4890,1.9800,1.9800,Pass
D26-17,60,603,-6.6916,126.2750,22.4001,90.8569,394.0850,4.5000,3.9700,Pass
D26-17,60,604,-6.3444,126.2740,23.9884,94.3951,451.9520,5.6100,5.6100,Pass
D26-17,60,605,-6.2656,126.2730,22.6864,87.1338,404.2220,2.9300,2.9300,Pass
D26-17,60,656,-6.9752,126.2620,21.9269,86.7715,377.6120,7.7200,7.7200,Pass
D26-17,60,657,-6.5845,126.2630,22.5675,90.1494,399.9980,3.5900,3.5900,Pass
D26-17,60,658,-5.7770,126.2660,23.5243,90.8684,434.6340,5.7300,4.1800,Pass
D26-17,60,659,-5.3865,126.2680,22.4121,84.5440,394.5070,5.5700,5.5700,Pass
D26-17,60,694,-6.3055,126.2340,23.5586,87.2349,435.9010,13.7600,13.7600,Fail
D26-17,60,700,-7.3174,126.2140,23.4556,96.6247,432.1000,0.0000,0.0000,Pass
D26-17,60,701,-6.1187,126.2200,23.8084,94.7206,445.1940,5.4100,5.4100,Pass
D26-17,60,702,-6.9747,126.2090,22.9574,90.0596,413.9370,6.0200,6.0200,Pass
D26-17,60,703,-6.8648,126.2100,23.1091,95.3329,419.4280,0.0000,0.0000,Pass
D26-17,60,704,-6.8175,126.2100,22.9574,84.7387,413.9370,10.2000,8.9800,Fail
D26-17,60,705,-6.7433,126.2100,23.4212,93.4946,430.8320,4.9000,3.7300,Pass
D26-17,60,706,-6.6964,126.2100,23.4327,95.6519,431.2550,2.8400,2.8400,Pass
D26-17,60,707,-6.5850,126.2110,23.8873,83.3889,448.1500,6.3100,6.3100,Pass
D26-17,60,708,-6.4051,126.2120,25.2978,90.0843,502.6380,2.9400,2.9400,Pass
D26-17,60,709,-5.7774,126.2140,22.9339,88.9903,413.0920,5.6200,5.6200,Pass
D26-17,60,710,-5.6661,126.2150,23.7405,87.5687,442.6590,4.4800,4.4800,Pass
D26-17,60,711,-5.6182,126.2150,22.4720,94.8748,396.6190,3.6200,3.6200,Pass
D26-17,60,712,-5.5454,126.2150,22.5318,83.5406,398.7310,4.5600,4.0300,Pass
D26-17,60,713,-5.4973,126.2150,22.8282,84.6220,409.2910,0.5200,0.5200,Pass
D26-17,60,714,-5.3862,126.2150,22.2677,89.9488,389.4390,5.1000,5.1000,Pass
D26-17,60,715,-5.1680,126.2160,24.8474,89.8055,484.8980,1.3100,1.3100,Pass
D26-17,60,732,-7.5175,126.2010,23.5814,81.6866,436.7460,5.9000,5.9000,Pass
D26-17,60,786,-7.2445,126.1880,23.5472,85.0405,435.4790,6.8900,6.8900,Pass
D26-17,60,787,-7.1315,126.1890,24.2670,98.2832,462.5110,0.0000,0.0000,Pass
D26-17,60,788,-6.0458,126.1930,23.8309,91.9393,446.0380,11.0800,11.0800,Fail
D26-17,60,789,-5.9338,126.1940,22.8282,93.7988,409.2910,9.2900,9.2900,Fail
D26-17,60,798,-6.4432,126.1720,24.1114,86.8396,456.5980,5.4600,5.4600,Pass
D26-17,60,799,-6.3657,126.1730,25.5200,88.2473,511.5080,8.0900,6.6900,Pass
D26-17,60,800,-5.2073,126.1780,24.6845,86.6151,478.5620,6.2700,6.2700,Pass
D26-17,60,834,-7.4304,126.1400,22.9457,80.9076,413.5150,8.2700,8.2700,Fail
D26-17,60,835,-6.6957,126.1330,22.2797,87.5896,389.8610,0.0000,0.0000,Pass
D26-17,60,836,-5.6657,126.1370,23.7971,88.7910,444.7710,14.7200,14.7200,Fail
D26-17,60,837,-5.6186,126.1370,24.4327,94.0280,468.8470,13.5100,12.2500,Fail
D26-17,60,838,-5.5449,126.1380,24.9876,87.4161,490.3890,4.4800,4.4800,Pass
D26-17,60,839,-5.4970,126.1380,24.0444,91.0639,454.0640,8.8400,8.8400,Fail
D26-17,60,840,-5.3872,126.1380,22.8870,91.0037,411.4030,9.3400,5.1300,Pass
D26-17,60,841,-5.1685,126.1400,23.2484,90.3958,424.4970,3.6800,2.2900,Pass
D26-17,60,848,-6.9742,126.1310,22.6033,91.1597,401.2660,8.4200,8.4200,Fail
D26-17,60,849,-6.8638,126.1320,22.5675,85.9890,399.9980,15.9500,15.9500,Fail
D26-17,60,850,-6.8166,126.1320,23.3637,92.3160,428.7210,5.3200,5.3200,Pass
D26-17,60,851,-6.7441,126.1320,24.0891,94.4909,455.7530,1.7600,1.7600,Pass
D26-17,60,852,-6.5855,126.1330,23.5928,87.0900,437.1680,3.9600,3.9600,Pass
D26-17,60,853,-6.4043,126.1340,25.6671,93.3033,517.4210,1.4700,1.0600,Pass
D26-17,60,854,-5.7767,126.1360,23.7405,92.7662,442.6590,5.1500,5.1500,Pass
D26-17,60,913,-5.2682,126.1170,24.2892,90.5685,463.3560,13.8600,12.5800,Fail
D26-17,60,926,-6.3044,126.1120,23.2136,87.2672,423.2300,5.2900,3.2900,Pass
D26-17,60,935,-7.4687,126.1010,23.7971,90.0527,444.7710,0.7600,0.7600,Pass
D26-17,60,936,-7.3912,126.1000,22.7692,82.6282,407.1790,7.6800,5.7100,Pass
D26-17,60,937,-5.2682,126.1170,24.2892,90.5685,463.3560,0.0000,0.0000,Pass
D26-17,60,938,-5.2289,126.0770,23.7065,95.0467,441.3920,9.2800,6.6000,Pass
D26-17,60,939,-6.3436,126.0720,25.5200,93.5841,511.5080,7.1800,6.1900,Pass
D26-17,60,940,-6.2660,126.0740,24.7932,88.8444,482.7860,2.6200,2.6200,Pass
D26-17,60,977,-7.4298,126.0620,23.2715,96.8441,425.3410,0.0000,0.0000,Pass
D26-17,60,980,-6.3041,126.0350,25.3509,92.2289,504.7500,3.1000,2.4300,Pass
D26-17,60,981,-5.2678,126.0380,23.8422,93.6602,446.4610,2.2700,2.2700,Pass
D26-17,60,1000,-7.0051,126.0090,24.1448,85.3873,457.8650,0.0000,0.0000,Pass
D26-17,60,1001,-6.8041,126.0100,22.5795,91.7912,400.4210,3.5900,3.5900,Pass
D26-17,60,1002,-6.6043,126.0110,24.2004,95.1741,459.9770,13.6800,13.6800,Fail
D26-17,60,1003,-6.4040,126.0110,26.2267,93.3958,540.2300,10.6300,10.6300,Fail
D26-17,60,1004,-5.7693,126.0150,23.2715,88.3550,425.3410,9.4300,9.4300,Fail
D26-17,60,1005,-5.5688,126.0150,24.0891,89.7427,455.7530,9.7300,7.8800,Pass
D26-17,60,1006,-5.3675,126.0160,22.2435,86.8095,388.5940,11.7400,11.7400,Fail
D26-17,60,1007,-5.1679,126.0170,23.3176,96.6916,427.0310,5.0400,2.7700,Pass
D26-17,60,1040,-7.5162,126.0020,23.9884,95.7899,451.9520,0.0000,0.0000,Pass
D26-17,60,1042,-7.0433,125.9700,24.0556,96.0944,454.4860,2.6000,2.6000,Pass
D26-17,60,1043,-6.9648,125.9700,21.8040,91.5049,373.3880,0.0000,0.0000,Pass
D26-17,60,1044,-6.8432,125.9700,22.5795,91.6926,400.4210,9.0700,9.0700,Fail
D26-17,60,1045,-6.7656,125.9710,24.3223,92.6858,464.6230,1.8200,1.8200,Pass
D26-17,60,1046,-6.6430,125.9710,25.1271,94.3198,495.8800,12.4400,10.2200,Fail
D26-17,60,1047,-6.5643,125.9710,24.7280,89.1860,480.2510,4.6600,2.8100,Pass
D26-17,60,1048,-6.4428,125.9720,25.3403,94.6767,504.3270,10.4700,10.4700,Fail
D26-17,60,1049,-6.3646,125.9720,27.0743,90.7733,575.7100,11.9600,11.9600,Fail
D26-17,60,1050,-5.8071,125.9760,24.2559,86.0900,462.0890,8.7800,3.6600,Pass
D26-17,60,1051,-5.7289,125.9750,23.6611,93.9701,439.7030,5.1900,5.1900,Pass
D26-17,60,1052,-5.6076,125.9760,24.7389,92.5717,480.6740,9.6700,9.6700,Fail
D26-17,60,1053,-5.5293,125.9760,22.3039,90.7836,390.7060,4.4300,1.9500,Pass
D26-17,60,1054,-5.4073,125.9770,24.1225,97.2384,457.0200,2.6800,1.5700,Pass
D26-17,60,1055,-5.3291,125.9770,22.6389,87.9645,402.5330,1.2600,1.2600,Pass
D26-17,60,1056,-5.2063,125.9780,22.5318,89.4833,398.7310,12.5000,12.5000,Fail
D26-17,60,1142,-7.0047,125.9310,23.5243,95.0146,434.6340,1.9400,1.9400,Pass
D26-17,60,1143,-6.4036,125.9340,26.7244,95.7905,560.9270,3.0100,3.0100,Pass
D26-17,60,1144,-5.7685,125.9370,24.1002,89.0879,456.1760,10.1900,10.1900,Fail
D26-17,60,1145,-5.5684,125.9370,22.6033,86.3979,401.2660,2.9500,2.9500,Pass
D26-17,60,1146,-5.3685,125.9390,22.7692,81.6418,407.1790,6.6400,6.6400,Pass
D26-17,60,1147,-5.1675,125.9390,23.6497,93.0747,439.2800,2.4000,1.9200,Pass
D26-17,60,1157,-6.8040,125.9310,22.2797,84.9690,389.8610,8.9900,8.9900,Fail
D26-17,60,1158,-6.6040,125.9330,25.5095,87.3229,511.0860,6.0300,2.8100,Pass
D26-17,60,1194,-5.5684,125.9370,22.6033,86.3979,401.2660,0.0000,0.0000,Pass
D26-17,60,1195,-5.3685,125.9390,22.7692,84.5751,407.1790,0.0000,0.0000,Pass
D26-17,60,1196,-6.9033,125.9100,22.3159,96.9584,391.1280,7.3400,5.7200,Pass
D26-17,60,1197,-6.7045,125.9100,24.6300,83.4717,476.4500,17.7300,17.7300,Fail
D26-17,60,1198,-6.5038,125.9110,24.9661,89.4912,489.5440,8.3700,8.3700,Fail
D26-17,60,1199,-6.3041,125.9120,25.1057,87.2886,495.0350,4.6100,4.6100,Pass
D26-17,60,1200,-5.6686,125.9150,23.4556,94.0002,432.1000,10.0700,10.0700,Fail
D26-17,60,1201,-5.4678,125.9150,23.3637,96.4365,428.7210,11.6300,11.6300,Fail
D26-17,60,1202,-5.2671,125.9160,23.1091,91.1883,419.4280,13.3900,13.3900,Fail
D26-17,60,1233,-7.2244,125.8970,23.3867,86.0563,429.5650,3.5400,3.5400,Pass
D26-17,60,1234,-6.0265,125.9030,26.4412,89.4501,549.1000,6.6200,6.6200,Pass
D26-17,60,1241,-7.5164,125.8860,22.7101,96.2772,405.0670,0.0000,0.0000,Pass
D26-17,60,1247,-5.6293,125.8760,23.8648,88.4079,447.3050,0.4700,0.4700,Pass
D26-17,60,1248,-5.5064,125.8770,23.8648,86.4640,447.3050,8.8800,8.8800,Fail
D26-17,60,1249,-5.4294,125.8760,22.9925,94.4617,415.2040,6.8200,5.6000,Pass
D26-17,60,1250,-5.3067,125.8770,23.7745,93.0733,443.9260,8.1800,8.1800,Fail
D26-17,60,1251,-5.2281,125.8770,23.2830,94.9249,425.7640,11.1100,11.1100,Fail
D26-17,60,1259,-6.9434,125.8700,22.4121,96.7825,394.5070,8.9900,8.1400,Fail
D26-17,60,1260,-6.8651,125.8700,23.1556,95.0186,421.1180,5.7200,5.7200,Pass
D26-17,60,1261,-6.7428,125.8710,25.7090,90.5207,519.1110,2.0300,2.0300,Pass
D26-17,60,1262,-6.6646,125.8720,25.4779,92.1375,509.8180,14.7500,14.7500,Fail
D26-17,60,1263,-6.5425,125.8720,25.6985,94.6976,518.6880,3.4200,1.9500,Pass
D26-17,60,1264,-6.4643,125.8720,24.7932,91.5486,482.7860,8.2200,6.9100,Pass
D26-17,60,1265,-6.3425,125.8730,26.4310,97.4756,548.6780,7.5400,7.5400,Pass
D26-17,60,1266,-6.2648,125.8730,25.3509,90.4568,504.7500,5.6100,5.6100,Pass
D26-17,60,1267,-5.7077,125.8750,24.0556,96.9359,454.4860,8.6400,7.0600,Pass
D26-17,60,1332,-5.6293,125.8760,23.8648,88.4079,447.3050,0.0000,0.0000,Pass
D26-17,60,1334,-7.3284,125.8390,23.4900,91.1335,433.3670,3.7000,3.7000,Pass
D26-17,60,1335,-7.1190,125.8400,23.3292,90.8657,427.4530,12.5500,12.5500,Fail
D26-17,60,1336,-6.1309,125.8450,24.8149,88.5448,483.6310,10.3100,10.3100,Fail
D26-17,60,1337,-5.9209,125.8450,25.4673,95.8776,509.3960,7.9600,7.9600,Pass
D26-17,60,1341,-5.6683,125.8370,24.1337,93.5735,457.4430,0.7400,0.7400,Pass
D26-17,60,1342,-5.4675,125.8380,22.8399,96.9482,409.7130,0.0000,0.0000,Pass
D26-17,60,1343,-6.9037,125.8310,23.6951,90.3869,440.9700,6.3200,3.1600,Pass
D26-17,60,1344,-6.7032,125.8330,25.0307,97.0987,492.0780,5.2400,5.2400,Pass
D26-17,60,1345,-6.5037,125.8330,24.1337,87.5280,457.4430,7.1100,7.1100,Pass
D26-17,60,1346,-6.3036,125.8340,25.5832,95.0398,514.0420,7.9700,3.3700,Pass
D26-17,60,1347,-5.2673,125.8390,22.4001,85.7231,394.0850,4.3900,4.3900,Pass
D26-17,60,1389,-5.1665,125.8160,22.8046,87.2254,408.4460,2.7900,2.7900,Pass
D26-17,60,1390,-7.0040,125.8090,23.8309,96.1869,446.0380,10.6100,10.6100,Fail
D26-17,60,1391,-6.8042,125.8090,24.2670,88.8562,462.5110,2.3700,2.3700,Pass
D26-17,60,1392,-6.6037,125.8100,25.9277,93.3351,527.9810,7.0400,4.8800,Pass
D26-17,60,1393,-6.4034,125.8110,26.6034,89.3629,555.8580,3.2700,3.2700,Pass
D26-17,60,1394,-5.3672,125.8170,22.7101,86.4863,405.0670,16.2700,16.2700,Fail
D26-17,60,1423,-5.1665,125.8160,22.8046,87.2254,408.4460,0.0000,0.0000,Pass
D26-17,60,1436,-7.5161,125.7760,23.8535,92.0245,446.8830,4.5400,4.5400,Pass
D26-17,60,1441,-7.0419,125.7700,23.0509,94.7215,417.3160,6.3800,3.7400,Pass
D26-17,60,1442,-6.9638,125.7690,22.6982,91.1842,404.6450,4.3800,4.3800,Pass
D26-17,60,1443,-6.8425,125.7700,24.1337,89.1742,457.4430,8.4000,8.4000,Fail
D26-17,60,1444,-6.7644,125.7710,25.0199,96.3915,491.6560,12.5400,12.5400,Fail
D26-17,60,1445,-6.6421,125.7710,25.8030,92.3536,522.9120,8.4800,8.4800,Fail
D26-17,60,1446,-6.5648,125.7720,25.6042,85.1103,514.8870,3.5300,3.5300,Pass
D26-17,60,1447,-6.4419,125.7710,23.3061,88.1134,426.6090,3.6600,3.6600,Pass
D26-17,60,1448,-6.3635,125.7730,25.8342,95.7992,524.1800,4.5900,3.0600,Pass
D26-17,60,1449,-5.8064,125.7750,25.7717,86.8707,521.6450,7.6900,2.8300,Pass
D26-17,60,1450,-5.7289,125.7750,25.6566,90.6001,516.9990,6.5400,6.5400,Pass
D26-17,60,1451,-5.6066,125.7750,23.5814,85.9173,436.7460,5.0300,5.0300,Pass
D26-17,60,1452,-5.5291,125.7760,22.7456,86.4538,406.3340,14.6600,14.6600,Fail
D26-17,60,1453,-5.4061,125.7760,22.1223,87.3061,384.3700,6.5900,6.5900,Pass
D26-17,60,1454,-5.3285,125.7760,21.7298,85.0713,370.8540,12.9800,12.9800,Fail
D26-17,60,1455,-5.2065,125.7770,23.1904,95.4092,422.3850,1.0000,1.0000,Pass
D26-17,60,1519,-7.2231,125.7650,22.6745,86.6603,403.8000,8.6800,8.6800,Fail
D26-17,60,1520,-6.0247,125.7700,25.0092,91.3793,491.2330,3.3500,3.3500,Pass
D26-17,60,1521,-5.4061,125.7760,22.1223,87.3061,384.3700,0.0000,0.0000,Pass
D26-17,60,1522,-7.3285,125.7610,23.2946,91.5747,426.1860,6.3400,6.3400,Pass
D26-17,60,1523,-7.1185,125.7620,23.6724,91.6311,440.1250,7.6800,7.6800,Pass
D26-17,60,1524,-6.1307,125.7660,23.9547,96.7483,450.6850,8.9000,8.9000,Fail
D26-17,60,1525,-5.9201,125.7670,24.2004,78.7636,459.9770,10.6500,10.6500,Fail
D26-17,60,1544,-7.0029,125.7310,23.6270,92.2064,438.4350,12.5200,12.5200,Fail
D26-17,60,1545,-6.8033,125.7320,24.8474,95.1655,484.8980,9.4100,9.4100,Fail
D26-17,60,1546,-6.6035,125.7320,24.9230,89.7034,487.8540,4.6800,4.6800,Pass
D26-17,60,1547,-6.4024,125.7330,25.0092,89.3979,491.2330,12.5500,10.4000,Fail
D26-17,60,1548,-5.7677,125.7360,25.4779,90.5624,509.8180,5.2200,5.2200,Pass
D26-17,60,1549,-5.5673,125.7370,24.6954,95.4203,478.9840,9.0800,9.0800,Fail
D26-17,60,1550,-5.3670,125.7380,23.5814,92.6664,436.7460,7.7400,7.7400,Pass
D26-17,60,1551,-5.1667,125.7380,23.6383,88.1838,438.8580,8.0800,8.0800,Fail
D26-17,60,1583,-5.3670,125.7380,23.5814,92.6664,436.7460,0.0000,0.0000,Pass
D26-17,60,1588,-6.9027,125.7090,25.6881,93.0357,518.2660,8.6400,8.6400,Fail
D26-17,60,1589,-5.6679,125.7150,25.5832,90.9164,514.0420,3.5300,3.5300,Pass
D26-17,60,1599,-6.3037,125.7120,23.6838,90.9458,440.5470,6.5200,6.5200,Pass
D26-17,60,1626,-7.3276,125.6900,23.5357,88.2519,435.0560,1.5500,1.5500,Pass
D26-17,60,1627,-7.1185,125.6900,22.3761,83.5463,393.2400,0.0000,0.0000,Pass
D26-17,60,1628,-6.1308,125.6950,23.2136,92.0928,423.2300,7.9800,7.4900,Pass
D26-17,60,1629,-5.9199,125.6950,24.9553,95.1150,489.1220,8.2000,8.2000,Fail
D26-17,60,1637,-5.6287,125.6760,25.4039,91.4319,506.8620,7.2500,7.2500,Pass
D26-17,60,1638,-5.5069,125.6760,24.1782,87.2480,459.1320,3.7700,3.3100,Pass
D26-17,60,1639,-5.4280,125.6760,23.2946,89.8173,426.1860,6.7400,6.7400,Pass
D26-17,60,1640,-5.3053,125.6780,22.8282,93.2901,409.2910,3.1000,3.1000,Pass
D26-17,60,1641,-5.2281,125.6770,22.8399,95.9949,409.7130,10.6200,10.6200,Fail
D26-17,60,1646,-6.9424,125.6700,24.7823,89.7823,482.3630,4.9000,2.7100,Pass
D26-17,60,1647,-6.8642,125.6700,25.2126,97.0998,499.2590,7.4500,7.4500,Pass
D26-17,60,1648,-6.7418,125.6700,25.6776,90.7236,517.8440,3.3400,2.4500,Pass
D26-17,60,1649,-6.6647,125.6720,25.2765,92.9741,501.7930,8.0800,6.3100,Pass
D26-17,60,1650,-6.5418,125.6710,25.1485,96.0586,496.7250,8.7600,8.7600,Fail
D26-17,60,1651,-6.4641,125.6720,25.0950,87.7169,494.6130,6.8300,6.8300,Pass
D26-17,60,1652,-6.3424,125.6720,24.1337,92.2641,457.4430,7.2000,7.2000,Pass
D26-17,60,1653,-6.2638,125.6730,24.8798,93.4240,486.1650,10.5100,10.5100,Fail
D26-17,60,1654,-5.7062,125.6760,26.4005,89.3511,547.4110,7.3300,4.4800,Pass
D26-17,60,1720,-5.4280,125.6760,23.2946,89.8173,426.1860,0.0000,0.0000,Pass
D26-17,60,1733,-7.2229,125.6320,23.2830,87.7657,425.7640,4.9600,4.9600,Pass
D26-17,60,1734,-6.0253,125.6370,24.6518,94.4423,477.2950,10.0000,7.3500,Pass
D26-17,60,1735,-5.4669,125.6380,22.8870,84.5027,411.4030,6.7800,6.7800,Pass
D26-17,60,1736,-6.9027,125.6320,26.4005,99.6222,547.4110,0.3900,0.3900,Pass
D26-17,60,1737,-6.7030,125.6320,24.7389,87.4123,480.6740,5.5400,5.1000,Pass
D26-17,60,1738,-6.5030,125.6320,23.5129,91.5802,434.2120,6.5200,6.5200,Pass
D26-17,60,1739,-5.6671,125.6360,24.9553,90.7016,489.1220,4.5800,4.5800,Pass
D26-17,60,1740,-5.2661,125.6380,23.8985,88.6749,448.5730,7.2500,6.1200,Pass
D26-17,60,1783,-7.3273,125.6110,23.6270,92.5599,438.4350,0.0000,0.0000,Pass
D26-17,60,1784,-7.1183,125.6110,23.6838,88.2072,440.5470,5.5600,2.5900,Pass
D26-17,60,1785,-6.1297,125.6170,23.8422,91.8782,446.4610,7.5700,7.5700,Pass
D26-17,60,1786,-5.9193,125.6170,25.1913,89.5348,498.4140,8.4700,8.4700,Fail
D26-17,60,1787,-5.3668,125.6160,23.8197,97.9911,445.6160,4.3600,4.3600,Pass
D26-17,60,1788,-7.0030,125.6090,24.8257,96.3464,484.0530,1.9200,1.9200,Pass
D26-17,60,1789,-6.8026,125.6090,25.7299,90.6292,519.9560,10.6400,9.9900,Fail
D26-17,60,1790,-6.6030,125.6100,25.2552,89.0884,500.9480,9.5300,6.5800,Pass
D26-17,60,1791,-6.4028,125.6110,26.5427,98.6923,553.3240,7.6300,6.8700,Pass
D26-17,60,1792,-5.7669,125.6140,25.1271,85.1745,495.8800,10.7300,10.7300,Fail
D26-17,60,1793,-5.5669,125.6150,24.4216,97.8711,468.4250,10.1900,10.1900,Fail
D26-17,60,1794,-5.1659,125.6170,23.4671,83.7143,432.5220,4.6900,4.6900,Pass
D26-17,60,1838,-7.0414,125.5690,23.7971,91.0658,444.7710,6.5500,3.6100,Pass
D26-17,60,1839,-6.9637,125.5690,24.9876,85.6234,490.3890,11.2800,11.2800,Fail
D26-17,60,1840,-6.8420,125.5700,25.2233,92.5284,499.6810,8.7900,8.7900,Fail
D26-17,60,1841,-6.7639,125.5700,24.9553,94.6153,489.1220,11.8300,11.8300,Fail
D26-17,60,1842,-6.6416,125.5710,23.9884,97.7963,451.9520,6.7300,6.7300,Pass
D26-17,60,1843,-6.5637,125.5720,23.7405,91.6096,442.6590,6.4900,4.5800,Pass
D26-17,60,1844,-6.4410,125.5710,24.9122,97.8558,487.4320,2.7700,2.7700,Pass
D26-17,60,1845,-6.3631,125.5730,25.3827,87.7405,506.0170,8.9300,8.9300,Fail
D26-17,60,1846,-5.8055,125.5740,25.3403,96.1002,504.3270,9.8000,9.8000,Fail
D26-17,60,1847,-5.7283,125.5750,25.4567,91.6721,508.9740,6.6400,4.6500,Pass
D26-17,60,1848,-5.6053,125.5750,25.5516,98.5985,512.7750,11.5300,9.8800,Fail
D26-17,60,1849,-5.5282,125.5760,24.3555,93.3248,465.8900,2.0900,2.0900,Pass
D26-17,60,1850,-5.4054,125.5770,23.9884,93.1352,451.9520,12.0600,12.0600,Fail
D26-17,60,1851,-5.3274,125.5770,22.9808,91.8189,414.7820,13.6500,13.6500,Fail
D26-17,60,1852,-5.2054,125.5770,22.2556,88.0644,389.0160,6.5100,4.1300,Pass
D26-17,60,1917,-7.2232,125.5530,21.9147,87.3024,377.1900,7.8400,7.8400,Pass
D26-17,60,1918,-6.0246,125.5590,24.2670,92.3719,462.5110,9.7700,9.7700,Fail
D26-17,60,1933,-7.0025,125.5300,24.9553,89.7816,489.1220,3.2800,2.8500,Pass
D26-17,60,1934,-6.6021,125.5310,25.0629,92.0664,493.3450,9.2500,6.5900,Pass
D26-17,60,1935,-6.4022,125.5330,25.7195,93.6795,519.5330,5.6100,5.6100,Pass
D26-17,60,1936,-5.7666,125.5360,25.4567,93.2935,508.9740,7.0500,7.0500,Pass
D26-17,60,1937,-5.5668,125.5370,24.2337,97.1040,461.2440,11.6300,5.8600,Pass
D26-17,60,1938,-5.3674,125.5380,22.9574,83.9861,413.9370,10.8200,8.5700,Fail
D26-17,60,1939,-5.1661,125.5380,23.3522,81.4476,428.2980,7.5000,6.3100,Pass
D26-17,60,1946,-6.8028,125.5310,25.4884,96.5930,510.2410,9.1100,9.1100,Fail
D26-17,60,1971,-5.1661,125.5380,23.3522,81.4476,428.2980,0.0000,0.0000,Pass
D26-17,60,1979,-6.9028,125.5080,26.8749,88.2029,567.2630,10.9500,10.9500,Fail
D26-17,60,1980,-6.5026,125.5100,23.7745,81.5830,443.9260,5.8000,4.3800,Pass
D26-17,60,1981,-5.6667,125.5140,25.9381,95.6790,528.4030,5.1200,4.0000,Pass
D26-17,60,1982,-5.2656,125.5150,24.1114,91.6965,456.5980,11.3800,9.2500,Fail
D26-17,60,2027,-5.6275,125.4760,25.8966,93.1437,526.7140,12.7500,12.7500,Fail
D26-17,60,2028,-5.5049,125.4750,24.8257,90.5229,484.0530,0.0000,0.0000,Pass
D26-17,60,2029,-5.4269,125.4760,24.0556,83.5590,454.4860,0.7400,0.7400,Pass
D26-17,60,2030,-5.3041,125.4770,22.8399,98.8657,409.7130,0.5200,0.5200,Pass
D26-17,60,2031,-5.2275,125.4770,24.7606,91.6164,481.5190,6.9300,6.9300,Pass
D26-17,60,2035,-6.9413,125.4700,24.9661,87.2204,489.5440,7.5900,7.5900,Pass
D26-17,60,2036,-6.8631,125.4700,26.8048,95.5674,564.3060,4.3400,4.3400,Pass
D26-17,60,2037,-6.7411,125.4710,24.4327,96.5126,468.8470,14.8600,12.3400,Fail
D26-17,60,2038,-6.6632,125.4710,24.2781,98.2155,462.9340,0.0000,0.0000,Pass
D26-17,60,2039,-6.5410,125.4710,24.6518,91.5385,477.2950,5.5800,5.5800,Pass
D26-17,60,2040,-6.4624,125.4710,24.1671,92.2514,458.7100,3.7800,2.6700,Pass
D26-17,60,2041,-6.3410,125.4730,22.8870,89.6158,411.4030,5.4400,5.4400,Pass
D26-17,60,2042,-6.2626,125.4730,22.5795,92.3391,400.4210,11.7100,11.7100,Fail
D26-17,60,2043,-5.7055,125.4750,25.7717,94.2177,521.6450,1.9400,1.9400,Pass
D26-17,60,2114,-6.9022,125.4310,26.3699,84.4750,546.1430,5.5700,5.5700,Pass
D26-17,60,2115,-6.7015,125.4320,24.1114,96.5376,456.5980,4.1600,4.1600,Pass
D26-17,60,2116,-6.5014,125.4320,24.2337,88.2518,461.2440,3.9400,2.8400,Pass
D26-17,60,2117,-6.3019,125.4340,22.7574,94.8595,406.7570,18.6900,18.6900,Fail
D26-17,60,2118,-5.6660,125.4360,25.5516,94.5318,512.7750,9.5600,9.5600,Fail
D26-17,60,2119,-5.4663,125.4380,24.1002,92.5765,456.1760,13.1500,13.1500,Fail
D26-17,60,2120,-5.2652,125.4380,23.6156,95.2354,438.0130,6.3600,6.3600,Pass
D26-17,60,2156,-5.1653,125.4170,23.3867,90.3286,429.5650,6.0000,6.0000,Pass
D26-17,60,2158,-7.4014,125.4070,24.2448,93.7121,461.6670,4.7600,2.9300,Pass
D26-17,60,2159,-7.2015,125.4080,22.8517,98.0550,410.1360,2.1600,2.1600,Pass
D26-17,60,2160,-6.8021,125.4090,24.5205,90.7827,472.2260,0.7200,0.7200,Pass
D26-17,60,2161,-6.4021,125.4110,23.4785,87.2165,432.9440,7.6100,7.6100,Pass
D26-17,60,2162,-6.0012,125.4130,22.9105,91.7626,412.2480,7.9900,7.9900,Pass
D26-17,60,2163,-5.5661,125.4150,24.8474,94.1555,484.8980,0.8700,0.8700,Pass
D26-17,60,2197,-7.4407,125.3680,23.9098,99.1957,448.9950,9.8800,9.8800,Fail
D26-17,60,2198,-7.3621,125.3680,23.4327,90.4783,431.2550,6.8600,6.8600,Pass
D26-17,60,2199,-7.2399,125.3680,22.3159,86.6538,391.1280,5.2900,5.2900,Pass
D26-17,60,2200,-7.1632,125.3680,23.6951,91.6446,440.9700,0.7700,0.7700,Pass
D26-17,60,2201,-7.0408,125.3680,24.8906,91.5896,486.5870,9.3800,6.8600,Pass
D26-17,60,2202,-6.9622,125.3690,25.0521,89.3383,492.9230,0.0000,0.0000,Pass
D26-17,60,2203,-6.8408,125.3690,24.1002,95.0410,456.1760,12.5900,12.5900,Fail
D26-17,60,2204,-6.7625,125.3700,24.1002,84.3850,456.1760,4.9100,4.9100,Pass
D26-17,60,2205,-6.6399,125.3710,23.4900,97.4853,433.3670,3.2200,1.6600,Pass
D26-17,60,2206,-6.5624,125.3710,24.1671,96.3254,458.7100,14.8200,14.8200,Fail
D26-17,60,2207,-6.4399,125.3710,24.2781,79.0415,462.9340,8.3900,8.3900,Fail
D26-17,60,2208,-6.3617,125.3720,23.2484,92.3962,424.4970,10.7500,10.7500,Fail
D26-17,60,2209,-6.2405,125.3730,20.1236,93.0683,318.0560,1.0600,1.0600,Pass
D26-17,60,2210,-6.1617,125.3730,21.1657,95.3723,351.8460,13.4500,13.4500,Fail
D26-17,60,2211,-6.0403,125.3740,23.5700,83.5609,436.3230,1.6500,1.1600,Pass
D26-17,60,2212,-5.9624,125.3740,23.6042,85.0292,437.5910,9.7500,9.7500,Fail
D26-17,60,2213,-5.8053,125.3750,24.2559,93.2172,462.0890,9.3200,9.3200,Fail
D26-17,60,2214,-5.7268,125.3750,23.9547,93.9446,450.6850,9.0000,9.0000,Fail
D26-17,60,2215,-5.6048,125.3760,25.7925,93.2526,522.4900,5.9800,4.4500,Pass
D26-17,60,2216,-5.5273,125.3760,23.5129,91.7240,434.2120,3.7000,3.7000,Pass
D26-17,60,2217,-5.4047,125.3760,22.5914,85.7272,400.8430,12.8600,12.8600,Fail
D26-17,60,2218,-5.3274,125.3760,23.2484,88.2454,424.4970,9.9500,7.0600,Pass
D26-17,60,2219,-5.2037,125.3770,23.7971,92.8638,444.7710,9.1200,9.1200,Fail
D26-17,60,2301,-7.5136,125.3340,22.6033,88.5340,401.2660,0.0000,0.0000,Pass
D26-17,60,2304,-7.4019,125.3290,22.8870,87.8823,411.4030,4.5200,4.5200,Pass
D26-17,60,2305,-7.0016,125.3300,24.7606,89.3365,481.5190,7.9800,4.1200,Pass
D26-17,60,2306,-6.6014,125.3320,23.4327,89.9127,431.2550,9.6000,9.6000,Fail
D26-17,60,2307,-6.2018,125.3340,21.2417,89.9294,354.3810,2.6200,2.6200,Pass
D26-17,60,2308,-5.7665,125.3360,24.1448,80.4043,457.8650,5.0700,5.0700,Pass
D26-17,60,2309,-5.3660,125.3370,21.8532,84.7566,375.0780,5.5200,5.5200,Pass
D26-17,60,2342,-7.3015,125.3070,23.5586,90.7102,435.9010,6.7800,6.7800,Pass
D26-17,60,2343,-6.9014,125.3090,26.4920,96.3978,551.2120,10.8000,10.8000,Fail
D26-17,60,2344,-6.7014,125.3090,24.4657,95.1078,470.1140,0.7200,0.7200,Pass
D26-17,60,2345,-6.5014,125.3100,24.8149,92.4992,483.6310,10.6600,10.6600,Fail
D26-17,60,2346,-6.3012,125.3110,22.5437,92.2108,399.1540,13.5400,13.5400,Fail
D26-17,60,2347,-6.1015,125.3120,21.3680,81.3320,358.6050,14.7200,7.1800,Pass
D26-17,60,2348,-5.9012,125.3130,24.1448,92.9864,457.8650,8.0300,7.5600,Pass
D26-17,60,2349,-5.6655,125.3140,25.2446,84.7520,500.5260,3.2100,1.7700,Pass
D26-17,60,2350,-5.4650,125.3140,22.2556,90.0435,389.0160,3.1500,3.1500,Pass
D26-17,60,2351,-5.2645,125.3160,22.8517,85.6447,410.1360,0.0000,0.0000,Pass
D26-17,60,2394,-6.4625,125.2710,24.2559,97.1478,462.0890,3.5600,3.5600,Pass
D26-17,60,2395,-6.3403,125.2730,21.7793,94.5652,372.5430,8.8400,7.7100,Pass
D26-17,60,2396,-5.6271,125.2760,24.8474,90.6023,484.8980,10.1000,10.1000,Fail
D26-17,60,2397,-5.4263,125.2760,22.9105,91.0173,412.2480,9.5300,9.5300,Fail
D26-17,60,2398,-5.3046,125.2760,22.9222,92.0010,412.6700,6.7600,4.3000,Pass
D26-17,60,2399,-5.2258,125.2770,22.5556,89.7212,399.5760,0.0000,0.0000,Pass
D26-17,60,2404,-7.2626,125.2680,23.5129,79.9929,434.2120,5.3500,5.3500,Pass
D26-17,60,2405,-6.9404,125.2700,25.7299,93.0060,519.9560,8.2900,8.2900,Fail
D26-17,60,2406,-6.8625,125.2700,24.1559,95.4852,458.2870,8.5700,7.8300,Pass
D26-17,60,2407,-6.7403,125.2700,23.3061,95.7554,426.6090,10.7900,10.7900,Fail
D26-17,60,2408,-6.6621,125.2700,23.2368,95.7011,424.0740,1.6900,1.6900,Pass
D26-17,60,2409,-6.5401,125.2710,22.5556,84.6395,399.5760,6.0300,6.0300,Pass
D26-17,60,2410,-6.2629,125.2730,20.0433,96.6627,315.5210,15.5300,15.5300,Fail
D26-17,60,2411,-6.1407,125.2730,20.9998,83.3157,346.3560,8.2900,8.2900,Fail
D26-17,60,2412,-6.0612,125.2730,20.5991,82.9307,333.2620,10.9000,10.9000,Fail
D26-17,60,2413,-5.9390,125.2740,22.9105,92.2356,412.2480,14.0400,14.0400,Fail
D26-17,60,2414,-5.8617,125.2750,23.0042,90.1471,415.6270,13.3100,10.0600,Fail
D26-17,60,2415,-5.7044,125.2750,24.0779,86.0025,455.3310,10.3000,10.3000,Fail
D26-17,60,2416,-5.5052,125.2760,23.2368,82.3325,424.0740,7.8700,5.5800,Pass
D26-17,60,2492,-7.3010,125.2290,22.4001,87.5860,394.0850,1.8200,1.8200,Pass
D26-17,60,2493,-6.9010,125.2310,24.7606,89.8928,481.5190,2.7200,2.7200,Pass
D26-17,60,2494,-6.7010,125.2320,23.8985,92.6554,448.5730,5.7400,5.7400,Pass
D26-17,60,2495,-6.5009,125.2330,23.0509,97.8108,417.3160,14.9800,14.9800,Fail
D26-17,60,2496,-6.3015,125.2340,22.1708,84.8673,386.0600,13.7900,13.7900,Fail
D26-17,60,2497,-6.1004,125.2350,21.9882,89.0395,379.7240,12.0100,11.4600,Fail
D26-17,60,2498,-5.9010,125.2350,22.9691,99.0739,414.3590,4.6900,3.2600,Pass
D26-17,60,2499,-5.6658,125.2360,24.4986,74.9005,471.3810,2.6000,2.6000,Pass
D26-17,60,2500,-5.4656,125.2370,23.0626,97.4539,417.7390,0.8100,0.8100,Pass
D26-17,60,2501,-5.2647,125.2390,23.2830,97.1385,425.7640,11.3100,9.9200,Fail
D26-17,60,2520,-7.5386,125.2060,23.2599,89.2667,424.9190,0.9900,0.9900,Pass
D26-17,60,2521,-7.4006,125.2060,23.0275,81.1870,416.4710,3.5500,3.5500,Pass
D26-17,60,2567,-7.4402,125.1680,23.9884,93.0202,451.9520,7.9400,7.9400,Pass
D26-17,60,2568,-7.3620,125.1690,23.6383,92.0025,438.8580,1.6400,1.6400,Pass
D26-17,60,2578,-7.0405,125.1500,23.9098,90.5260,448.9950,3.4800,3.4800,Pass
D26-17,60,2579,-6.9623,125.1500,24.5753,88.4179,474.3380,12.8200,12.8200,Fail
D26-17,60,2580,-6.7935,125.1500,24.7498,87.7237,481.0960,8.8700,8.8700,Fail
D26-17,60,2581,-6.7160,125.1500,23.8197,86.4507,445.6160,6.3500,6.3500,Pass
D26-17,60,2582,-6.5469,125.1510,23.6383,95.9222,438.8580,11.1600,11.1600,Fail
D26-17,60,2583,-6.4681,125.1510,23.0742,90.1007,418.1610,10.4000,9.6000,Fail
D26-17,60,2584,-6.3003,125.1520,25.3933,90.1131,506.4390,9.9200,8.7600,Fail
D26-17,60,2585,-6.2219,125.1520,23.6042,99.0573,437.5910,7.6300,7.6300,Pass
D26-17,60,2586,-6.0531,125.1550,24.6190,93.1061,476.0280,7.1000,7.1000,Pass
D26-17,60,2587,-5.9753,125.1540,23.9996,83.6397,452.3740,0.7500,0.7500,Pass
D26-17,60,2588,-5.8069,125.1550,24.7932,94.7864,482.7860,15.2200,12.2500,Fail
D26-17,60,2589,-5.7287,125.1550,24.6736,98.1388,478.1400,6.0100,6.0100,Pass
D26-17,60,2590,-5.5593,125.1550,24.6081,89.5658,475.6050,1.0700,1.0700,Pass
D26-17,60,2591,-5.4809,125.1560,23.8084,87.7288,445.1940,11.5800,11.5800,Fail
D26-17,60,2592,-5.1325,125.1570,24.1559,95.7486,458.2870,6.0800,4.6100,Pass
D26-17,60,2620,-7.4004,125.1290,22.9339,86.9750,413.0920,11.8600,11.8600,Fail
D26-17,60,2621,-7.5385,125.1280,23.0859,94.3292,418.5830,1.2100,1.2100,Pass
D26-17,60,2665,-7.1237,125.1250,22.6033,96.4529,401.2660,4.0000,3.4700,Pass
D26-17,60,2666,-5.3968,125.1330,23.5014,99.3180,433.7890,5.4500,4.9700,Pass
D26-17,60,2667,-5.2172,125.1330,23.6838,87.9287,440.5470,1.6300,1.6300,Pass
D26-17,60,2674,-7.3005,125.1070,23.5700,96.5154,436.3230,11.2300,11.2300,Fail
D26-17,60,2685,-7.0395,125.1020,23.1091,83.6742,419.4280,1.6100,0.8100,Pass
D26-17,60,2686,-6.9627,125.1010,24.6845,90.8307,478.5620,1.4100,1.4100,Pass
D26-17,60,2687,-6.7934,125.1020,23.4212,97.7454,430.8320,9.1200,9.1200,Fail
D26-17,60,2688,-6.7156,125.1020,24.8257,93.1000,484.0530,9.8600,5.5800,Pass
D26-17,60,2689,-6.5464,125.1030,22.6745,88.8358,403.8000,10.9800,10.9800,Fail
D26-17,60,2690,-6.4690,125.1040,23.7178,85.2945,441.8140,11.5700,11.5700,Fail
D26-17,60,2691,-6.3001,125.1040,25.0092,87.0851,491.2330,6.3600,6.3600,Pass
D26-17,60,2692,-6.2218,125.1050,24.0220,95.6470,453.2190,6.0600,6.0600,Pass
D26-17,60,2693,-6.0536,125.1060,24.4327,97.4122,468.8470,10.9000,10.9000,Fail
D26-17,60,2694,-5.9756,125.1060,25.3403,90.8061,504.3270,8.0400,8.0400,Fail
D26-17,60,2695,-5.8072,125.1070,25.1378,90.3259,496.3020,7.3200,6.8900,Pass
D26-17,60,2696,-5.7286,125.1070,24.6518,91.8484,477.2950,5.3100,5.3100,Pass
D26-17,60,2697,-5.5593,125.1080,23.6724,81.4351,440.1250,6.8100,3.9300,Pass
D26-17,60,2698,-5.4808,125.1080,23.3982,82.4737,429.9880,10.2200,5.8000,Pass
D26-17,60,2699,-5.1319,125.1100,23.6724,94.8131,440.1250,2.8800,1.6300,Pass
D26-17,60,2757,-6.6316,125.0840,23.5814,90.7998,436.7460,0.0000,0.0000,Pass
D26-17,60,2758,-6.1375,125.0860,24.0667,86.1956,454.9080,10.0300,10.0300,Fail
D26-17,60,2759,-5.6443,125.0890,25.0521,88.8867,492.9230,3.6800,3.6800,Pass
D26-17,60,2767,-5.2564,125.0810,22.6627,85.2227,403.3770,8.2700,8.2700,Fail
D26-17,60,2769,-7.1629,125.0710,22.9808,90.8363,414.7820,8.9600,8.4500,Fail
D26-17,60,2770,-7.0845,125.0720,22.9105,87.5522,412.2480,8.3000,8.3000,Fail
D26-17,60,2771,-6.9165,125.0720,25.1378,92.4611,496.3020,7.2300,7.2300,Pass
D26-17,60,2772,-6.8388,125.0720,24.5096,94.4291,471.8040,4.4800,4.4800,Pass
D26-17,60,2773,-6.4234,125.0740,22.9574,89.3279,413.9370,12.2400,12.2400,Fail
D26-17,60,2774,-6.3450,125.0740,25.0414,92.3940,492.5010,7.4600,7.4600,Pass
D26-17,60,2775,-5.9291,125.0770,24.7171,91.7287,479.8290,5.9000,5.9000,Pass
D26-17,60,2776,-5.8522,125.0770,24.6736,92.8209,478.1400,8.2200,8.2200,Fail
D26-17,60,2777,-5.4354,125.0790,22.9808,87.9781,414.7820,6.2100,6.2100,Pass
D26-17,60,2778,-5.3577,125.0800,24.8040,82.7721,483.2080,10.3100,10.3100,Fail
D26-17,60,2779,-5.1773,125.0800,24.2781,94.3104,462.9340,5.2900,5.2900,Pass
D26-17,60,2797,-7.2618,125.0680,22.2677,97.5144,389.4390,4.4500,4.4500,Pass
D26-17,60,2800,-6.3450,125.0740,25.0414,92.3940,492.5010,0.0000,0.0000,Pass
D26-17,60,2844,-7.2997,125.0290,22.0614,82.2055,382.2580,0.0000,0.0000,Pass
D26-17,60,2846,-6.4220,125.0270,23.4442,81.4412,431.6770,5.5800,4.6000,Pass
D26-17,60,2847,-5.4354,125.0310,25.4884,93.4788,510.2410,3.3100,2.6500,Pass
D26-17,60,2848,-5.3574,125.0320,22.6508,91.8991,402.9550,8.4900,8.4900,Fail
D26-17,60,2849,-5.2549,125.0320,23.3522,84.9957,428.2980,7.8900,5.2300,Pass
D26-17,60,2850,-5.1767,125.0330,24.2781,93.6760,462.9340,1.2800,1.2800,Pass
D26-17,60,2855,-7.1630,125.0240,22.4001,87.7455,394.0850,10.8300,10.8300,Fail
D26-17,60,2856,-7.0850,125.0250,23.8084,88.9516,445.1940,6.3600,6.3600,Pass
D26-17,60,2857,-6.9162,125.0240,24.1225,91.0105,457.0200,6.4700,6.4700,Pass
D26-17,60,2858,-6.8384,125.0250,25.1913,91.2074,498.4140,5.2500,5.2500,Pass
D26-17,60,2859,-6.3442,125.0280,23.5129,86.2553,434.2120,10.8000,10.8000,Fail
D26-17,60,2860,-5.9296,125.0290,25.4673,93.4489,509.3960,0.0000,0.0000,Pass
D26-17,60,2861,-5.8514,125.0300,25.7612,91.6345,521.2230,13.8600,13.8600,Fail
D26-17,60,2918,-5.6432,125.0200,24.5534,95.1459,473.4930,2.4100,2.4100,Pass
D26-17,60,2919,-6.6298,125.0150,24.3996,94.7741,467.5800,7.5000,7.5000,Pass
D26-17,60,2920,-6.1376,125.0180,25.7090,97.9714,519.1110,2.0300,2.0300,Pass
D26-17,60,2927,-7.3990,125.0060,23.7858,95.5508,444.3490,2.3800,2.3800,Pass
D26-17,60,2939,-7.5380,124.9930,22.5437,86.3854,399.1540,11.6400,11.6400,Fail
D26-17,60,2940,-7.0398,124.9950,23.4785,94.3719,432.9440,8.1000,8.1000,Fail
D26-17,60,2941,-6.9609,124.9950,24.5205,91.0657,472.2260,2.1500,2.1500,Pass
D26-17,60,2942,-6.7930,124.9960,25.1806,87.1070,497.9920,11.2000,11.2000,Fail
D26-17,60,2943,-6.7161,124.9960,24.7171,83.1494,479.8290,7.8300,7.8300,Pass
D26-17,60,2944,-6.5459,124.9980,23.6611,92.4324,439.7030,13.6400,13.6400,Fail
D26-17,60,2945,-6.4678,124.9970,22.7810,88.1490,407.6010,4.0400,2.6900,Pass
D26-17,60,2946,-6.3007,124.9980,24.3223,88.9211,464.6230,12.2700,8.3600,Fail
D26-17,60,2947,-6.2212,124.9990,24.3002,93.4051,463.7780,8.7400,8.7400,Fail
D26-17,60,2948,-6.0535,125.0000,25.2978,94.0625,502.6380,12.8600,11.0100,Fail
D26-17,60,2949,-5.9744,125.0000,24.5096,80.3523,471.8040,10.0300,10.0300,Fail
D26-17,60,2950,-5.8059,125.0000,25.2233,85.9538,499.6810,7.6900,7.6900,Pass
D26-17,60,2951,-5.7278,125.0020,24.7063,88.7085,479.4070,12.3300,11.8900,Fail
D26-17,60,2952,-5.5590,125.0020,23.1440,90.3424,420.6950,6.6300,5.8200,Pass
D26-17,60,2953,-5.4810,125.0020,22.9339,84.4069,413.0920,0.8200,0.8200,Pass
D26-17,60,2954,-5.1317,125.0040,24.1893,89.7041,459.5550,10.2000,8.6400,Fail
D26-17,60,2982,-6.2212,124.9990,24.3002,93.4051,463.7780,0.0000,0.0000,Pass
D26-17,60,3025,-7.1239,124.9700,22.1466,90.7975,385.2150,6.0300,4.6100,Pass
D26-17,60,3026,-5.3964,124.9780,23.6724,82.8696,440.1250,9.5000,9.0200,Fail
D26-17,60,3027,-5.2162,124.9790,23.7065,90.8889,441.3920,8.1300,4.3100,Pass
D26-17,60,3031,-7.4386,124.9670,23.6156,90.1762,438.0130,2.3100,2.3100,Pass
D26-17,60,3032,-7.3609,124.9680,23.3522,89.9202,428.2980,7.3000,5.2300,Pass
D26-17,60,3043,-5.5578,124.9530,22.9925,93.2856,415.2040,11.0900,9.9700,Fail
D26-17,60,3044,-5.4804,124.9540,23.3637,96.7882,428.7210,5.5200,5.5200,Pass
D26-17,60,3045,-5.1319,124.9560,23.7065,96.8744,441.3920,5.1700,3.2500,Pass
D26-17,60,3049,-7.0389,124.9470,22.7101,81.1402,405.0670,8.5500,8.5500,Fail
D26-17,60,3050,-6.9607,124.9480,22.9222,94.6559,412.6700,10.6400,10.6400,Fail
D26-17,60,3051,-6.7930,124.9480,26.5427,98.9886,553.3240,3.2100,2.2100,Pass
D26-17,60,3052,-6.7145,124.9480,24.0444,94.0291,454.0640,12.2800,12.2800,Fail
D26-17,60,3053,-6.5465,124.9490,22.2072,93.5033,387.3270,8.9400,6.0000,Pass
D26-17,60,3054,-6.4686,124.9500,22.6033,90.5021,401.2660,8.0000,8.0000,Pass
D26-17,60,3055,-6.2996,124.9510,26.9049,91.7311,568.5300,8.4700,8.4700,Fail
D26-17,60,3056,-6.2214,124.9510,25.1806,93.2284,497.9920,2.0400,2.0400,Pass
D26-17,60,3057,-6.0534,124.9520,24.9553,86.7156,489.1220,14.6800,12.4400,Fail
D26-17,60,3058,-5.9740,124.9530,24.8474,91.8260,484.8980,13.4100,12.7200,Fail
D26-17,60,3059,-5.8057,124.9530,26.1652,91.3690,537.6960,9.2700,8.1700,Fail
D26-17,60,3060,-5.7275,124.9530,25.1164,89.7476,495.4570,4.7700,4.7700,Pass
D26-17,60,3116,-7.3997,124.9280,23.7518,93.6114,443.0820,10.5800,10.5800,Fail
D26-17,60,3118,-6.3838,124.9310,23.5243,91.0430,434.6340,12.4400,9.3300,Fail
D26-17,60,3119,-5.8904,124.9340,24.5096,88.1230,471.8040,6.8900,6.8900,Pass
D26-17,60,3124,-6.3838,124.9310,23.5243,91.0430,434.6340,0.0000,0.0000,Pass
D26-17,60,3131,-7.1624,124.9170,22.4481,94.3743,395.7750,8.7500,8.7500,Fail
D26-17,60,3132,-7.0842,124.9170,23.6497,87.1161,439.2800,9.1300,9.1300,Fail
D26-17,60,3133,-6.6696,124.9190,24.0332,93.8412,453.6410,7.5400,7.5400,Pass
D26-17,60,3134,-6.5914,124.9190,24.3776,94.8289,466.7350,4.3400,2.9000,Pass
D26-17,60,3135,-6.1763,124.9230,24.2004,98.7224,459.9770,9.5500,9.5500,Fail
D26-17,60,3136,-6.0976,124.9230,24.0667,96.1612,454.9080,8.6400,8.6400,Fail
D26-17,60,3137,-5.6813,124.9250,24.5096,92.3382,471.8040,8.5900,8.5900,Fail
D26-17,60,3138,-5.6043,124.9250,22.4720,87.5873,396.6190,8.4100,8.4100,Fail
D26-17,60,3139,-5.4350,124.9260,23.4442,98.3340,431.6770,5.4800,5.4800,Pass
D26-17,60,3140,-5.3569,124.9260,23.7858,94.7402,444.3490,2.4700,2.4700,Pass
D26-17,60,3141,-5.2544,124.9260,22.7101,95.2105,405.0670,4.0700,4.0700,Pass
D26-17,60,3142,-5.1767,124.9260,22.6508,83.7481,402.9550,6.6000,6.6000,Pass
D26-17,60,3161,-7.5376,124.9150,23.5129,85.9329,434.2120,0.0000,0.0000,Pass
D26-17,60,3163,-7.2996,124.9070,23.8535,92.1365,446.8830,3.8800,3.8800,Pass
D26-17,60,3170,-5.4796,124.9010,23.3292,97.7256,427.4530,2.4700,2.4700,Pass
D26-17,60,3171,-5.1307,124.9030,21.8409,90.2891,374.6550,8.9100,6.9900,Pass
D26-17,60,3200,-7.0395,124.8940,21.6679,83.8346,368.7420,7.7900,7.7900,Pass
D26-17,60,3210,-5.6818,124.8760,23.8985,87.3228,448.5730,8.1900,8.1900,Fail
