Repository: kimminkuy70-coder/Parameter

# 실험데이터 (X-ray Void 검사 DOE)

4개 실험 데이터셋을 압축 해제해 정리한 폴더입니다. 각 폴더 하위는 장비 원본 결과(CSV·이미지·DIEMap 등)입니다.

## 폴더 구성

| 폴더 | 내용 | 파라미터 출처 |
|------|------|---------------|
| `공정모델링_DOE_2anchor_3anchor_Fmin32_측정직경모델/` | 26µm·86µm 2-anchor DOE (D26-xx, D86-xx) | **내장 엑셀** `*.xlsx` (실험별 kV·R·F·W) |
| `공정모델링_실험런시트_43런/` | 43런 핵심판 실행분 (kV1~4, R1~6, F32/F64, W4/W6) | **내장 엑셀** `*.xlsx` (Phase1~4 시트) |
| `TEST/` | kV·W 스윕 (TEST1~6) | **폴더명에 이미 표기** (예: `TEST_60_4` = 60kV·4W) |
| `TB500M_T_TEST_RUN/` | TB500M RUN01~13 + BUMPSIZE1/2 | **폴더명 추가함** (아래 매핑, 기존 브랜치 RunID 대조) |

## 파라미터 참조 방법

- **DOE / 43런**: 각 폴더 안의 엑셀 시트에 실험(Global_Run_ID / Run)별 파라미터가 적혀 있습니다.
  - 예: `D26-01`=60kV·R0.5·F64·W4(Center), `D26-06`=60kV·R0.35·F128·W4 등.
  - `D26-01_03` 폴더는 **1~3번 실험(Center 3반복)을 한 번에 진행**한 것이라 결과 폴더가 `17-1/17-2/17-3` 3개입니다. `D86-01_03`도 동일.
- **TEST**: 폴더명 `TEST_(kV)_(W)` 형식으로 파라미터가 이미 들어 있어 그대로 두었습니다.
- **TB500M**: 원본은 `TB500M_T_TEST_RUN1` 처럼 파라미터가 없어, **기존 브랜치 결과 파일과 RunID(파일명 `_NNNN`)를 대조**해 파라미터를 폴더명에 추가했습니다.

## TB500M 폴더명 매핑 (RunID 대조)

| 원본 | RunID | 새 폴더명 |
|------|-------|-----------|
| RUN1 | 3535 | RUN01_60kV_4.0W_PASS |
| RUN2 | 3534 | RUN02_55kV_3.5W_FAIL |
| RUN3 | 3536 | RUN03_65kV_4.5W_FAIL |
| RUN4 | 3537 | RUN04_55kV_4.5W_FAIL |
| RUN5 | 3538 | RUN05_65kV_3.5W_FAIL |
| RUN6 | 3539 | RUN06_60kV_4.0W_PASS |
| RUN7 | 3540 | RUN07_55kV_4.0W_FAIL |
| RUN8 | 3541 | RUN08_65kV_4.0W_FAIL |
| RUN9 | 3542 | RUN09_60kV_3.5W_PASS |
| RUN10 | 3543 | RUN10_60kV_4.5W_PASS |
| RUN12 | 3544 | RUN12_62.5kV_4.0W_PASS |
| RUN13 | 3563 | RUN13 (기존 브랜치에 없어 **파라미터 미상**) |
| BUMPSIZE1 | 3529 | BUMPSIZE1_60kV_4.0W |
| BUMPSIZE2 | 3530 | BUMPSIZE2_60kV_4.0W |

- RUN11은 원본·브랜치 모두 없습니다.
- `RUN01`에는 `RUN1/`, `RUN1_1/` (반복 측정) 두 하위가 있습니다.
- **RUN13(3563)**은 기존 브랜치에 대응 폴더가 없어 파라미터를 확정하지 못했습니다 — 원하시면 알려주세요.

File: 실험데이터/공정모델링_DOE_2anchor_3anchor_Fmin32_측정직경모델/D26-01_03/26um/17-1/XRA_VOID_3709.csv (part 1 of 6)
Test sample,DieID,ID,X position,Y position,Diameter (um),% Roundness,Area,% Overall Void,% Largest Void,Result
D26-01_03,60,286,-7.2223,126.3320,25.2143,92.3023,499.3270,0.0000,0.0000,Pass
D26-01_03,60,287,-7.1103,126.3320,25.1701,92.1510,497.5760,0.0000,0.0000,Pass
D26-01_03,60,293,-6.5757,126.2860,25.2522,95.7491,500.8270,0.0000,0.0000,Pass
D26-01_03,60,294,-6.5277,126.2860,25.2900,95.9606,502.3270,0.0000,0.0000,Pass
D26-01_03,60,295,-6.3157,126.2870,25.2522,96.3617,500.8270,0.0000,0.0000,Pass
D26-01_03,60,296,-6.2678,126.2870,25.2711,96.6778,501.5770,0.0000,0.0000,Pass
D26-01_03,60,337,-6.9467,126.2720,25.1764,92.9756,497.8260,0.0000,0.0000,Pass
D26-01_03,60,338,-6.7467,126.2730,25.1131,95.3260,495.3260,0.0000,0.0000,Pass
D26-01_03,60,339,-5.7481,126.2770,25.2774,93.6734,501.8270,0.0000,0.0000,Pass
D26-01_03,60,340,-5.5478,126.2780,25.2270,92.4910,499.8270,0.0000,0.0000,Pass
D26-01_03,60,367,-6.9464,126.1940,25.1195,95.4730,495.5760,0.0000,0.0000,Pass
D26-01_03,60,368,-6.7465,126.1950,25.1574,95.3093,497.0760,0.0000,0.0000,Pass
D26-01_03,60,369,-5.7479,126.1990,25.2648,94.6921,501.3270,0.0000,0.0000,Pass
D26-01_03,60,373,-5.5476,126.2000,25.2143,95.6222,499.3270,0.0000,0.0000,Pass
D26-01_03,60,380,-6.0583,126.1920,25.2837,97.0859,502.0770,0.0000,0.0000,Pass
D26-01_03,60,381,-6.0046,126.1920,25.4093,95.6232,507.0780,0.0000,0.0000,Pass
D26-01_03,60,434,-7.2217,126.1610,25.1891,93.5013,498.3270,0.0000,0.0000,Pass
D26-01_03,60,435,-7.1097,126.1610,25.2017,94.6011,498.8270,0.0000,0.0000,Pass
D26-01_03,60,441,-6.9462,126.1270,25.0624,95.4298,493.3260,0.0000,0.0000,Pass
D26-01_03,60,442,-5.7478,126.1320,25.1701,96.3886,497.5760,0.0000,0.0000,Pass
D26-01_03,60,468,-6.9459,126.0490,25.1764,96.0799,497.8260,0.0000,0.0000,Pass
D26-01_03,60,469,-5.7475,126.0540,25.0878,97.4591,494.3260,0.0000,0.0000,Pass
D26-01_03,60,497,-7.1090,126.0070,25.1004,95.2531,494.8260,0.0000,0.0000,Pass
D26-01_03,60,499,-7.2211,126.0070,25.1511,94.1081,496.8260,0.0000,0.0000,Pass
D26-01_03,60,500,-6.1199,126.0060,25.1891,98.0211,498.3270,0.0000,0.0000,Pass
D26-01_03,60,501,-6.0719,126.0060,25.2270,99.1420,499.8270,0.0000,0.0000,Pass
D26-01_03,60,502,-5.9898,126.0060,25.2585,97.0795,501.0770,0.0000,0.0000,Pass
D26-01_03,60,503,-5.9418,126.0060,25.1701,97.8461,497.5760,0.0000,0.0000,Pass
D26-01_03,60,535,-6.9456,125.9770,25.1068,96.8018,495.0760,0.0000,0.0000,Pass
D26-01_03,60,536,-6.7457,125.9780,25.0115,97.0420,491.3250,0.0000,0.0000,Pass
D26-01_03,60,537,-5.7473,125.9820,25.2080,97.3778,499.0770,0.0000,0.0000,Pass
D26-01_03,60,538,-5.5469,125.9820,25.1701,96.2732,497.5760,0.0000,0.0000,Pass
D26-01_03,60,547,-6.6157,125.9580,25.0624,97.1759,493.3260,0.0000,0.0000,Pass
D26-01_03,60,548,-6.2259,125.9600,25.0878,96.7631,494.3260,0.0000,0.0000,Pass
D26-01_03,60,549,-5.4167,125.9630,25.3717,95.2167,505.5780,0.0000,0.0000,Pass
D26-01_03,60,575,-5.9451,125.9310,25.2711,97.6792,501.5770,0.0000,0.0000,Pass
D26-01_03,60,591,-6.9453,125.8990,25.1068,97.1160,495.0760,0.0000,0.0000,Pass
D26-01_03,60,592,-6.7455,125.9000,25.1321,98.6403,496.0760,0.0000,0.0000,Pass
D26-01_03,60,593,-5.7470,125.9030,25.1891,96.8631,498.3270,0.0000,0.0000,Pass
D26-01_03,60,594,-5.5468,125.9040,25.2333,95.2891,500.0770,0.0000,0.0000,Pass
D26-01_03,60,600,-6.5095,125.8940,25.1195,98.6912,495.5760,0.0000,0.0000,Pass
D26-01_03,60,601,-6.4615,125.8940,25.1638,98.8403,497.3260,0.0000,0.0000,Pass
D26-01_03,60,602,-6.3795,125.8940,25.1131,98.8392,495.3260,0.0000,0.0000,Pass
D26-01_03,60,603,-6.3316,125.8950,25.0369,97.2285,492.3260,0.0000,0.0000,Pass
D26-01_03,60,604,-5.9839,125.8920,25.2333,98.2245,500.0770,0.0000,0.0000,Pass
D26-01_03,60,605,-5.9059,125.8920,25.2711,97.6089,501.5770,0.0000,0.0000,Pass
D26-01_03,60,656,-6.6154,125.8800,25.0687,97.9333,493.5760,0.0000,0.0000,Pass
D26-01_03,60,657,-6.2256,125.8820,25.0751,97.8448,493.8260,0.0000,0.0000,Pass
D26-01_03,60,658,-5.4164,125.8850,25.3277,95.6545,503.8270,0.0000,0.0000,Pass
D26-01_03,60,684,-7.1969,125.8600,25.2017,95.7359,498.8270,0.0000,0.0000,Pass
D26-01_03,60,694,-5.9448,125.8530,25.1827,99.0935,498.0760,0.0000,0.0000,Pass
D26-01_03,60,700,-6.9573,125.8330,25.1511,95.9767,496.8260,0.0000,0.0000,Pass
D26-01_03,60,701,-5.7592,125.8380,25.2143,97.5214,499.3270,0.0000,0.0000,Pass
D26-01_03,60,702,-6.6152,125.8280,25.1321,98.0933,496.0760,0.0000,0.0000,Pass
D26-01_03,60,703,-6.5045,125.8280,25.2270,99.0520,499.8270,0.0000,0.0000,Pass
D26-01_03,60,704,-6.4566,125.8280,25.1891,99.3902,498.3270,0.0000,0.0000,Pass
D26-01_03,60,705,-6.3839,125.8290,25.2270,99.6863,499.8270,0.0000,0.0000,Pass
D26-01_03,60,706,-6.3361,125.8290,25.0433,96.4572,492.5760,0.0000,0.0000,Pass
D26-01_03,60,707,-6.2254,125.8300,25.2143,98.0611,499.3270,0.0000,0.0000,Pass
D26-01_03,60,708,-6.0450,125.8310,25.3528,97.9047,504.8270,0.0000,0.0000,Pass
D26-01_03,60,709,-5.4162,125.8330,25.3403,96.1057,504.3270,0.0000,0.0000,Pass
D26-01_03,60,731,-7.2357,125.8210,25.1574,96.0982,497.0760,0.0000,0.0000,Pass
D26-01_03,60,732,-7.1579,125.8210,25.1638,96.3657,497.3260,0.0000,0.0000,Pass
D26-01_03,60,786,-6.8840,125.8070,25.1511,97.4045,496.8260,0.0000,0.0000,Pass
D26-01_03,60,787,-6.7718,125.8070,25.0878,97.8028,494.3260,0.0000,0.0000,Pass
D26-01_03,60,788,-5.6856,125.8120,25.1827,96.8650,498.0760,0.0000,0.0000,Pass
D26-01_03,60,789,-5.5732,125.8120,25.1891,96.0608,498.3270,0.0000,0.0000,Pass
D26-01_03,60,798,-6.0838,125.7910,25.3591,98.5752,505.0780,0.0000,0.0000,Pass
D26-01_03,60,799,-6.0058,125.7920,25.3277,98.8348,503.8270,0.0000,0.0000,Pass
D26-01_03,60,832,-7.1966,125.7820,25.0941,96.4393,494.5760,0.0000,0.0000,Pass
D26-01_03,60,834,-7.0706,125.7590,25.1574,96.8983,497.0760,0.0000,0.0000,Pass
D26-01_03,60,835,-6.3358,125.7510,25.2774,97.2921,501.8270,0.0000,0.0000,Pass
D26-01_03,60,848,-6.6149,125.7500,25.2206,98.2439,499.5770,0.0000,0.0000,Pass
D26-01_03,60,849,-6.5043,125.7500,25.3403,99.0763,504.3270,0.0000,0.0000,Pass
D26-01_03,60,850,-6.4563,125.7500,25.4030,98.9825,506.8280,0.0000,0.0000,Pass
D26-01_03,60,851,-6.3837,125.7510,25.4719,98.8190,509.5780,0.0000,0.0000,Pass
D26-01_03,60,852,-6.2251,125.7520,25.3905,99.1914,506.3280,0.0000,0.0000,Pass
D26-01_03,60,853,-6.0447,125.7530,25.5093,98.1443,511.0780,0.0000,0.0000,Pass
D26-01_03,60,854,-5.4161,125.7550,25.2900,95.9301,502.3270,0.0000,0.0000,Pass
D26-01_03,60,926,-5.9445,125.7310,25.4218,98.1546,507.5780,0.0000,0.0000,Pass
D26-01_03,60,935,-7.1093,125.7200,25.1448,96.6789,496.5760,0.0000,0.0000,Pass
D26-01_03,60,936,-7.0315,125.7200,25.2080,97.4399,499.0770,0.0000,0.0000,Pass
D26-01_03,60,939,-5.9833,125.6920,25.4281,99.0075,507.8280,0.0000,0.0000,Pass
D26-01_03,60,940,-5.9053,125.6920,25.3528,98.4136,504.8270,0.0000,0.0000,Pass
D26-01_03,60,977,-7.0702,125.6810,25.1258,97.8537,495.8260,0.0000,0.0000,Pass
D26-01_03,60,978,-7.1960,125.6590,25.1638,97.3158,497.3260,0.0000,0.0000,Pass
D26-01_03,60,980,-5.9441,125.6530,25.5903,98.5584,514.3290,0.0000,0.0000,Pass
D26-01_03,60,1000,-6.6444,125.6280,25.5280,99.0571,511.8290,0.0000,0.0000,Pass
D26-01_03,60,1001,-6.4444,125.6280,25.5530,98.6089,512.8290,0.0000,0.0000,Pass
D26-01_03,60,1002,-6.2444,125.6300,25.4656,99.4565,509.3280,0.0000,0.0000,Pass
D26-01_03,60,1003,-6.0442,125.6300,25.6648,99.2271,517.3290,0.0000,0.0000,Pass
D26-01_03,60,1039,-7.2348,125.6200,25.0814,96.9945,494.0760,0.0000,0.0000,Pass
D26-01_03,60,1040,-7.1569,125.6210,25.0687,96.6963,493.5760,0.0000,0.0000,Pass
D26-01_03,60,1042,-6.6833,125.5890,25.5592,98.5073,513.0790,0.0000,0.0000,Pass
D26-01_03,60,1043,-6.6054,125.5890,25.5218,98.6276,511.5790,0.0000,0.0000,Pass
D26-01_03,60,1044,-6.4833,125.5890,25.4406,98.9897,508.3280,0.0000,0.0000,Pass
D26-01_03,60,1045,-6.4053,125.5900,25.4343,99.6511,508.0780,0.0000,0.0000,Pass
D26-01_03,60,1046,-6.2833,125.5900,25.4093,99.1171,507.0780,0.0000,0.0000,Pass
D26-01_03,60,1047,-6.2053,125.5910,25.3717,99.7136,505.5780,0.0000,0.0000,Pass
D26-01_03,60,1048,-6.0830,125.5910,25.5841,99.3968,514.0790,0.0000,0.0000,Pass
D26-01_03,60,1049,-6.0051,125.5920,25.6524,98.7254,516.8290,0.0000,0.0000,Pass
D26-01_03,60,1050,-5.4471,125.5940,25.4218,96.2044,507.5780,0.0000,0.0000,Pass
D26-01_03,60,1142,-6.6442,125.5500,25.5031,98.5961,510.8280,0.0000,0.0000,Pass
D26-01_03,60,1143,-6.0439,125.5520,25.5093,99.6477,511.0780,0.0000,0.0000,Pass
D26-01_03,60,1144,-5.4080,125.5550,25.4093,97.3460,507.0780,0.0000,0.0000,Pass
D26-01_03,60,1157,-6.4441,125.5500,25.3905,99.2069,506.3280,0.0000,0.0000,Pass
D26-01_03,60,1158,-6.2442,125.5520,25.2648,99.6149,501.3270,0.0000,0.0000,Pass
D26-01_03,60,1193,-7.1956,125.5440,25.2837,97.0405,502.0770,0.0000,0.0000,Pass
D26-01_03,60,1196,-6.5441,125.5280,25.4968,99.1855,510.5780,0.0000,0.0000,Pass
D26-01_03,60,1197,-6.3441,125.5290,25.1827,98.7015,498.0760,0.0000,0.0000,Pass
D26-01_03,60,1198,-6.1439,125.5300,25.4343,98.9235,508.0780,0.0000,0.0000,Pass
D26-01_03,60,1199,-5.9437,125.5310,25.6958,98.6001,518.5800,0.0000,0.0000,Pass
D26-01_03,60,1233,-6.8641,125.5160,25.1258,98.8113,495.8260,0.0000,0.0000,Pass
D26-01_03,60,1234,-5.6660,125.5210,25.2711,97.9545,501.5770,0.0000,0.0000,Pass
D26-01_03,60,1240,-7.2343,125.5050,25.1321,97.3689,496.0760,0.0000,0.0000,Pass
D26-01_03,60,1241,-7.1564,125.5050,25.1195,97.2880,495.5760,0.0000,0.0000,Pass
D26-01_03,60,1259,-6.5828,125.4890,25.3528,99.2261,504.8270,0.0000,0.0000,Pass
D26-01_03,60,1260,-6.5049,125.4890,25.3277,99.5498,503.8270,0.0000,0.0000,Pass
D26-01_03,60,1261,-6.3827,125.4900,25.2900,98.8447,502.3270,0.0000,0.0000,Pass
D26-01_03,60,1262,-6.3051,125.4900,25.3277,99.7553,503.8270,0.0000,0.0000,Pass
D26-01_03,60,1263,-6.1828,125.4910,25.3214,99.6924,503.5770,0.0000,0.0000,Pass
D26-01_03,60,1264,-6.1048,125.4910,25.3591,99.5442,505.0780,0.0000,0.0000,Pass
D26-01_03,60,1265,-5.9826,125.4920,25.5592,98.9735,513.0790,0.0000,0.0000,Pass
D26-01_03,60,1266,-5.9046,125.4920,25.5716,98.0137,513.5790,0.0000,0.0000,Pass
D26-01_03,60,1334,-6.9688,125.4580,24.9797,98.0885,490.0750,0.0000,0.0000,Pass
D26-01_03,60,1335,-6.7589,125.4590,25.2522,98.8840,500.8270,0.0000,0.0000,Pass
D26-01_03,60,1336,-5.7709,125.4630,25.3340,97.6213,504.0770,0.0000,0.0000,Pass
D26-01_03,60,1337,-5.5607,125.4640,25.1954,96.2821,498.5770,0.0000,0.0000,Pass
D26-01_03,60,1343,-6.5438,125.4500,25.3967,98.9900,506.5780,0.0000,0.0000,Pass
D26-01_03,60,1344,-6.3437,125.4510,25.0179,97.0280,491.5750,0.0000,0.0000,Pass
D26-01_03,60,1345,-6.1437,125.4520,25.3654,98.8890,505.3280,0.0000,0.0000,Pass
D26-01_03,60,1346,-5.9435,125.4530,25.5031,99.3113,510.8280,0.0000,0.0000,Pass
D26-01_03,60,1388,-7.1951,125.4340,25.2270,97.5056,499.8270,0.0000,0.0000,Pass
D26-01_03,60,1390,-6.6438,125.4280,25.4719,98.8071,509.5780,0.0000,0.0000,Pass
D26-01_03,60,1391,-6.4437,125.4280,25.3466,99.2282,504.5770,0.0000,0.0000,Pass
D26-01_03,60,1392,-6.2437,125.4290,25.2837,99.2250,502.0770,0.0000,0.0000,Pass
D26-01_03,60,1393,-6.0435,125.4300,25.5405,98.4402,512.3290,0.0000,0.0000,Pass
D26-01_03,60,1435,-7.2338,125.3940,25.0814,97.2891,494.0760,0.0000,0.0000,Pass
D26-01_03,60,1436,-7.1560,125.3950,25.1891,97.4221,498.3270,0.0000,0.0000,Pass
D26-01_03,60,1441,-6.6825,125.3890,25.4656,98.9008,509.3280,0.0000,0.0000,Pass
D26-01_03,60,1442,-6.6046,125.3890,25.4406,99.8320,508.3280,0.0000,0.0000,Pass
D26-01_03,60,1443,-6.4824,125.3890,25.3026,99.2901,502.8270,0.0000,0.0000,Pass
D26-01_03,60,1444,-6.4046,125.3890,25.1511,99.9530,496.8260,0.0000,0.0000,Pass
D26-01_03,60,1445,-6.2825,125.3900,25.2206,99.8013,499.5770,0.0000,0.0000,Pass
D26-01_03,60,1446,-6.2046,125.3910,25.3591,99.5453,505.0780,0.0000,0.0000,Pass
D26-01_03,60,1447,-6.0824,125.3910,25.3654,99.4562,505.3280,0.0000,0.0000,Pass
D26-01_03,60,1448,-6.0044,125.3910,25.4218,99.7239,507.5780,0.0000,0.0000,Pass
D26-01_03,60,1449,-5.4465,125.3930,25.3403,96.4692,504.3270,0.0000,0.0000,Pass
D26-01_03,60,1519,-6.8636,125.3830,25.1131,99.6335,495.3260,0.0000,0.0000,Pass
D26-01_03,60,1520,-5.6655,125.3880,25.1448,98.6858,496.5760,0.0000,0.0000,Pass
D26-01_03,60,1522,-6.9685,125.3800,24.9222,99.5342,487.8250,0.0000,0.0000,Pass
D26-01_03,60,1523,-6.7587,125.3810,25.4218,99.1730,507.5780,0.0000,0.0000,Pass
D26-01_03,60,1524,-5.7707,125.3850,25.3591,98.0120,505.0780,0.0000,0.0000,Pass
D26-01_03,60,1525,-5.5604,125.3860,25.1764,97.7319,497.8260,0.0000,0.0000,Pass
D26-01_03,60,1543,-7.1948,125.3560,25.1448,98.4786,496.5760,0.0000,0.0000,Pass
D26-01_03,60,1544,-6.6434,125.3500,25.3026,99.3501,502.8270,0.0000,0.0000,Pass
D26-01_03,60,1545,-6.4434,125.3500,25.2459,99.2914,500.5770,0.0000,0.0000,Pass
D26-01_03,60,1546,-6.2434,125.3520,25.0687,99.4876,493.5760,0.0000,0.0000,Pass
D26-01_03,60,1547,-6.0432,125.3520,25.4656,99.7312,509.3280,0.0000,0.0000,Pass
D26-01_03,60,1588,-6.5433,125.3280,25.2900,99.1248,502.3270,0.0000,0.0000,Pass
D26-01_03,60,1599,-5.9430,125.3300,25.6027,99.3038,514.8290,0.0000,0.0000,Pass
D26-01_03,60,1626,-6.9682,125.3080,25.0497,99.1437,492.8260,0.0000,0.0000,Pass
D26-01_03,60,1627,-6.7584,125.3090,25.2774,99.0063,501.8270,0.0000,0.0000,Pass
D26-01_03,60,1628,-5.7704,125.3130,25.3088,99.3559,503.0770,0.0000,0.0000,Pass
D26-01_03,60,1629,-5.5601,125.3140,25.2143,98.1031,499.3270,0.0000,0.0000,Pass
D26-01_03,60,1646,-6.5820,125.2890,25.3277,99.9167,503.8270,0.0000,0.0000,Pass
D26-01_03,60,1647,-6.5042,125.2890,25.2017,99.4809,498.8270,0.0000,0.0000,Pass
D26-01_03,60,1648,-6.3820,125.2900,25.0624,99.6865,493.3260,0.0000,0.0000,Pass
D26-01_03,60,1649,-6.3043,125.2900,25.1321,99.4714,496.0760,0.0000,0.0000,Pass
D26-01_03,60,1650,-6.1820,125.2910,25.3340,99.1034,504.0770,0.0000,0.0000,Pass
D26-01_03,60,1651,-6.1042,125.2910,25.3717,99.3084,505.5780,0.0000,0.0000,Pass
D26-01_03,60,1652,-5.9818,125.2910,25.3717,99.9198,505.5780,0.0000,0.0000,Pass
D26-01_03,60,1653,-5.9038,125.2920,25.4781,98.4351,509.8280,0.0000,0.0000,Pass
D26-01_03,60,1717,-7.2335,125.2840,25.0369,97.4978,492.3260,0.0000,0.0000,Pass
D26-01_03,60,1733,-6.8630,125.2510,25.1448,98.1971,496.5760,0.0000,0.0000,Pass
D26-01_03,60,1734,-5.6650,125.2550,25.0369,96.0438,492.3260,0.0000,0.0000,Pass
D26-01_03,60,1736,-6.5430,125.2500,25.1827,99.0994,498.0760,0.0000,0.0000,Pass
D26-01_03,60,1737,-6.3430,125.2510,24.9542,97.1090,489.0750,0.0000,0.0000,Pass
D26-01_03,60,1738,-6.1429,125.2520,25.2963,99.6380,502.5770,0.0000,0.0000,Pass
D26-01_03,60,1783,-6.9678,125.2300,25.0560,99.2355,493.0760,0.0000,0.0000,Pass
D26-01_03,60,1784,-6.7580,125.2310,25.4843,99.6292,510.0780,0.0000,0.0000,Pass
D26-01_03,60,1785,-5.7702,125.2350,25.3905,99.2330,506.3280,0.0000,0.0000,Pass
D26-01_03,60,1786,-5.5599,125.2360,25.1891,97.4620,498.3270,0.0000,0.0000,Pass
D26-01_03,60,1788,-6.6429,125.2280,25.3967,99.8314,506.5780,0.0000,0.0000,Pass
D26-01_03,60,1789,-6.4429,125.2290,25.2396,99.0321,500.3270,0.0000,0.0000,Pass
D26-01_03,60,1790,-6.2429,125.2300,25.2270,99.1919,499.8270,0.0000,0.0000,Pass
D26-01_03,60,1791,-6.0428,125.2300,25.5530,99.6856,512.8290,0.0000,0.0000,Pass
D26-01_03,60,1838,-6.6817,125.1890,25.4093,99.7537,507.0780,0.0000,0.0000,Pass
D26-01_03,60,1839,-6.6038,125.1890,25.3277,99.3625,503.8270,0.0000,0.0000,Pass
D26-01_03,60,1840,-6.4817,125.1890,25.3214,99.1971,503.5770,0.0000,0.0000,Pass
D26-01_03,60,1841,-6.4038,125.1900,25.3277,99.8590,503.8270,0.0000,0.0000,Pass
D26-01_03,60,1842,-6.2818,125.1910,25.2648,99.5000,501.3270,0.0000,0.0000,Pass
D26-01_03,60,1843,-6.2039,125.1910,25.2522,99.7619,500.8270,0.0000,0.0000,Pass
D26-01_03,60,1844,-6.0816,125.1910,25.3905,99.3064,506.3280,0.0000,0.0000,Pass
D26-01_03,60,1845,-6.0037,125.1920,25.4030,98.8005,506.8280,0.0000,0.0000,Pass
D26-01_03,60,1846,-5.4459,125.1940,25.3151,96.3311,503.3270,0.0000,0.0000,Pass
D26-01_03,60,1916,-7.2329,125.1740,25.0751,96.6712,493.8260,0.0000,0.0000,Pass
D26-01_03,60,1917,-6.8628,125.1730,25.1448,97.8707,496.5760,0.0000,0.0000,Pass
D26-01_03,60,1918,-5.6649,125.1780,25.2270,99.6167,499.8270,0.0000,0.0000,Pass
D26-01_03,60,1933,-6.6426,125.1500,25.3779,98.6995,505.8280,0.0000,0.0000,Pass
D26-01_03,60,1934,-6.2427,125.1520,25.3088,99.4576,503.0770,0.0000,0.0000,Pass
D26-01_03,60,1935,-6.0425,125.1530,25.4030,99.6089,506.8280,0.0000,0.0000,Pass
D26-01_03,60,1936,-5.4066,125.1550,25.3967,97.2300,506.5780,0.0000,0.0000,Pass
D26-01_03,60,1946,-6.4425,125.1510,25.3214,99.2818,503.5770,0.0000,0.0000,Pass
D26-01_03,60,1979,-6.5424,125.1280,25.4218,99.2195,507.5780,0.0000,0.0000,Pass
D26-01_03,60,1980,-6.1425,125.1300,25.4218,99.1677,507.5780,0.0000,0.0000,Pass
D26-01_03,60,2035,-6.5813,125.0890,25.3842,98.7063,506.0780,0.0000,0.0000,Pass
D26-01_03,60,2036,-6.5034,125.0890,25.3088,99.3195,503.0770,0.0000,0.0000,Pass
D26-01_03,60,2037,-6.3813,125.0900,25.3277,99.9553,503.8270,0.0000,0.0000,Pass
D26-01_03,60,2038,-6.3035,125.0900,25.2270,99.7271,499.8270,0.0000,0.0000,Pass
D26-01_03,60,2039,-6.1813,125.0910,25.3779,98.9958,505.8280,0.0000,0.0000,Pass
D26-01_03,60,2040,-6.1034,125.0910,25.2648,99.7195,501.3270,0.0000,0.0000,Pass
D26-01_03,60,2041,-5.9810,125.0920,25.4843,99.3042,510.0780,0.0000,0.0000,Pass
D26-01_03,60,2042,-5.9031,125.0920,25.5779,99.2260,513.8290,0.0000,0.0000,Pass
D26-01_03,60,2108,-7.2325,125.0640,24.9350,96.7604,488.3250,0.0000,0.0000,Pass
D26-01_03,60,2114,-6.5423,125.0500,25.4218,98.8254,507.5780,0.0000,0.0000,Pass
D26-01_03,60,2115,-6.3423,125.0510,25.1764,97.4450,497.8260,0.0000,0.0000,Pass
D26-01_03,60,2116,-6.1423,125.0520,25.4593,98.5336,509.0780,0.0000,0.0000,Pass
D26-01_03,60,2117,-5.9420,125.0530,25.5093,98.7312,511.0780,0.0000,0.0000,Pass
D26-01_03,60,2158,-7.0422,125.0260,25.1764,98.2321,497.8260,0.0000,0.0000,Pass
D26-01_03,60,2159,-6.8422,125.0270,25.1638,98.5689,497.3260,0.0000,0.0000,Pass
D26-01_03,60,2160,-6.4421,125.0280,25.4281,99.1364,507.8280,0.0000,0.0000,Pass
D26-01_03,60,2161,-6.0420,125.0300,25.4468,99.1500,508.5780,0.0000,0.0000,Pass
D26-01_03,60,2162,-5.6414,125.0320,25.3528,97.0545,504.8270,0.0000,0.0000,Pass
D26-01_03,60,2196,-7.1934,124.9930,25.0560,96.8732,493.0760,0.0000,0.0000,Pass
D26-01_03,60,2197,-7.0808,124.9870,25.1004,97.9816,494.8260,0.0000,0.0000,Pass
D26-01_03,60,2198,-7.0030,124.9870,25.1827,98.0080,498.0760,0.0000,0.0000,Pass
D26-01_03,60,2199,-6.8810,124.9880,25.1511,98.3333,496.8260,0.0000,0.0000,Pass
D26-01_03,60,2200,-6.8031,124.9880,25.1638,99.3562,497.3260,0.0000,0.0000,Pass
D26-01_03,60,2201,-6.6810,124.9890,25.4343,99.0981,508.0780,0.0000,0.0000,Pass
D26-01_03,60,2202,-6.6030,124.9890,25.4781,99.1698,509.8280,0.0000,0.0000,Pass
D26-01_03,60,2203,-6.4809,124.9890,25.2900,99.6657,502.3270,0.0000,0.0000,Pass
D26-01_03,60,2204,-6.4029,124.9900,25.3842,99.1507,506.0780,0.0000,0.0000,Pass
D26-01_03,60,2205,-6.2810,124.9900,25.3654,99.2004,505.3280,0.0000,0.0000,Pass
D26-01_03,60,2206,-6.2031,124.9910,25.3466,99.4897,504.5770,0.0000,0.0000,Pass
D26-01_03,60,2207,-6.0809,124.9910,25.3967,99.4284,506.5780,0.0000,0.0000,Pass
D26-01_03,60,2208,-6.0029,124.9920,25.4843,99.0298,510.0780,0.0000,0.0000,Pass
D26-01_03,60,2209,-5.8807,124.9920,25.4531,98.3630,508.8280,0.0000,0.0000,Pass
D26-01_03,60,2210,-5.8026,124.9920,25.3214,98.3439,503.5770,0.0000,0.0000,Pass
D26-01_03,60,2211,-5.6803,124.9930,25.1258,98.1852,495.8260,0.0000,0.0000,Pass
D26-01_03,60,2212,-5.6021,124.9930,25.2017,97.3019,498.8270,0.0000,0.0000,Pass
D26-01_03,60,2213,-5.4451,124.9940,25.3277,95.4286,503.8270,0.0000,0.0000,Pass
D26-01_03,60,2300,-7.2321,124.9540,25.1764,96.6213,497.8260,0.0000,0.0000,Pass
D26-01_03,60,2301,-7.1543,124.9540,25.1195,96.1612,495.5760,0.0000,0.0000,Pass
D26-01_03,60,2304,-7.0419,124.9480,25.1258,97.0438,495.8260,0.0000,0.0000,Pass
D26-01_03,60,2305,-6.6418,124.9500,25.3842,99.0852,506.0780,0.0000,0.0000,Pass
D26-01_03,60,2306,-6.2419,124.9520,25.3654,99.3579,505.3280,0.0000,0.0000,Pass
D26-01_03,60,2307,-5.8415,124.9530,25.2648,98.4905,501.3270,0.0000,0.0000,Pass
D26-01_03,60,2308,-5.4059,124.9550,25.3277,96.4771,503.8270,0.0000,0.0000,Pass
D26-01_03,60,2342,-6.9417,124.9260,25.1195,97.5766,495.5760,0.0000,0.0000,Pass
D26-01_03,60,2343,-6.5417,124.9280,25.5654,99.4790,513.3290,0.0000,0.0000,Pass
D26-01_03,60,2344,-6.3418,124.9290,25.2900,96.8650,502.3270,0.0000,0.0000,Pass
D26-01_03,60,2345,-6.1417,124.9300,25.5779,98.6258,513.8290,0.0000,0.0000,Pass
D26-01_03,60,2346,-5.9415,124.9310,25.4593,99.0566,509.0780,0.0000,0.0000,Pass
D26-01_03,60,2347,-5.7412,124.9310,25.2143,97.3363,499.3270,0.0000,0.0000,Pass
D26-01_03,60,2348,-5.5408,124.9320,25.3466,96.1951,504.5770,0.0000,0.0000,Pass
D26-01_03,60,2390,-7.1931,124.9150,24.9988,96.8531,490.8250,0.0000,0.0000,Pass
D26-01_03,60,2394,-6.1026,124.8910,25.5530,98.8809,512.8290,0.0000,0.0000,Pass
D26-01_03,60,2395,-5.9803,124.8920,25.4343,98.4376,508.0780,0.0000,0.0000,Pass
D26-01_03,60,2404,-6.9027,124.8880,25.1195,97.5476,495.5760,0.0000,0.0000,Pass
D26-01_03,60,2405,-6.5805,124.8890,25.5280,99.1412,511.8290,0.0000,0.0000,Pass
D26-01_03,60,2406,-6.5026,124.8890,25.5467,98.9586,512.5790,0.0000,0.0000,Pass
D26-01_03,60,2407,-6.3804,124.8900,25.4531,99.4848,508.8280,0.0000,0.0000,Pass
D26-01_03,60,2408,-6.3027,124.8900,25.4030,98.3454,506.8280,0.0000,0.0000,Pass
D26-01_03,60,2409,-6.1805,124.8910,25.6090,99.1445,515.0790,0.0000,0.0000,Pass
D26-01_03,60,2410,-5.9024,124.8920,25.2837,97.4614,502.0770,0.0000,0.0000,Pass
D26-01_03,60,2411,-5.7800,124.8920,25.3214,97.3510,503.5770,0.0000,0.0000,Pass
D26-01_03,60,2412,-5.7020,124.8930,25.2711,96.9429,501.5770,0.0000,0.0000,Pass
D26-01_03,60,2413,-5.5797,124.8930,25.3591,96.3776,505.0780,0.0000,0.0000,Pass
D26-01_03,60,2414,-5.5016,124.8930,25.3340,96.3595,504.0770,0.0000,0.0000,Pass
D26-01_03,60,2492,-6.9414,124.8480,25.1321,97.8687,496.0760,0.0000,0.0000,Pass
D26-01_03,60,2493,-6.5414,124.8500,25.4093,98.1264,507.0780,0.0000,0.0000,Pass
D26-01_03,60,2494,-6.3414,124.8510,25.2522,97.0900,500.8270,0.0000,0.0000,Pass
D26-01_03,60,2495,-6.1414,124.8520,25.5530,98.7294,512.8290,0.0000,0.0000,Pass
D26-01_03,60,2496,-5.9412,124.8530,25.2459,98.3041,500.5770,0.0000,0.0000,Pass
D26-01_03,60,2497,-5.7409,124.8530,25.2711,97.0015,501.5770,0.0000,0.0000,Pass
D26-01_03,60,2498,-5.5405,124.8540,25.3779,96.1658,505.8280,0.0000,0.0000,Pass
D26-01_03,60,2520,-7.1793,124.8250,25.0624,96.3719,493.3260,0.0000,0.0000,Pass
D26-01_03,60,2521,-7.0413,124.8260,25.2711,96.0023,501.5770,0.0000,0.0000,Pass
D26-01_03,60,2567,-7.0802,124.7870,25.1954,96.2157,498.5770,0.0000,0.0000,Pass
D26-01_03,60,2568,-7.0023,124.7870,25.1385,97.5263,496.3260,0.0000,0.0000,Pass
D26-01_03,60,2578,-6.6806,124.7680,25.1195,98.2491,495.5760,0.0000,0.0000,Pass
D26-01_03,60,2579,-6.6027,124.7680,25.0878,97.1937,494.3260,0.0000,0.0000,Pass
D26-01_03,60,2580,-6.4339,124.7690,25.3466,97.9375,504.5770,0.0000,0.0000,Pass
D26-01_03,60,2581,-6.3559,124.7690,25.2648,98.3244,501.3270,0.0000,0.0000,Pass
D26-01_03,60,2582,-6.1874,124.7700,25.2963,97.2104,502.5770,0.0000,0.0000,Pass
D26-01_03,60,2583,-6.1093,124.7710,25.3528,97.2510,504.8270,0.0000,0.0000,Pass
D26-01_03,60,2584,-5.9405,124.7710,25.1891,97.5705,498.3270,0.0000,0.0000,Pass
D26-01_03,60,2585,-5.8624,124.7720,25.1701,97.8920,497.5760,0.0000,0.0000,Pass
D26-01_03,60,2586,-5.6935,124.7720,25.2900,96.7636,502.3270,0.0000,0.0000,Pass
D26-01_03,60,2587,-5.6153,124.7730,25.2648,96.6441,501.3270,0.0000,0.0000,Pass
D26-01_03,60,2588,-5.4463,124.7730,25.3654,96.2068,505.3280,0.0000,0.0000,Pass
D26-01_03,60,2620,-7.0411,124.7480,25.1385,96.8449,496.3260,0.0000,0.0000,Pass
D26-01_03,60,2621,-7.1790,124.7470,25.0369,96.2800,492.3260,0.0000,0.0000,Pass
D26-01_03,60,2665,-6.7649,124.7440,25.2333,97.6491,500.0770,0.0000,0.0000,Pass
D26-01_03,60,2674,-6.9409,124.7260,25.0624,97.2559,493.3260,0.0000,0.0000,Pass
D26-01_03,60,2685,-6.6803,124.7200,25.0878,98.4277,494.3260,0.0000,0.0000,Pass
D26-01_03,60,2686,-6.6024,124.7200,25.1891,98.1278,498.3270,0.0000,0.0000,Pass
D26-01_03,60,2687,-6.4338,124.7210,25.2080,98.4099,499.0770,0.0000,0.0000,Pass
D26-01_03,60,2688,-6.3557,124.7210,25.1638,96.9379,497.3260,0.0000,0.0000,Pass
D26-01_03,60,2689,-6.1871,124.7230,25.0687,97.4295,493.5760,0.0000,0.0000,Pass
D26-01_03,60,2690,-6.1092,124.7230,25.1574,98.0617,497.0760,0.0000,0.0000,Pass
D26-01_03,60,2691,-5.9403,124.7240,25.2585,97.9596,501.0770,0.0000,0.0000,Pass
D26-01_03,60,2692,-5.8623,124.7240,25.2080,97.9186,499.0770,0.0000,0.0000,Pass
D26-01_03,60,2693,-5.6932,124.7240,25.1068,97.2426,495.0760,0.0000,0.0000,Pass
D26-01_03,60,2694,-5.6152,124.7250,25.3026,95.5539,502.8270,0.0000,0.0000,Pass
D26-01_03,60,2695,-5.4461,124.7250,25.2333,96.4912,500.0770,0.0000,0.0000,Pass
D26-01_03,60,2757,-6.2715,124.7040,25.0751,98.2974,493.8260,0.0000,0.0000,Pass
D26-01_03,60,2758,-5.7777,124.7050,25.1701,97.0100,497.5760,0.0000,0.0000,Pass
D26-01_03,60,2769,-6.8037,124.6910,25.0560,97.2803,493.0760,0.0000,0.0000,Pass
D26-01_03,60,2770,-6.7257,124.6910,25.0687,96.9200,493.5760,0.0000,0.0000,Pass
D26-01_03,60,2771,-6.5570,124.6920,25.1827,97.7300,498.0760,0.0000,0.0000,Pass
D26-01_03,60,2772,-6.4790,124.6920,25.1131,98.2795,495.3260,0.0000,0.0000,Pass
D26-01_03,60,2773,-6.0636,124.6940,25.3026,97.5590,502.8270,0.0000,0.0000,Pass
D26-01_03,60,2774,-5.9857,124.6940,25.3277,97.5670,503.8270,0.0000,0.0000,Pass
D26-01_03,60,2775,-5.5696,124.6960,25.3842,96.8569,506.0780,0.0000,0.0000,Pass
D26-01_03,60,2776,-5.4915,124.6960,25.3403,95.6883,504.3270,0.0000,0.0000,Pass
D26-01_03,60,2797,-6.9019,124.6870,25.0687,96.8005,493.5760,0.0000,0.0000,Pass
D26-01_03,60,2800,-5.9857,124.6940,25.3277,97.5670,503.8270,0.0000,0.0000,Pass
D26-01_03,60,2844,-6.9407,124.6480,25.0051,97.0335,491.0750,0.0000,0.0000,Pass
D26-01_03,60,2846,-6.0636,124.6460,25.2396,96.8705,500.3270,0.0000,0.0000,Pass
D26-01_03,60,2855,-6.8034,124.6430,25.1195,97.1860,495.5760,0.0000,0.0000,Pass
D26-01_03,60,2856,-6.7255,124.6430,25.2080,97.1168,499.0770,0.0000,0.0000,Pass
D26-01_03,60,2857,-6.5567,124.6440,25.1891,97.0895,498.3270,0.0000,0.0000,Pass
D26-01_03,60,2858,-6.4787,124.6440,25.1321,97.1535,496.0760,0.0000,0.0000,Pass
D26-01_03,60,2859,-5.9854,124.6460,25.2522,97.0066,500.8270,0.0000,0.0000,Pass
D26-01_03,60,2860,-5.5694,124.6480,25.3717,95.4342,505.5780,0.0000,0.0000,Pass
D26-01_03,60,2861,-5.4913,124.6480,25.3528,95.4960,504.8270,0.0000,0.0000,Pass
D26-01_03,60,2919,-6.2713,124.6350,25.1827,98.7168,498.0760,0.0000,0.0000,Pass
D26-01_03,60,2920,-5.7775,124.6370,25.1764,96.6365,497.8260,0.0000,0.0000,Pass
D26-01_03,60,2927,-7.0406,124.6260,25.2963,96.6765,502.5770,0.0000,0.0000,Pass
D26-01_03,60,2939,-7.1786,124.6120,25.2270,94.8774,499.8270,0.0000,0.0000,Pass
D26-01_03,60,2940,-6.6800,124.6140,25.1891,97.4949,498.3270,0.0000,0.0000,Pass
D26-01_03,60,2941,-6.6020,124.6140,25.2017,97.6009,498.8270,0.0000,0.0000,Pass
D26-01_03,60,2942,-6.4333,124.6150,25.1891,98.7988,498.3270,0.0000,0.0000,Pass
D26-01_03,60,2943,-6.3553,124.6150,25.0560,98.0031,493.0760,0.0000,0.0000,Pass
D26-01_03,60,2944,-6.1867,124.6170,25.1321,97.1100,496.0760,0.0000,0.0000,Pass
D26-01_03,60,2945,-6.1087,124.6170,25.1131,98.7281,495.3260,0.0000,0.0000,Pass
D26-01_03,60,2946,-5.9399,124.6170,25.1638,97.5091,497.3260,0.0000,0.0000,Pass
D26-01_03,60,2947,-5.8618,124.6180,25.1764,97.3473,497.8260,0.0000,0.0000,Pass
D26-01_03,60,2948,-5.6929,124.6180,25.3466,96.8788,504.5770,0.0000,0.0000,Pass
D26-01_03,60,2949,-5.6147,124.6190,25.1954,97.0462,498.5770,0.0000,0.0000,Pass
D26-01_03,60,2950,-5.4457,124.6190,25.3466,95.1658,504.5770,0.0000,0.0000,Pass
D26-01_03,60,2982,-5.8618,124.6180,25.1764,97.3473,497.8260,0.0000,0.0000,Pass
D26-01_03,60,3025,-6.7643,124.5900,25.1068,97.2256,495.0760,0.0000,0.0000,Pass
D26-01_03,60,3031,-7.0794,124.5870,25.1638,96.1038,497.3260,0.0000,0.0000,Pass
D26-01_03,60,3032,-7.0015,124.5870,25.1954,96.5604,498.5770,0.0000,0.0000,Pass
D26-01_03,60,3049,-6.6798,124.5660,25.1701,96.3051,497.5760,0.0000,0.0000,Pass
D26-01_03,60,3050,-6.6018,124.5670,25.0051,97.3684,491.0750,0.0000,0.0000,Pass
D26-01_03,60,3051,-6.4331,124.5670,25.1385,97.6086,496.3260,0.0000,0.0000,Pass
D26-01_03,60,3052,-6.3551,124.5680,25.1258,98.2761,495.8260,0.0000,0.0000,Pass
D26-01_03,60,3053,-6.1866,124.5690,25.1764,96.8714,497.8260,0.0000,0.0000,Pass
D26-01_03,60,3054,-6.1085,124.5690,25.1448,96.6059,496.5760,0.0000,0.0000,Pass
D26-01_03,60,3055,-5.9397,124.5700,25.1764,97.1625,497.8260,0.0000,0.0000,Pass
D26-01_03,60,3056,-5.8616,124.5700,25.2900,97.3023,502.3270,0.0000,0.0000,Pass
D26-01_03,60,3057,-5.6927,124.5700,25.3403,96.0829,504.3270,0.0000,0.0000,Pass
D26-01_03,60,3058,-5.6146,124.5710,25.2837,95.1771,502.0770,0.0000,0.0000,Pass
D26-01_03,60,3059,-5.4455,124.5710,25.3026,95.3279,502.8270,0.0000,0.0000,Pass
D26-01_03,60,3116,-7.0404,124.5480,25.1195,96.3261,495.5760,0.0000,0.0000,Pass
D26-01_03,60,3118,-6.0241,124.5510,25.0814,96.7786,494.0760,0.0000,0.0000,Pass
D26-01_03,60,3119,-5.5299,124.5520,25.1004,95.2890,494.8260,0.0000,0.0000,Pass
D26-01_03,60,3124,-6.0241,124.5510,25.0814,96.7786,494.0760,0.0000,0.0000,Pass
D26-01_03,60,3131,-6.8031,124.5370,25.0751,97.5912,493.8260,0.0000,0.0000,Pass
D26-01_03,60,3132,-6.7250,124.5370,25.1638,97.8289,497.3260,0.0000,0.0000,Pass
D26-01_03,60,3133,-6.3099,124.5390,25.3403,97.4584,504.3270,0.0000,0.0000,Pass
D26-01_03,60,3134,-6.2318,124.5390,25.3591,97.3926,505.0780,0.0000,0.0000,Pass
D26-01_03,60,3135,-5.8161,124.5410,25.2837,96.1772,502.0770,0.0000,0.0000,Pass
D26-01_03,60,3136,-5.7381,124.5410,25.2270,97.0543,499.8270,0.0000,0.0000,Pass
D26-01_03,60,3161,-7.1783,124.5340,25.2206,94.1604,499.5770,0.0000,0.0000,Pass
D26-01_03,60,3163,-6.9402,124.5260,25.2080,94.7180,499.0770,0.0000,0.0000,Pass
D26-01_03,60,3200,-6.6797,124.5130,25.1891,96.9437,498.3270,0.0000,0.0000,Pass
D26-01_03,60,3217,-7.1781,124.4860,25.1511,93.8440,496.8260,0.0000,0.0000,Pass
D26-01_03,60,3218,-6.9790,124.4870,25.1891,96.1454,498.3270,0.0000,0.0000,Pass
D26-01_03,60,3219,-6.9011,124.4870,25.0497,96.4245,492.8260,0.0000,0.0000,Pass
D26-01_03,60,3220,-6.8028,124.4890,25.0751,96.4877,493.8260,0.0000,0.0000,Pass
D26-01_03,60,3221,-6.7248,124.4890,25.1511,97.1988,496.8260,0.0000,0.0000,Pass
D26-01_03,60,3222,-6.3097,124.4910,25.3654,96.4979,505.3280,0.0000,0.0000,Pass
D26-01_03,60,3223,-6.2317,124.4920,25.3088,96.5546,503.0770,0.0000,0.0000,Pass
D26-01_03,60,3224,-5.8158,124.4930,25.2963,95.8377,502.5770,0.0000,0.0000,Pass
D26-01_03,60,3225,-5.7378,124.4930,25.3591,96.1792,505.0780,0.0000,0.0000,Pass
D26-01_03,60,3287,-6.0237,124.4820,25.2396,96.6577,500.3270,0.0000,0.0000,Pass
D26-01_03,60,3288,-5.5297,124.4840,25.1891,95.8915,498.3270,0.0000,0.0000,Pass
D26-01_03,60,3301,-6.6794,124.4600,25.1511,97.6575,496.8260,0.0000,0.0000,Pass
D26-01_03,60,3302,-6.6013,124.4610,25.0751,96.7415,493.8260,0.0000,0.0000,Pass
D26-01_03,60,3303,-6.4326,124.4610,25.1638,96.7136,497.3260,0.0000,0.0000,Pass
D26-01_03,60,3304,-6.3547,124.4620,25.1574,97.2924,497.0760,0.0000,0.0000,Pass
D26-01_03,60,3305,-6.1861,124.4630,25.2396,96.2058,500.3270,0.0000,0.0000,Pass
D26-01_03,60,3306,-6.1081,124.4630,25.1131,96.0641,495.3260,0.0000,0.0000,Pass
D26-01_03,60,3307,-5.9392,124.4640,25.1195,97.3253,495.5760,0.0000,0.0000,Pass
D26-01_03,60,3308,-5.8612,124.4640,25.3340,96.0297,504.0770,0.0000,0.0000,Pass
D26-01_03,60,3309,-5.6922,124.4640,25.2711,95.7724,501.5770,0.0000,0.0000,Pass
D26-01_03,60,3310,-5.6141,124.4650,25.2900,94.8210,502.3270,0.0000,0.0000,Pass
D26-01_03,60,3311,-5.4451,124.4650,25.3842,93.3169,506.0780,0.0000,0.0000,Pass
D26-01_03,60,3343,-6.9399,124.4480,25.1638,95.6517,497.3260,0.0000,0.0000,Pass
D26-01_03,60,3388,-6.7636,124.4360,25.0941,96.3544,494.5760,0.0000,0.0000,Pass
D26-01_03,60,3394,-7.0399,124.4250,25.2080,95.2323,499.0770,0.0000,0.0000,Pass
D26-01_03,60,3411,-6.6792,124.4120,25.1195,97.2989,495.5760,0.0000,0.0000,Pass
D26-01_03,60,3412,-6.6012,124.4130,25.1511,95.5646,496.8260,0.0000,0.0000,Pass
D26-01_03,60,3413,-6.4325,124.4130,25.1511,96.9759,496.8260,0.0000,0.0000,Pass
D26-01_03,60,3414,-6.3545,124.4140,25.1385,96.1656,496.3260,0.0000,0.0000,Pass
D26-01_03,60,3415,-6.1860,124.4150,25.1448,95.5383,496.5760,0.0000,0.0000,Pass
D26-01_03,60,3416,-6.1079,124.4150,25.2522,96.9076,500.8270,0.0000,0.0000,Pass
D26-01_03,60,3417,-5.9390,124.4160,25.2143,95.5883,499.3270,0.0000,0.0000,Pass
D26-01_03,60,3418,-5.8610,124.4160,25.1764,95.5357,497.8260,0.0000,0.0000,Pass
D26-01_03,60,3419,-5.6920,124.4160,25.2522,93.8923,500.8270,0.0000,0.0000,Pass
D26-01_03,60,3420,-5.6139,124.4170,25.2900,94.4593,502.3270,0.0000,0.0000,Pass
D26-01_03,60,3421,-5.4449,124.4170,25.3905,93.5456,506.3280,0.0000,0.0000,Pass
D26-01_03,60,3448,-7.1777,124.4080,25.1511,94.1550,496.8260,0.0000,0.0000,Pass
D26-01_03,60,3484,-6.2702,124.3960,25.2206,96.1452,499.5770,0.0000,0.0000,Pass
D26-01_03,60,3485,-5.7763,124.3970,25.1574,95.6963,497.0760,0.0000,0.0000,Pass
D26-01_03,60,3493,-7.0786,124.3860,25.2206,93.4799,499.5770,0.0000,0.0000,Pass
D26-01_03,60,3494,-7.0007,124.3870,25.2711,94.2218,501.5770,0.0000,0.0000,Pass
D26-01_03,60,3503,-6.8024,124.3830,25.0751,95.4866,493.8260,0.0000,0.0000,Pass
D26-01_03,60,3504,-6.7244,124.3830,25.2459,96.1305,500.5770,0.0000,0.0000,Pass
D26-01_03,60,3505,-6.5557,124.3840,25.1258,96.6220,495.8260,0.0000,0.0000,Pass
D26-01_03,60,3506,-6.4778,124.3840,25.1511,96.0203,496.8260,0.0000,0.0000,Pass
D26-01_03,60,3507,-6.0623,124.3860,25.2333,96.5133,500.0770,0.0000,0.0000,Pass
D26-01_03,60,3508,-5.9843,124.3860,25.3591,96.8005,505.0780,0.0000,0.0000,Pass
D26-01_03,60,3509,-5.5684,124.3880,25.3088,95.1799,503.0770,0.0000,0.0000,Pass
D26-01_03,60,3510,-5.4902,124.3880,25.3277,93.8546,503.8270,0.0000,0.0000,Pass
D26-01_03,60,3534,-7.1777,124.3600,25.0497,94.5202,492.8260,0.0000,0.0000,Pass
D26-01_03,60,3565,-6.6789,124.3590,25.2017,96.1991,498.8270,0.0000,0.0000,Pass
D26-01_03,60,3580,-7.0395,124.3480,25.2459,94.0554,500.5770,0.0000,0.0000,Pass
D26-01_03,60,3585,-6.8022,124.3350,25.0560,96.1926,493.0760,0.0000,0.0000,Pass
D26-01_03,60,3586,-6.7242,124.3350,25.2206,95.5034,499.5770,0.0000,0.0000,Pass
D26-01_03,60,3587,-6.5556,124.3360,25.1511,94.7308,496.8260,0.0000,0.0000,Pass
D26-01_03,60,3588,-6.4775,124.3360,25.1701,95.7158,497.5760,0.0000,0.0000,Pass
D26-01_03,60,3589,-6.0621,124.3380,25.2333,95.7091,500.0770,0.0000,0.0000,Pass
D26-01_03,60,3590,-5.9841,124.3380,25.3088,95.0278,503.0770,0.0000,0.0000,Pass
D26-01_03,60,3591,-5.5682,124.3400,25.3591,94.6636,505.0780,0.0000,0.0000,Pass
D26-01_03,60,3592,-5.4900,124.3400,25.4093,92.7654,507.0780,0.0000,0.0000,Pass
D26-01_03,60,3655,-6.9394,124.3260,25.0941,95.1021,494.5760,0.0000,0.0000,Pass
D26-01_03,60,3658,-6.2699,124.3270,25.2522,95.9016,500.8270,0.0000,0.0000,Pass
D26-01_03,60,3659,-5.7761,124.3290,25.1448,94.9798,496.5760,0.0000,0.0000,Pass
D26-01_03,60,3672,-6.6788,124.3060,25.1195,95.7317,495.5760,0.0000,0.0000,Pass
D26-01_03,60,3673,-6.6007,124.3060,25.1258,95.1257,495.8260,0.0000,0.0000,Pass
D26-01_03,60,3674,-6.4320,124.3070,25.2143,95.9172,499.3270,0.0000,0.0000,Pass
D26-01_03,60,3675,-6.3540,124.3070,25.1511,95.3462,496.8260,0.0000,0.0000,Pass
D26-01_03,60,3676,-6.1854,124.3090,25.2080,95.7137,499.0770,0.0000,0.0000,Pass
D26-01_03,60,3677,-6.1074,124.3090,25.2459,94.3779,500.5770,0.0000,0.0000,Pass
D26-01_03,60,3678,-5.9384,124.3090,25.2585,94.2349,501.0770,0.0000,0.0000,Pass
D26-01_03,60,3679,-5.8605,124.3100,25.1701,94.8531,497.5760,0.0000,0.0000,Pass
D26-01_03,60,3680,-5.6916,124.3100,25.2774,94.6953,501.8270,0.0000,0.0000,Pass
D26-01_03,60,3681,-5.6135,124.3110,25.3088,94.1401,503.0770,0.0000,0.0000,Pass
D26-01_03,60,3682,-5.4444,124.3110,25.3151,92.3192,503.3270,0.0000,0.0000,Pass
D26-01_03,60,3717,-6.9004,124.2870,25.1701,94.6020,497.5760,0.0000,0.0000,Pass
D26-01_03,60,3720,-7.1772,124.2820,25.2206,93.8389,499.5770,0.0000,0.0000,Pass
D26-01_03,60,3763,-6.7630,124.2820,25.0560,96.6593,493.0760,0.0000,0.0000,Pass
D26-01_03,60,3780,-6.6785,124.2580,25.1448,93.8090,496.5760,0.0000,0.0000,Pass
D26-01_03,60,3781,-6.6006,124.2590,25.1131,94.7941,495.3260,0.0000,0.0000,Pass
D26-01_03,60,3782,-6.4317,124.2590,25.1321,95.8472,496.0760,0.0000,0.0000,Pass
D26-01_03,60,3783,-6.3538,124.2600,25.2206,95.1797,499.5770,0.0000,0.0000,Pass
D26-01_03,60,3784,-6.1851,124.2610,25.1195,95.5771,495.5760,0.0000,0.0000,Pass
D26-01_03,60,3785,-6.1072,124.2610,25.1954,95.1451,498.5770,0.0000,0.0000,Pass
D26-01_03,60,3786,-5.9383,124.2620,25.2270,94.3681,499.8270,0.0000,0.0000,Pass
D26-01_03,60,3787,-5.8602,124.2620,25.2774,94.6326,501.8270,0.0000,0.0000,Pass
D26-01_03,60,3788,-5.6914,124.2620,25.3277,93.1809,503.8270,0.0000,0.0000,Pass
D26-01_03,60,3789,-5.6132,124.2630,25.2711,94.5439,501.5770,0.0000,0.0000,Pass
D26-01_03,60,3790,-5.4443,124.2630,25.3026,93.1645,502.8270,0.0000,0.0000,Pass
D26-01_03,60,3850,-6.9391,124.2480,25.1004,93.7395,494.8260,0.0000,0.0000,Pass
D26-01_03,60,3853,-6.5161,124.2400,25.0687,94.0144,493.5760,0.0000,0.0000,Pass
D26-01_03,60,3854,-6.0226,124.2420,25.2143,95.5370,499.3270,0.0000,0.0000,Pass
D26-01_03,60,3855,-5.5287,124.2440,25.2206,93.1286,499.5770,0.0000,0.0000,Pass
D26-01_03,60,3862,-7.1771,124.2310,25.1764,93.0409,497.8260,0.0000,0.0000,Pass
D26-01_03,60,3869,-6.8018,124.2290,25.0497,94.3662,492.8260,0.0000,0.0000,Pass
D26-01_03,60,3870,-6.7237,124.2290,25.2333,95.2681,500.0770,0.0000,0.0000,Pass
D26-01_03,60,3871,-6.3085,124.2310,25.6586,93.9731,517.0790,0.0000,0.0000,Pass
D26-01_03,60,3872,-6.2305,124.2310,25.4656,94.1518,509.3280,0.0000,0.0000,Pass
D26-01_03,60,3873,-5.8147,124.2330,25.2396,93.6295,500.3270,0.0000,0.0000,Pass
D26-01_03,60,3874,-5.7367,124.2330,25.2900,94.5385,502.3270,0.0000,0.0000,Pass
D26-01_03,60,3890,-7.0391,124.2250,25.3466,93.6274,504.5770,0.0000,0.0000,Pass
D26-01_03,60,3933,-6.6784,124.2050,25.1764,94.2391,497.8260,0.0000,0.0000,Pass
D26-01_03,60,3946,-7.0778,124.1860,25.2648,92.6817,501.3270,0.0000,0.0000,Pass
D26-01_03,60,3947,-6.9999,124.1870,25.2017,93.9062,498.8270,0.0000,0.0000,Pass
D26-01_03,60,3956,-6.8015,124.1810,25.0687,93.9023,493.5760,0.0000,0.0000,Pass
D26-01_03,60,3957,-6.7235,124.1810,25.2080,94.3780,499.0770,0.0000,0.0000,Pass
D26-01_03,60,3958,-6.3082,124.1830,25.6648,94.8380,517.3290,0.0000,0.0000,Pass
D26-01_03,60,3959,-6.2303,124.1830,25.4843,93.5494,510.0780,0.0000,0.0000,Pass
D26-01_03,60,3960,-5.8145,124.1850,25.3026,94.7420,502.8270,0.0000,0.0000,Pass
D26-01_03,60,3961,-5.7364,124.1850,25.3214,92.8788,503.5770,0.0000,0.0000,Pass
D26-01_03,60,4027,-6.0223,124.1740,25.3151,94.3993,503.3270,0.0000,0.0000,Pass
D26-01_03,60,4028,-5.5284,124.1760,25.2711,93.4123,501.5770,0.0000,0.0000,Pass
D26-01_03,60,4034,-7.1767,124.1530,25.2648,91.4466,501.3270,0.0000,0.0000,Pass
D26-01_03,60,4040,-6.6781,124.1520,25.2963,93.5619,502.5770,0.0000,0.0000,Pass
D26-01_03,60,4042,-6.4313,124.1530,25.1321,93.9202,496.0760,0.0000,0.0000,Pass
D26-01_03,228,286,5.7017,13.3656,25.4843,91.5453,510.0780,0.0000,0.0000,Pass
D26-01_03,228,287,5.8138,13.3660,25.6462,91.8049,516.5790,0.0000,0.0000,Pass
D26-01_03,228,293,6.3481,13.3195,25.5467,95.6223,512.5790,0.0000,0.0000,Pass
D26-01_03,228,294,6.3960,13.3196,25.6027,95.3651,514.8290,0.0000,0.0000,Pass
D26-01_03,228,295,6.6080,13.3208,25.6027,94.4834,514.8290,0.0000,0.0000,Pass
D26-01_03,228,296,6.6560,13.3209,25.6214,97.8775,515.5790,0.0000,0.0000,Pass
D26-01_03,228,337,5.9773,13.3058,25.4531,95.0890,508.8280,0.0000,0.0000,Pass
D26-01_03,228,338,6.1771,13.3065,25.4343,96.4243,508.0780,0.0000,0.0000,Pass
D26-01_03,228,339,7.1756,13.3106,25.6027,94.8834,514.8290,0.0000,0.0000,Pass
D26-01_03,228,340,7.3760,13.3116,25.7268,92.9716,519.8300,0.0000,0.0000,Pass
D26-01_03,228,367,5.9775,13.2278,25.4218,95.9117,507.5780,0.0000,0.0000,Pass
D26-01_03,228,368,6.1774,13.2285,25.3842,96.0149,506.0780,0.0000,0.0000,Pass
D26-01_03,228,369,7.1758,13.2326,25.5841,95.4903,514.0790,0.0000,0.0000,Pass
D26-01_03,228,373,7.3761,13.2335,25.6834,93.1330,518.0800,0.0000,0.0000,Pass
D26-01_03,228,380,6.8653,13.2253,25.5467,96.8862,512.5790,0.0000,0.0000,Pass
D26-01_03,228,381,6.9192,13.2256,25.5405,96.3838,512.3290,0.0000,0.0000,Pass
D26-01_03,228,434,5.7024,13.1944,25.5031,92.6940,510.8280,0.0000,0.0000,Pass
D26-01_03,228,435,5.8144,13.1948,25.6276,93.8254,515.8290,0.0000,0.0000,Pass
D26-01_03,228,441,5.9778,13.1608,25.4218,96.1320,507.5780,0.0000,0.0000,Pass
D26-01_03,228,442,7.1760,13.1655,25.5093,96.1815,511.0780,0.0000,0.0000,Pass
D26-01_03,228,468,5.9779,13.0828,25.3591,96.9533,505.0780,0.0000,0.0000,Pass
