Repository: kimminkuy70-coder/Parameter

# 실험데이터 (X-ray Void 검사 DOE)

4개 실험 데이터셋을 압축 해제해 정리한 폴더입니다. 각 폴더 하위는 장비 원본 결과(CSV·이미지·DIEMap 등)입니다.

## 폴더 구성

| 폴더 | 내용 | 파라미터 출처 |
|------|------|---------------|
| `공정모델링_DOE_2anchor_3anchor_Fmin32_측정직경모델/` | 26µm·86µm 2-anchor DOE (D26-xx, D86-xx) | **내장 엑셀** `*.xlsx` (실험별 kV·R·F·W) |
| `공정모델링_실험런시트_43런/` | 43런 핵심판 실행분 (kV1~4, R1~6, F32/F64, W4/W6) | **내장 엑셀** `*.xlsx` (Phase1~4 시트) |
| `TEST/` | kV·W 스윕 (TEST1~6) | **폴더명에 이미 표기** (예: `TEST_60_4` = 60kV·4W) |
| `TB500M_T_TEST_RUN/` | TB500M RUN01~13 + BUMPSIZE1/2 | **폴더명 추가함** (아래 매핑, 기존 브랜치 RunID 대조) |

## 파라미터 참조 방법

- **DOE / 43런**: 각 폴더 안의 엑셀 시트에 실험(Global_Run_ID / Run)별 파라미터가 적혀 있습니다.
  - 예: `D26-01`=60kV·R0.5·F64·W4(Center), `D26-06`=60kV·R0.35·F128·W4 등.
  - `D26-01_03` 폴더는 **1~3번 실험(Center 3반복)을 한 번에 진행**한 것이라 결과 폴더가 `17-1/17-2/17-3` 3개입니다. `D86-01_03`도 동일.
- **TEST**: 폴더명 `TEST_(kV)_(W)` 형식으로 파라미터가 이미 들어 있어 그대로 두었습니다.
- **TB500M**: 원본은 `TB500M_T_TEST_RUN1` 처럼 파라미터가 없어, **기존 브랜치 결과 파일과 RunID(파일명 `_NNNN`)를 대조**해 파라미터를 폴더명에 추가했습니다.

## TB500M 폴더명 매핑 (RunID 대조)

| 원본 | RunID | 새 폴더명 |
|------|-------|-----------|
| RUN1 | 3535 | RUN01_60kV_4.0W_PASS |
| RUN2 | 3534 | RUN02_55kV_3.5W_FAIL |
| RUN3 | 3536 | RUN03_65kV_4.5W_FAIL |
| RUN4 | 3537 | RUN04_55kV_4.5W_FAIL |
| RUN5 | 3538 | RUN05_65kV_3.5W_FAIL |
| RUN6 | 3539 | RUN06_60kV_4.0W_PASS |
| RUN7 | 3540 | RUN07_55kV_4.0W_FAIL |
| RUN8 | 3541 | RUN08_65kV_4.0W_FAIL |
| RUN9 | 3542 | RUN09_60kV_3.5W_PASS |
| RUN10 | 3543 | RUN10_60kV_4.5W_PASS |
| RUN12 | 3544 | RUN12_62.5kV_4.0W_PASS |
| RUN13 | 3563 | RUN13 (기존 브랜치에 없어 **파라미터 미상**) |
| BUMPSIZE1 | 3529 | BUMPSIZE1_60kV_4.0W |
| BUMPSIZE2 | 3530 | BUMPSIZE2_60kV_4.0W |

- RUN11은 원본·브랜치 모두 없습니다.
- `RUN01`에는 `RUN1/`, `RUN1_1/` (반복 측정) 두 하위가 있습니다.
- **RUN13(3563)**은 기존 브랜치에 대응 폴더가 없어 파라미터를 확정하지 못했습니다 — 원하시면 알려주세요.

File: 실험데이터/공정모델링_실험런시트_43런/R1/26um/17-1/DieLevel/WBA_DieResult_0242_3676.csv
BumpId,Flag,Failure,Diameter,Area,Roundness,VoidFraction,LargestVoidFraction,VoidNumber,Centre_X,Centre_Y,LargestVoidDiameterFraction
2757,1,0,12.9139,130.9800,90.0877,0.0000,0.0000,0,-135.5530,-3.3615,0.0000
2770,1,0,12.7990,128.6600,93.7637,0.0000,0.0000,0,-135.9890,-3.3634,0.0000
2771,2,0,0.0000,0.0000,0.0000,0.0000,0.0000,0,0.0000,0.0000,0.0000
2772,3,11,18.7678,0.0000,0.0000,0.0000,0.0000,0,0.0000,0.0000,0.0000
2773,2,0,0.0000,0.0000,0.0000,0.0000,0.0000,0,0.0000,0.0000,0.0000
2846,1,0,12.6750,126.1790,98.5092,0.0000,0.0000,0,-135.3370,-3.4036,0.0000
2856,1,0,12.8249,129.1800,94.1862,0.0000,0.0000,0,-135.9880,-3.3977,0.0000
2857,2,0,0.0000,0.0000,0.0000,0.0000,0.0000,0,0.0000,0.0000,0.0000
2858,1,0,12.4664,122.0590,94.5860,0.0000,0.0000,0,-135.7390,-3.4245,0.0000
2919,1,0,12.4786,122.2990,93.0339,0.0000,0.0000,0,-135.5530,-3.4237,0.0000
2940,1,0,12.5071,122.8590,96.6176,0.0000,0.0000,0,-135.9530,-3.4656,0.0000
2941,1,0,12.4295,121.3390,95.6584,0.0000,0.0000,0,-135.8710,-3.4462,0.0000
2942,1,0,12.5377,123.4590,96.8064,0.0000,0.0000,0,-135.6890,-3.4363,0.0000
2943,1,0,12.3597,119.9780,93.3010,0.0000,0.0000,0,-135.6270,-3.4360,0.0000
2944,1,0,12.7910,128.5000,92.4504,0.0000,0.0000,0,-135.4340,-3.4444,0.0000
2945,1,0,12.8407,129.5000,90.1940,0.0000,0.0000,0,-135.3680,-3.4347,0.0000
3049,1,0,12.3432,119.6580,94.7182,0.0000,0.0000,0,-135.9530,-3.5001,0.0000
3050,1,0,12.7092,126.8590,97.2896,0.0000,0.0000,0,-135.8710,-3.4925,0.0000
3051,1,0,12.5051,122.8190,90.3385,0.0000,0.0000,0,-135.6890,-3.4983,0.0000
3052,1,0,12.4029,120.8190,96.3808,0.0000,0.0000,0,-135.6270,-3.4980,0.0000
3053,1,0,12.6328,125.3390,94.4032,0.0000,0.0000,0,-135.4340,-3.4908,0.0000
3054,1,0,12.6931,126.5390,95.8553,0.0000,0.0000,0,-135.3560,-3.4848,0.0000
3118,1,0,12.9316,131.3400,88.4723,0.0024,0.0024,1,-135.2820,-3.4968,0.0494
3124,1,0,12.9316,131.3400,88.6567,0.0000,0.0000,0,-135.2820,-3.4968,0.0000
3132,1,0,12.5133,122.9790,92.9049,0.0000,0.0000,0,-135.9880,-3.5343,0.0000
3133,1,0,12.1204,115.3780,96.1252,0.0000,0.0000,0,-135.5720,-3.5290,0.0000
3134,1,0,12.4745,122.2190,95.3833,0.0000,0.0000,0,-135.4990,-3.5153,0.0000
3200,1,0,12.5295,123.2990,95.4206,0.0000,0.0000,0,-135.9530,-3.5342,0.0000
3221,1,0,12.6710,126.0990,90.6170,0.0000,0.0000,0,-135.9880,-3.5687,0.0000
3222,1,0,12.6126,124.9390,95.4836,0.0000,0.0000,0,-135.5650,-3.5598,0.0000
3223,2,0,0.0000,0.0000,0.0000,0.0000,0.0000,0,0.0000,0.0000,0.0000
3287,1,0,12.6911,126.4990,89.4887,0.0000,0.0000,0,-135.2810,-3.5587,0.0000
3301,1,0,12.6388,125.4590,98.7272,0.0000,0.0000,0,-135.9410,-3.5906,0.0000
3302,2,0,0.0000,0.0000,0.0000,0.0000,0.0000,0,0.0000,0.0000,0.0000
3303,1,0,13.4396,141.8620,97.1611,0.0000,0.0000,0,-135.7080,-3.5798,0.0000
3304,2,0,0.0000,0.0000,0.0000,0.0000,0.0000,0,0.0000,0.0000,0.0000
3305,1,0,12.4786,122.2990,93.9139,0.0000,0.0000,0,-135.4470,-3.5903,0.0000
3306,1,0,12.6590,125.8590,91.2108,0.0000,0.0000,0,-135.3750,-3.5902,0.0000
3411,1,0,12.6911,126.4990,95.6708,0.0000,0.0000,0,-135.9360,-3.6427,0.0000
3412,2,0,0.0000,0.0000,0.0000,0.0000,0.0000,0,0.0000,0.0000,0.0000
3413,1,0,19.3676,294.6050,41.8564,0.0278,0.0114,7,-135.7050,-3.6675,0.1068
3414,2,0,0.0000,0.0000,0.0000,0.0000,0.0000,0,0.0000,0.0000,0.0000
3415,2,0,0.0000,0.0000,0.0000,0.0000,0.0000,0,0.0000,0.0000,0.0000
3416,2,0,0.0000,0.0000,0.0000,0.0000,0.0000,0,0.0000,0.0000,0.0000
3484,1,0,19.6145,302.1660,42.8880,0.0314,0.0175,6,-135.5280,-3.6668,0.1322
3504,1,0,12.5984,124.6590,95.8973,0.0000,0.0000,0,-135.9850,-3.6829,0.0000
3505,1,0,12.5275,123.2590,80.7365,0.0000,0.0000,0,-135.8200,-3.6832,0.0000
3506,1,0,14.4161,163.2250,77.0290,0.0439,0.0439,1,-135.7570,-3.6739,0.2095
3507,1,0,18.4020,265.9610,41.7069,0.0241,0.0081,5,-135.3220,-3.6659,0.0901
3565,1,0,12.4868,122.4590,95.8110,0.0000,0.0000,0,-135.9360,-3.7085,0.0000
3586,1,0,12.3638,120.0580,97.4014,0.0000,0.0000,0,-135.9950,-3.7195,0.0000
3587,1,0,19.1214,287.1640,41.7289,0.0155,0.0063,4,-135.8200,-3.7394,0.0792
3588,1,0,18.9676,282.5630,40.4581,0.0160,0.0074,4,-135.7570,-3.7153,0.0858
3589,1,0,13.1697,136.2210,77.9929,0.0126,0.0126,1,-135.3220,-3.7199,0.1124
3658,1,0,14.9470,175.4670,70.7260,0.0347,0.0207,4,-135.5270,-3.7200,0.1440
3672,1,0,18.4627,267.7210,39.6591,0.0241,0.0146,2,-135.9360,-3.7403,0.1210
3673,1,0,13.3350,139.6610,96.4807,0.0000,0.0000,0,-135.8740,-3.7475,0.0000
3674,1,0,18.4282,266.7210,39.2990,0.0472,0.0373,5,-135.7050,-3.7628,0.1933
3675,2,0,0.0000,0.0000,0.0000,0.0000,0.0000,0,0.0000,0.0000,0.0000
3676,1,0,19.0239,284.2440,40.6778,0.0162,0.0093,4,-135.4510,-3.7617,0.0964
3677,1,0,17.9579,253.2790,39.7570,0.0622,0.0603,2,-135.3740,-3.7613,0.2456
3780,2,0,0.0000,0.0000,0.0000,0.0000,0.0000,0,0.0000,0.0000,0.0000
3781,1,0,13.4150,141.3420,90.1931,0.0000,0.0000,0,-135.8620,-3.7973,0.0000
3782,1,0,13.5058,143.2620,58.7639,0.0553,0.0475,3,-135.7040,-3.8051,0.2179
3783,1,0,18.2197,260.7200,40.8204,0.0531,0.0489,3,-135.6280,-3.8100,0.2212
3784,1,0,19.0119,283.8840,42.9831,0.0505,0.0282,6,-135.4510,-3.8093,0.1679
3785,1,0,18.3590,264.7210,41.0747,0.0567,0.0410,5,-135.3740,-3.8089,0.2024
3853,1,0,18.6876,274.2820,39.6918,0.0312,0.0178,4,-135.7810,-3.8107,0.1334
3854,1,0,13.2218,137.3010,89.3585,0.0000,0.0000,0,-135.2840,-3.8253,0.0000
3870,1,0,12.3080,118.9780,97.1523,0.0000,0.0000,0,-135.9840,-3.8302,0.0000
3871,1,0,12.5112,122.9390,95.9311,0.0000,0.0000,0,-135.5780,-3.8231,0.0000
3872,1,0,14.5498,166.2660,76.0794,0.0409,0.0149,6,-135.4750,-3.8155,0.1221
3933,1,0,12.5112,122.9390,94.8804,0.0000,0.0000,0,-135.9350,-3.8509,0.0000
3957,1,0,12.3060,118.9380,95.9822,0.0000,0.0000,0,-135.9840,-3.8669,0.0000
3958,1,0,18.7895,277.2830,41.1725,0.0351,0.0131,7,-135.5510,-3.8578,0.1146
3959,1,0,12.8407,129.5000,96.1153,0.0000,0.0000,0,-135.5010,-3.8705,0.0000
4027,1,0,13.4377,141.8220,95.3892,0.0000,0.0000,0,-135.2970,-3.8804,0.0000
4040,1,0,12.2041,116.9780,98.5320,0.0000,0.0000,0,-135.9350,-3.8926,0.0000
4041,2,0,0.0000,0.0000,0.0000,0.0000,0.0000,0,0.0000,0.0000,0.0000
4042,1,0,19.0600,285.3240,41.8865,0.0289,0.0076,8,-135.7040,-3.9058,0.0870
4043,1,0,18.6944,274.4820,39.2062,0.0108,0.0066,3,-135.6280,-3.9058,0.0810
4044,1,0,18.5618,270.6020,39.6936,0.0101,0.0069,4,-135.4500,-3.9046,0.0834
4045,1,0,18.4047,266.0410,41.4191,0.0305,0.0223,4,-135.3740,-3.9046,0.1492
4149,1,0,18.4503,267.3610,39.8442,0.0193,0.0165,2,-135.9350,-3.9633,0.1283
4150,1,0,12.9533,131.7800,90.7696,0.0000,0.0000,0,-135.8490,-3.9336,0.0000
4151,3,11,27.6628,0.0000,0.0000,0.0000,0.0000,0,0.0000,0.0000,0.0000
4152,1,0,19.0453,284.8840,41.1656,0.0403,0.0185,4,-135.6280,-3.9530,0.1361
4153,1,0,18.4614,267.6810,39.7517,0.0489,0.0305,3,-135.4500,-3.9527,0.1746
4154,1,0,18.5673,270.7620,40.5671,0.0241,0.0123,5,-135.3730,-3.9520,0.1107
4221,2,0,0.0000,0.0000,0.0000,0.0000,0.0000,0,0.0000,0.0000,0.0000
4236,1,0,12.6247,125.1790,97.5581,0.0000,0.0000,0,-135.9840,-3.9771,0.0000
4237,1,0,19.0868,286.1240,41.0481,0.0182,0.0182,1,-135.8190,-3.9779,0.1348
4238,1,0,14.5112,165.3850,80.9594,0.0123,0.0123,1,-135.7420,-3.9839,0.1111
4239,1,0,18.2142,260.5600,39.1694,0.0395,0.0249,3,-135.3210,-3.9997,0.1577
4293,1,0,18.3729,265.1210,38.0005,0.0506,0.0356,2,-135.9350,-4.0027,0.1887
4323,1,0,12.4541,121.8190,98.6547,0.0000,0.0000,0,-135.9830,-4.0139,0.0000
4324,1,0,18.0879,256.9590,38.8583,0.0265,0.0064,5,-135.8180,-4.0258,0.0799
4325,1,0,12.7611,127.9000,93.7220,0.0025,0.0025,1,-135.7300,-4.0360,0.0500
4326,1,0,13.2584,138.0610,79.2685,0.0620,0.0620,1,-135.3350,-4.0301,0.2490
4396,1,0,18.2351,261.1600,39.7964,0.0412,0.0182,4,-135.5260,-4.0482,0.1350
4410,2,0,0.0000,0.0000,0.0000,0.0000,0.0000,0,0.0000,0.0000,0.0000
4411,1,0,12.4500,121.7390,93.8110,0.0000,0.0000,0,-135.8610,-4.0456,0.0000
4412,1,0,13.8870,151.4630,82.0002,0.0082,0.0082,1,-135.7040,-4.0557,0.0905
4429,1,0,18.7882,277.2430,40.4103,0.0218,0.0105,3,-135.6270,-4.0484,0.1026
4430,1,0,18.0667,256.3590,38.4316,0.0289,0.0215,4,-135.4500,-4.0479,0.1467
4431,1,0,18.5453,270.1210,41.2244,0.0443,0.0338,3,-135.3730,-4.0475,0.1838
4520,1,0,18.4710,267.9610,39.7432,0.0088,0.0081,2,-135.9340,-4.1082,0.0898
4521,1,0,12.3658,120.0980,96.6984,0.0000,0.0000,0,-135.8610,-4.1073,0.0000
4522,1,0,18.8180,278.1230,41.5681,0.0265,0.0091,9,-135.7030,-4.0967,0.0952
4523,1,0,13.3235,139.4210,79.4988,0.0098,0.0098,1,-135.6270,-4.1029,0.0988
4524,1,0,18.3396,264.1610,38.9797,0.0235,0.0118,2,-135.4490,-4.0956,0.1087
4525,1,0,18.3034,263.1200,39.6519,0.0274,0.0138,3,-135.3730,-4.0954,0.1176
4599,1,0,12.0762,114.5380,91.5703,0.0000,0.0000,0,-135.7800,-4.1053,0.0000
4600,1,0,18.7121,275.0020,41.5496,0.0211,0.0071,4,-135.2820,-4.1189,0.0844
4610,1,0,12.2624,118.0980,96.7783,0.0000,0.0000,0,-135.9940,-4.1392,0.0000
4621,1,0,12.3658,120.0980,97.0802,0.0000,0.0000,0,-135.5760,-4.1306,0.0000
4622,1,0,13.5604,144.4220,76.1617,0.0083,0.0055,2,-135.4880,-4.1261,0.0744
4653,1,0,18.4296,266.7610,39.7795,0.0189,0.0189,1,-135.9340,-4.1472,0.1375
4690,1,0,12.7011,126.6990,96.6900,0.0000,0.0000,0,-135.9830,-4.1611,0.0000
4691,1,0,13.2757,138.4210,79.0883,0.0078,0.0055,2,-135.5640,-4.1745,0.0741
4692,1,0,12.3370,119.5380,96.4475,0.0017,0.0017,1,-135.5000,-4.1782,0.0409
4762,1,0,17.7997,248.8380,38.1589,0.0328,0.0272,2,-135.7790,-4.1927,0.1648
4763,1,0,11.7013,107.5360,77.9107,0.0000,0.0000,0,-135.2830,-4.1865,0.0000
4786,2,0,0.0000,0.0000,0.0000,0.0000,0.0000,0,0.0000,0.0000,0.0000
4787,2,0,0.0000,0.0000,0.0000,0.0000,0.0000,0,0.0000,0.0000,0.0000
4788,3,11,27.1320,0.0000,0.0000,0.0000,0.0000,0,0.0000,0.0000,0.0000
4789,1,0,18.2756,262.3200,38.3312,0.0308,0.0139,5,-135.6260,-4.1921,0.1178
4790,1,0,18.6726,273.8420,40.8291,0.0180,0.0079,4,-135.4490,-4.1912,0.0888
4791,1,0,18.6781,274.0020,44.9605,0.0177,0.0069,5,-135.3730,-4.2399,0.0828

File: 실험데이터/공정모델링_실험런시트_43런/R1/26um/17-1/DieLevel/WBA_DieResult_0445_3676.csv
BumpId,Flag,Failure,Diameter,Area,Roundness,VoidFraction,LargestVoidFraction,VoidNumber,Centre_X,Centre_Y,LargestVoidDiameterFraction
2757,2,0,0.0000,0.0000,0.0000,0.0000,0.0000,0,0.0000,0.0000,0.0000
2770,1,0,12.0909,114.8180,92.9264,0.0000,0.0000,0,6.2926,-132.5640,0.0000
2771,1,0,12.0339,113.7370,97.4645,0.0000,0.0000,0,6.4743,-132.5680,0.0000
2772,2,0,0.0000,0.0000,0.0000,0.0000,0.0000,0,0.0000,0.0000,0.0000
2773,1,0,12.3039,118.8980,95.7313,0.0000,0.0000,0,6.9414,-132.5640,0.0000
2846,1,0,12.2167,117.2180,96.8729,0.0000,0.0000,0,6.9537,-132.6130,0.0000
2856,1,0,12.0551,114.1380,92.7291,0.0000,0.0000,0,6.2929,-132.6320,0.0000
2857,1,0,11.8225,109.7770,96.3854,0.0000,0.0000,0,6.4743,-132.6140,0.0000
2858,2,0,0.0000,0.0000,0.0000,0.0000,0.0000,0,0.0000,0.0000,0.0000
2919,2,0,0.0000,0.0000,0.0000,0.0000,0.0000,0,0.0000,0.0000,0.0000
2940,1,0,12.1770,116.4580,96.2853,0.0000,0.0000,0,6.3276,-132.6660,0.0000
2941,2,0,0.0000,0.0000,0.0000,0.0000,0.0000,0,0.0000,0.0000,0.0000
2942,1,0,12.5904,124.4990,92.8284,0.0000,0.0000,0,6.5908,-132.6580,0.0000
2943,1,0,11.9660,112.4570,92.0572,0.0000,0.0000,0,6.6647,-132.6450,0.0000
2944,2,0,0.0000,0.0000,0.0000,0.0000,0.0000,0,0.0000,0.0000,0.0000
2945,1,0,12.1498,115.9380,98.3807,0.0000,0.0000,0,6.9111,-132.6560,0.0000
3049,1,0,12.1853,116.6180,92.0268,0.0000,0.0000,0,6.3278,-132.7000,0.0000
3050,1,0,11.5192,104.2160,92.0422,0.0000,0.0000,0,6.4177,-132.7080,0.0000
3051,1,0,12.6650,125.9790,90.1043,0.0000,0.0000,0,6.6026,-132.7070,0.0000
3052,1,0,12.5498,123.6990,94.3254,0.0000,0.0000,0,6.6648,-132.7070,0.0000
3053,1,0,12.2271,117.4180,98.7251,0.0000,0.0000,0,6.8507,-132.7070,0.0000
3054,1,0,12.1916,116.7380,92.1086,0.0000,0.0000,0,6.9040,-132.6870,0.0000
3118,1,0,12.2728,118.2980,94.9032,0.0000,0.0000,0,6.9851,-132.7060,0.0000
3124,1,0,12.4684,122.0990,98.7847,0.0000,0.0000,0,6.9970,-132.7180,0.0000
3132,2,0,0.0000,0.0000,0.0000,0.0000,0.0000,0,0.0000,0.0000,0.0000
3133,1,0,12.7891,128.4600,96.5967,0.0000,0.0000,0,6.7149,-132.7190,0.0000
3134,1,0,12.1707,116.3380,96.2107,0.0000,0.0000,0,6.7766,-132.7190,0.0000
3200,1,0,11.7772,108.9370,96.6957,0.0000,0.0000,0,6.3443,-132.7640,0.0000
3221,1,0,11.8806,110.8570,94.1286,0.0000,0.0000,0,6.2955,-132.7800,0.0000
3222,1,0,13.8135,149.8630,78.7856,0.0272,0.0272,1,6.7273,-132.7700,0.1650
3223,1,0,12.6730,126.1390,97.9984,0.0000,0.0000,0,6.7775,-132.7770,0.0000
3287,1,0,12.8189,129.0600,86.7734,0.0000,0.0000,0,6.9805,-132.8030,0.0000
3301,1,0,11.8741,110.7370,96.8225,0.0000,0.0000,0,6.3443,-132.8060,0.0000
3302,1,0,12.5843,124.3790,97.1920,0.0000,0.0000,0,6.4298,-132.7820,0.0000
3303,1,0,17.9493,253.0390,40.0060,0.0280,0.0150,3,6.5748,-132.8120,0.1226
3304,1,0,17.5577,242.1170,37.5463,0.0329,0.0216,5,6.6509,-132.8110,0.1471
3305,1,0,17.9167,252.1190,39.2660,0.0278,0.0200,4,6.8277,-132.8110,0.1414
3306,1,0,12.2333,117.5380,91.8843,0.0000,0.0000,0,6.9040,-132.8030,0.0000
3411,1,0,11.4616,103.1760,87.5530,0.0000,0.0000,0,6.3448,-132.8450,0.0000
3412,1,0,12.4868,122.4590,96.3407,0.0000,0.0000,0,6.4060,-132.8440,0.0000
3413,1,0,17.7252,246.7580,37.4962,0.0313,0.0305,2,6.5750,-132.8600,0.1746
3414,1,0,17.2607,233.9960,37.2455,0.0475,0.0475,1,6.6511,-132.8590,0.2180
3415,1,0,18.1539,258.8400,39.8466,0.0386,0.0331,3,6.8279,-132.8580,0.1819
3416,1,0,17.3505,236.4360,38.3022,0.0484,0.0321,4,6.9044,-132.8580,0.1793
3484,1,0,17.7007,246.0780,38.4126,0.0374,0.0351,2,6.7517,-132.8590,0.1874
3504,1,0,12.1895,116.6980,95.3852,0.0000,0.0000,0,6.2855,-132.9040,0.0000
3505,1,0,17.8797,251.0790,39.0593,0.0476,0.0327,2,6.4608,-132.8840,0.1807
3506,1,0,13.2353,137.5810,71.2029,0.0768,0.0768,1,6.5229,-132.8660,0.2771
3507,1,0,17.7869,248.4780,39.1954,0.0530,0.0221,6,6.9566,-132.8580,0.1485
3565,1,0,11.8398,110.0970,98.5669,0.0000,0.0000,0,6.3447,-132.9070,0.0000
3586,1,0,12.1372,115.6980,97.5857,0.0000,0.0000,0,6.2962,-132.9270,0.0000
3587,1,0,17.7352,247.0380,37.9740,0.0385,0.0385,1,6.4608,-132.9310,0.1963
3588,1,0,11.8591,110.4570,96.7671,0.0000,0.0000,0,6.5491,-132.9200,0.0000
3589,1,0,12.6106,124.8990,85.7613,0.0000,0.0000,0,6.9429,-132.9360,0.0000
3658,1,0,17.7611,247.7580,40.2416,0.0635,0.0618,2,6.7522,-132.9540,0.2487
3672,1,0,12.0381,113.8170,97.4599,0.0000,0.0000,0,6.3448,-132.9470,0.0000
3673,1,0,12.8070,128.8200,96.1607,0.0000,0.0000,0,6.4187,-132.9560,0.0000
3674,1,0,17.5069,240.7170,37.6959,0.0499,0.0475,2,6.5754,-132.9540,0.2180
3675,1,0,17.4340,238.7170,38.1358,0.0620,0.0292,3,6.6515,-132.9540,0.1708
3676,1,0,18.0131,254.8390,39.9633,0.0224,0.0080,5,6.8282,-132.9540,0.0895
3677,1,0,17.0813,229.1550,37.1190,0.0473,0.0335,2,6.9048,-132.9530,0.1831
3780,1,0,17.0768,229.0350,37.6807,0.0377,0.0245,5,6.3452,-133.0200,0.1564
3781,1,0,11.3723,101.5760,81.9147,0.0000,0.0000,0,6.4189,-133.0170,0.0000
3782,2,0,0.0000,0.0000,0.0000,0.0000,0.0000,0,0.0000,0.0000,0.0000
3783,2,0,0.0000,0.0000,0.0000,0.0000,0.0000,0,0.0000,0.0000,0.0000
3784,1,0,17.9465,252.9590,39.5180,0.0338,0.0210,3,6.8285,-133.0010,0.1450
3785,1,0,17.3314,235.9160,38.8501,0.0610,0.0582,3,6.9050,-133.0010,0.2412
3853,1,0,12.3988,120.7390,95.5027,0.0000,0.0000,0,6.4994,-133.0100,0.0000
3854,1,0,12.5133,122.9790,83.3381,0.0000,0.0000,0,6.9815,-133.0410,0.0000
3870,1,0,11.9724,112.5770,94.0617,0.0000,0.0000,0,6.2967,-133.0360,0.0000
3871,1,0,12.4459,121.6590,96.9374,0.0000,0.0000,0,6.7022,-133.0360,0.0000
3872,1,0,13.5585,144.3820,69.8511,0.0787,0.0787,1,6.7906,-133.0310,0.2805
3933,1,0,17.5766,242.6370,38.1576,0.0427,0.0364,3,6.3453,-133.0600,0.1909
3957,1,0,11.7750,108.8970,95.0524,0.0000,0.0000,0,6.2968,-133.0730,0.0000
3958,1,0,13.5941,145.1420,71.2271,0.0284,0.0135,3,6.7145,-133.0790,0.1162
3959,1,0,12.0656,114.3380,98.4996,0.0000,0.0000,0,6.7786,-133.0830,0.0000
4027,2,0,0.0000,0.0000,0.0000,0.0000,0.0000,0,0.0000,0.0000,0.0000
4040,1,0,11.9873,112.8570,94.7096,0.0000,0.0000,0,6.3458,-133.0910,0.0000
4041,1,0,11.9532,112.2170,94.3293,0.0000,0.0000,0,6.4072,-133.0910,0.0000
4042,1,0,18.3742,265.1610,40.3681,0.0456,0.0178,6,6.5759,-133.0970,0.1334
4043,1,0,18.7108,274.9620,40.0511,0.0342,0.0167,3,6.6763,-133.0960,0.1294
4044,1,0,17.5766,242.6370,38.9434,0.0213,0.0112,3,6.8290,-133.0960,0.1059
4045,1,0,12.5498,123.6990,82.8253,0.0139,0.0139,1,6.9195,-133.1130,0.1179
4149,1,0,11.8010,109.3770,97.6420,0.0000,0.0000,0,6.3458,-133.1720,0.0000
4150,1,0,11.7274,108.0170,94.8943,0.0000,0.0000,0,6.4193,-133.1650,0.0000
4151,1,0,17.9890,254.1590,38.8051,0.0513,0.0395,4,6.6003,-133.1440,0.1988
4152,1,0,17.8112,249.1580,38.5815,0.0408,0.0300,4,6.6524,-133.1440,0.1733
4153,1,0,12.4049,120.8590,78.7026,0.0202,0.0103,2,6.8433,-133.1610,0.1013
4154,1,0,17.5708,242.4770,38.1007,0.0262,0.0246,2,6.9056,-133.1430,0.1568
4221,1,0,12.0318,113.6970,90.8312,0.0000,0.0000,0,6.7531,-133.1850,0.0000
4236,1,0,12.1078,115.1380,96.7430,0.0000,0.0000,0,6.2867,-133.1830,0.0000
4237,2,0,0.0000,0.0000,0.0000,0.0000,0.0000,0,0.0000,0.0000,0.0000
4238,1,0,12.6146,124.9790,77.5333,0.0157,0.0157,1,6.5380,-133.1760,0.1252
4239,1,0,12.5539,123.7790,76.0863,0.0336,0.0275,2,6.9582,-133.1980,0.1657
4293,1,0,17.8383,249.9180,39.0975,0.0565,0.0491,3,6.3460,-133.2040,0.2217
4323,1,0,11.9511,112.1770,95.6482,0.0000,0.0000,0,6.2974,-133.2200,0.0000
4324,2,0,0.0000,0.0000,0.0000,0.0000,0.0000,0,0.0000,0.0000,0.0000
4325,1,0,11.7642,108.6970,95.7989,0.0000,0.0000,0,6.5506,-133.2270,0.0000
4326,1,0,17.4106,238.0770,37.7601,0.0887,0.0830,2,6.9442,-133.2150,0.2881
4396,1,0,17.1868,231.9960,37.4200,0.0343,0.0343,1,6.7532,-133.2390,0.1852
4410,1,0,11.9639,112.4170,96.0976,0.0000,0.0000,0,6.3463,-133.2740,0.0000
4411,2,0,0.0000,0.0000,0.0000,0.0000,0.0000,0,0.0000,0.0000,0.0000
4412,1,0,17.9465,252.9590,37.5200,0.0096,0.0041,3,6.6010,-133.2880,0.0641
4429,2,0,0.0000,0.0000,0.0000,0.0000,0.0000,0,0.0000,0.0000,0.0000
4430,1,0,12.8010,128.7000,74.4547,0.0000,0.0000,0,6.8438,-133.2690,0.0000
4431,1,0,12.5234,123.1790,91.4563,0.0026,0.0026,1,6.9203,-133.2690,0.0510
4520,2,0,0.0000,0.0000,0.0000,0.0000,0.0000,0,0.0000,0.0000,0.0000
4521,1,0,17.8426,250.0380,38.4131,0.0411,0.0411,1,6.4139,-133.3410,0.2028
4522,1,0,17.4909,240.2770,37.4714,0.0320,0.0320,1,6.5907,-133.3400,0.1788
4523,1,0,17.4267,238.5170,36.7562,0.0364,0.0245,3,6.6669,-133.3390,0.1565
4524,1,0,17.5809,242.7570,37.8055,0.0793,0.0768,3,6.8299,-133.2870,0.2771
4525,1,0,17.7697,247.9980,38.7052,0.0197,0.0197,1,6.9062,-133.3350,0.1403
4599,1,0,17.4690,239.6770,36.3650,0.0267,0.0267,1,6.4901,-133.3400,0.1634
4600,1,0,18.0173,254.9590,39.4984,0.0513,0.0452,3,6.9982,-133.3620,0.2126
4610,1,0,12.0656,114.3380,90.3420,0.0000,0.0000,0,6.2951,-133.3530,0.0000
4621,1,0,17.6286,244.0770,38.0949,0.0579,0.0538,2,6.7191,-133.3390,0.2319
4622,1,0,17.7682,247.9580,38.2701,0.0913,0.0662,2,6.7816,-133.3630,0.2572
4653,1,0,12.3576,119.9380,96.0058,0.0000,0.0000,0,6.3410,-133.3750,0.0000
4690,1,0,12.3349,119.4980,97.1267,0.0000,0.0000,0,6.3074,-133.3990,0.0000
4691,1,0,12.7572,127.8200,78.0241,0.0507,0.0507,1,6.7194,-133.3930,0.2252
4692,1,0,17.7180,246.5580,37.7557,0.0720,0.0644,2,6.7956,-133.3860,0.2538
4762,1,0,17.6633,245.0380,38.2293,0.0367,0.0323,3,6.4905,-133.3880,0.1798
4763,1,0,11.7599,108.6170,83.6753,0.0000,0.0000,0,7.0050,-133.4030,0.0000
4786,1,0,12.2873,118.5780,93.3525,0.0000,0.0000,0,6.3292,-133.4210,0.0000
4787,1,0,17.9280,252.4390,39.7946,0.0274,0.0176,3,6.4006,-133.4120,0.1326
4788,1,0,17.7682,247.9580,38.5079,0.0445,0.0445,1,6.5912,-133.4350,0.2110
4789,1,0,17.7783,248.2380,38.5825,0.0226,0.0193,3,6.6674,-133.4350,0.1391
4790,1,0,13.2507,137.9010,74.2905,0.0119,0.0067,2,6.8338,-133.4170,0.0817
4791,1,0,12.9847,132.4200,78.1161,0.0323,0.0199,2,6.8964,-133.4270,0.1412

File: 실험데이터/공정모델링_실험런시트_43런/R3/26um/17-1/DieLevel/WBA_DieResult_0060_3678.csv (part 1 of 2)
BumpId,Flag,Failure,Diameter,Area,Roundness,VoidFraction,LargestVoidFraction,VoidNumber,Centre_X,Centre_Y,LargestVoidDiameterFraction
3118,1,0,20.3906,326.5500,90.9311,0.0000,0.0000,0,-6.6899,126.3770,0.0000
3119,1,0,20.5151,330.5510,92.2639,0.0000,0.0000,0,-6.1959,126.3780,0.0000
3124,1,0,20.3906,326.5500,90.9311,0.0000,0.0000,0,-6.6899,126.3770,0.0000
3133,1,0,21.1418,351.0540,94.8723,0.0000,0.0000,0,-6.9761,126.3650,0.0000
3134,1,0,21.0286,347.3030,97.7169,0.0000,0.0000,0,-6.8979,126.3650,0.0000
3135,1,0,20.2024,320.5490,97.6990,0.0000,0.0000,0,-6.4817,126.3670,0.0000
3136,1,0,21.7431,371.3070,94.1581,0.0000,0.0000,0,-6.4036,126.3670,0.0000
3137,1,0,21.6109,366.8060,96.0297,0.0055,0.0055,1,-5.9885,126.3690,0.0738
3138,1,0,20.2810,323.0500,98.9208,0.0000,0.0000,0,-5.9100,126.3700,0.0000
3139,1,0,20.7773,339.0520,95.1258,0.0000,0.0000,0,-5.7412,126.3700,0.0000
3140,1,0,20.5926,333.0510,93.0590,0.0000,0.0000,0,-5.6629,126.3710,0.0000
3141,1,0,21.2320,354.0540,87.7830,0.0000,0.0000,0,-5.5608,126.3710,0.0000
3142,1,0,21.3590,358.3050,92.3827,0.0000,0.0000,0,-5.4822,126.3710,0.0000
3170,1,0,21.1944,352.8040,91.2517,0.0099,0.0099,1,-5.7862,126.3460,0.0996
3171,1,0,20.9603,345.0530,94.6819,0.0000,0.0000,0,-5.4372,126.3480,0.0000
3210,1,0,21.0134,346.8030,93.1524,0.0000,0.0000,0,-5.9882,126.3210,0.0000
3211,1,0,20.4918,329.8010,95.2759,0.0000,0.0000,0,-5.9101,126.3220,0.0000
3212,1,0,20.6774,335.8020,96.8926,0.0000,0.0000,0,-5.7409,126.3220,0.0000
3213,1,0,20.6697,335.5520,94.5031,0.0000,0.0000,0,-5.6629,126.3230,0.0000
3214,1,0,21.1794,352.3040,94.2835,0.0000,0.0000,0,-5.5602,126.3230,0.0000
3215,1,0,21.8745,375.8080,91.3949,0.0153,0.0153,1,-5.4820,126.3230,0.1237
3222,1,0,20.6003,333.3010,96.1804,0.0000,0.0000,0,-6.9759,126.3170,0.0000
3223,1,0,21.2544,354.8040,89.1124,0.0113,0.0113,1,-6.8977,126.3180,0.1062
3224,1,0,20.9831,345.8030,87.4659,0.0000,0.0000,0,-6.4819,126.3190,0.0000
3225,1,0,22.6257,402.0620,93.3386,0.0000,0.0000,0,-6.4039,126.3200,0.0000
3287,1,0,20.4452,328.3000,99.5468,0.0000,0.0000,0,-6.6895,126.3080,0.0000
3288,1,0,20.7159,337.0520,97.0872,0.0000,0.0000,0,-6.1958,126.3100,0.0000
3303,1,0,21.3665,358.5550,98.7612,0.0000,0.0000,0,-7.0984,126.2880,0.0000
3304,1,0,21.3814,359.0550,92.5592,0.0000,0.0000,0,-7.0213,126.2880,0.0000
3305,1,0,20.8155,340.3020,95.9772,0.0000,0.0000,0,-6.8521,126.2890,0.0000
3306,1,0,20.9603,345.0530,96.8539,0.0000,0.0000,0,-6.7739,126.2890,0.0000
3307,1,0,21.0664,348.5530,96.8319,0.0000,0.0000,0,-6.6048,126.2890,0.0000
3308,1,0,21.6036,366.5560,95.4006,0.0000,0.0000,0,-6.5269,126.2890,0.0000
3309,1,0,22.8427,409.8130,98.2482,0.0000,0.0000,0,-6.3584,126.2900,0.0000
3310,1,0,21.3516,358.0550,94.3178,0.0000,0.0000,0,-6.2801,126.2910,0.0000
3311,1,0,20.7312,337.5520,92.5617,0.0000,0.0000,0,-6.1114,126.2920,0.0000
3312,1,0,21.0134,346.8030,95.7526,0.0000,0.0000,0,-6.0330,126.2920,0.0000
3313,1,0,20.3359,324.8000,88.6610,0.0000,0.0000,0,-5.8646,126.2920,0.0000
3314,1,0,20.5539,331.8010,98.8011,0.0090,0.0090,1,-5.7864,126.2930,0.0951
3315,1,0,21.3665,358.5550,95.4640,0.0000,0.0000,0,-5.4371,126.2940,0.0000
3389,1,0,21.0134,346.8030,94.8802,0.0000,0.0000,0,-5.7016,126.2690,0.0000
3390,1,0,20.8308,340.8020,94.4591,0.0000,0.0000,0,-5.5212,126.2700,0.0000
3406,1,0,20.7543,338.3020,96.2309,0.0000,0.0000,0,-5.8645,126.2450,0.0000
3407,1,0,20.9907,346.0530,98.5790,0.0000,0.0000,0,-5.7859,126.2450,0.0000
3408,1,0,21.9834,379.5580,91.2660,0.0000,0.0000,0,-5.4376,126.2460,0.0000
3413,1,0,21.8016,373.3070,94.9141,0.0000,0.0000,0,-7.0986,126.2400,0.0000
3414,1,0,21.3441,357.8050,94.3274,0.0000,0.0000,0,-7.0207,126.2410,0.0000
3415,1,0,20.7312,337.5520,97.4890,0.0000,0.0000,0,-6.8520,126.2410,0.0000
3416,1,0,21.1041,349.8040,91.3797,0.0000,0.0000,0,-6.7740,126.2410,0.0000
3417,1,0,20.7696,338.8020,95.9708,0.0000,0.0000,0,-6.6049,126.2410,0.0000
3418,1,0,20.3906,326.5500,93.0758,0.0000,0.0000,0,-6.5270,126.2420,0.0000
3419,1,0,22.5623,399.8110,99.3957,0.0000,0.0000,0,-6.3583,126.2420,0.0000
3420,1,0,20.6003,333.3010,93.9817,0.0105,0.0105,1,-6.2805,126.2430,0.1025
3421,1,0,20.4996,330.0510,87.9949,0.0000,0.0000,0,-6.1114,126.2440,0.0000
3422,1,0,20.9223,343.8030,90.0139,0.0000,0.0000,0,-6.0335,126.2440,0.0000
3484,1,0,20.8308,340.8020,95.5138,0.0000,0.0000,0,-6.9363,126.2210,0.0000
3485,1,0,21.0513,348.0530,95.4612,0.0000,0.0000,0,-6.4423,126.2230,0.0000
3486,1,0,21.1719,352.0540,97.8535,0.0000,0.0000,0,-5.9485,126.2250,0.0000
3505,1,0,21.6330,367.5560,85.9623,0.0000,0.0000,0,-7.2218,126.2100,0.0000
3506,1,0,21.6109,366.8060,93.4083,0.0000,0.0000,0,-7.1436,126.2100,0.0000
3507,1,0,20.9223,343.8030,93.7522,0.0000,0.0000,0,-6.7284,126.2120,0.0000
3508,1,0,21.6698,368.8070,97.5117,0.0000,0.0000,0,-6.6502,126.2120,0.0000
3509,1,0,20.4685,329.0510,92.3263,0.0000,0.0000,0,-6.2346,126.2140,0.0000
3510,1,0,20.3750,326.0500,91.6129,0.0000,0.0000,0,-6.1567,126.2140,0.0000
3511,1,0,20.0203,314.7980,91.2343,0.0000,0.0000,0,-5.7406,126.2160,0.0000
3512,1,0,20.8537,341.5520,91.6278,0.0000,0.0000,0,-5.6621,126.2160,0.0000
3513,1,0,20.8690,342.0530,91.6387,0.0000,0.0000,0,-5.5604,126.2160,0.0000
3514,1,0,21.9689,379.0580,92.2138,0.0000,0.0000,0,-5.4826,126.2180,0.0000
3566,1,0,20.8155,340.3020,96.2759,0.0000,0.0000,0,-5.7858,126.1920,0.0000
3567,1,0,21.4037,359.8050,94.8837,0.0111,0.0111,1,-5.4367,126.1930,0.1054
3583,1,0,19.8045,308.0470,95.1052,0.0122,0.0122,1,-5.7412,126.1680,0.1103
3584,1,0,21.2844,355.8050,94.6504,0.0000,0.0000,0,-5.6626,126.1690,0.0000
3587,1,0,20.9907,346.0530,96.0986,0.0000,0.0000,0,-7.2214,126.1620,0.0000
3588,1,0,21.2469,354.5540,97.0257,0.0000,0.0000,0,-7.1438,126.1620,0.0000
3589,1,0,20.7312,337.5520,95.8518,0.0133,0.0133,1,-6.7283,126.1640,0.1155
3590,1,0,21.0739,348.8040,92.1540,0.0000,0.0000,0,-6.6504,126.1650,0.0000
3591,1,0,21.6109,366.8060,90.1674,0.0000,0.0000,0,-6.2344,126.1660,0.0000
3592,1,0,20.9603,345.0530,94.3091,0.0000,0.0000,0,-6.1564,126.1660,0.0000
3593,1,0,20.3202,324.3000,85.4100,0.0093,0.0093,1,-5.5596,126.1690,0.0962
3594,1,0,20.8766,342.3030,94.4872,0.0000,0.0000,0,-5.4818,126.1690,0.0000
3656,1,0,20.9071,343.3030,93.9597,0.0000,0.0000,0,-5.9481,126.1570,0.0000
3658,1,0,20.4140,327.3000,86.1151,0.0115,0.0076,2,-6.9361,126.1540,0.0874
3659,1,0,21.0966,349.5540,91.2547,0.0000,0.0000,0,-6.4424,126.1550,0.0000
3674,1,0,21.3143,356.8050,97.4138,0.0000,0.0000,0,-7.0984,126.1340,0.0000
3675,1,0,21.5593,365.0560,91.8815,0.0000,0.0000,0,-7.0197,126.1340,0.0000
3676,1,0,19.8687,310.0480,89.9383,0.0000,0.0000,0,-6.8515,126.1340,0.0000
3677,1,0,21.2919,356.0550,90.2318,0.0000,0.0000,0,-6.7734,126.1350,0.0000
3678,1,0,21.3739,358.8050,95.9334,0.0000,0.0000,0,-6.6046,126.1350,0.0000
3679,1,0,21.0134,346.8030,93.2085,0.0000,0.0000,0,-6.5266,126.1360,0.0000
3680,1,0,22.7099,405.0620,97.9895,0.0000,0.0000,0,-6.3578,126.1360,0.0000
3681,1,0,21.0361,347.5530,91.6319,0.0000,0.0000,0,-6.2798,126.1370,0.0000
3682,1,0,21.1794,352.3040,96.5910,0.0000,0.0000,0,-6.1106,126.1380,0.0000
3683,1,0,21.3441,357.8050,94.6909,0.0000,0.0000,0,-6.0333,126.1380,0.0000
3684,1,0,20.4140,327.3000,85.3428,0.0000,0.0000,0,-5.8635,126.1380,0.0000
3685,1,0,21.1041,349.8040,95.3461,0.0000,0.0000,0,-5.7857,126.1390,0.0000
3686,1,0,21.2619,355.0550,93.5987,0.0169,0.0169,1,-5.4367,126.1400,0.1300
3764,1,0,21.2320,354.0540,93.4137,0.0000,0.0000,0,-5.7009,126.1150,0.0000
3765,1,0,20.9603,345.0530,95.7234,0.0000,0.0000,0,-5.5209,126.1160,0.0000
3778,1,0,21.0890,349.3040,90.7752,0.0000,0.0000,0,-5.8639,126.0910,0.0000
3779,1,0,20.4140,327.3000,91.8803,0.0000,0.0000,0,-5.7854,126.0910,0.0000
3782,1,0,21.2844,355.8050,92.1560,0.0000,0.0000,0,-7.0988,126.0850,0.0000
3783,1,0,21.0890,349.3040,91.1544,0.0000,0.0000,0,-7.0202,126.0860,0.0000
3784,1,0,20.0442,315.5480,95.5844,0.0000,0.0000,0,-6.8512,126.0870,0.0000
3785,1,0,21.9978,380.0580,92.6290,0.0000,0.0000,0,-6.7732,126.0870,0.0000
3786,1,0,20.6620,335.3010,94.4668,0.0037,0.0037,1,-6.6047,126.0870,0.0611
3787,1,0,21.0361,347.5530,94.6098,0.0000,0.0000,0,-6.5266,126.0870,0.0000
3788,1,0,22.2139,387.5600,95.2303,0.0000,0.0000,0,-6.3579,126.0880,0.0000
3789,1,0,21.0890,349.3040,96.6525,0.0000,0.0000,0,-6.2796,126.0890,0.0000
3790,1,0,21.4334,360.8050,94.8111,0.0000,0.0000,0,-6.1106,126.0890,0.0000
3791,1,0,21.3665,358.5550,91.3935,0.0000,0.0000,0,-6.0330,126.0910,0.0000
3792,1,0,21.4853,362.5560,96.9181,0.0000,0.0000,0,-5.4365,126.0920,0.0000
3853,1,0,20.7389,337.8020,94.2118,0.0000,0.0000,0,-7.1823,126.0660,0.0000
3854,1,0,20.3593,325.5500,91.3052,0.0161,0.0161,1,-6.6891,126.0680,0.1270
3855,1,0,21.3516,358.0550,92.4966,0.0168,0.0168,1,-6.1954,126.0710,0.1295
3871,1,0,20.6620,335.3010,96.4377,0.0000,0.0000,0,-6.9746,126.0560,0.0000
3872,1,0,20.7696,338.8020,92.0343,0.0000,0.0000,0,-6.8967,126.0570,0.0000
3873,1,0,21.0664,348.5530,95.3808,0.0086,0.0086,1,-6.4803,126.0580,0.0928
3874,1,0,22.1349,384.8090,93.3129,0.0000,0.0000,0,-6.4029,126.0590,0.0000
3875,1,0,21.3068,356.5550,99.5175,0.0000,0.0000,0,-5.9867,126.0610,0.0000
3876,1,0,21.4631,361.8060,94.2602,0.0000,0.0000,0,-5.9094,126.0610,0.0000
3877,1,0,20.9223,343.8030,91.3700,0.0000,0.0000,0,-5.7403,126.0620,0.0000
3878,1,0,21.0134,346.8030,95.8881,0.0180,0.0180,1,-5.6624,126.0620,0.1343
3879,1,0,21.0134,346.8030,89.7523,0.0000,0.0000,0,-5.5593,126.0620,0.0000
3880,1,0,21.0134,346.8030,95.7679,0.0000,0.0000,0,-5.4816,126.0620,0.0000
3934,1,0,20.7926,339.5520,95.6239,0.0147,0.0147,1,-5.7857,126.0370,0.1214
3935,1,0,21.3441,357.8050,91.8286,0.0000,0.0000,0,-5.4360,126.0390,0.0000
3954,1,0,21.3590,358.3050,96.9825,0.0349,0.0349,1,-5.7400,126.0140,0.1868
3955,1,0,21.0664,348.5530,89.3984,0.0000,0.0000,0,-5.6617,126.0140,0.0000
3958,1,0,21.1041,349.8040,92.5345,0.0057,0.0057,1,-6.9745,126.0090,0.0756
3959,1,0,20.8690,342.0530,96.5456,0.0000,0.0000,0,-6.8962,126.0090,0.0000
3960,1,0,21.5298,364.0560,94.6647,0.0000,0.0000,0,-6.4804,126.0100,0.0000
3961,1,0,22.3638,392.8100,95.7992,0.0000,0.0000,0,-6.4025,126.0110,0.0000
3962,1,0,21.6477,368.0560,90.7952,0.0000,0.0000,0,-5.9872,126.0130,0.0000
3963,1,0,21.8818,376.0580,94.6781,0.0000,0.0000,0,-5.9084,126.0140,0.0000
3964,1,0,21.3814,359.0550,83.4382,0.0000,0.0000,0,-5.5597,126.0140,0.0000
3965,1,0,21.2170,353.5540,93.2243,0.0198,0.0198,1,-5.4819,126.0150,0.1407
4027,1,0,20.2103,320.7990,98.5890,0.0000,0.0000,0,-6.6889,125.9990,0.0000
4028,1,0,21.3292,357.3050,95.1637,0.0154,0.0154,1,-6.1953,126.0020,0.1241
4042,1,0,21.3217,357.0550,92.0090,0.0000,0.0000,0,-7.0980,125.9790,0.0000
4043,1,0,20.4530,328.5500,96.9862,0.0000,0.0000,0,-7.0197,125.9800,0.0000
4044,1,0,21.0966,349.5540,93.0709,0.0000,0.0000,0,-6.8509,125.9810,0.0000
4045,1,0,21.4705,362.0560,94.7976,0.0000,0.0000,0,-6.7728,125.9800,0.0000
4046,1,0,20.8919,342.8030,97.8101,0.0000,0.0000,0,-6.6043,125.9810,0.0000
4047,1,0,21.4408,361.0550,95.7282,0.0000,0.0000,0,-6.5260,125.9810,0.0000
4048,1,0,23.0094,415.8140,97.7577,0.0072,0.0072,1,-6.3574,125.9820,0.0849
4049,1,0,21.2395,354.3040,96.0147,0.0000,0.0000,0,-6.2791,125.9820,0.0000
4050,1,0,20.5848,332.8010,95.5341,0.0000,0.0000,0,-6.1100,125.9830,0.0000
4051,1,0,21.6109,366.8060,90.0522,0.0000,0.0000,0,-6.0326,125.9830,0.0000
4052,1,0,20.5771,332.5510,97.6618,0.0075,0.0075,1,-5.8632,125.9840,0.0867
4053,1,0,21.0361,347.5530,99.3453,0.0036,0.0036,1,-5.7853,125.9840,0.0600
4054,1,0,20.8079,340.0520,95.0214,0.0000,0.0000,0,-5.4358,125.9860,0.0000
4121,1,0,20.4841,329.5510,95.1976,0.0000,0.0000,0,-5.7003,125.9610,0.0000
4122,1,0,20.7159,337.0520,88.3488,0.0000,0.0000,0,-5.5202,125.9620,0.0000
4147,1,0,21.1944,352.8040,95.3431,0.0000,0.0000,0,-5.7852,125.9370,0.0000
4151,1,0,21.4705,362.0560,91.5810,0.0000,0.0000,0,-7.0975,125.9320,0.0000
4152,1,0,21.0890,349.3040,96.4284,0.0000,0.0000,0,-7.0195,125.9320,0.0000
4153,1,0,21.1869,352.5540,88.5987,0.0057,0.0057,1,-6.8508,125.9330,0.0753
4154,1,0,20.5848,332.8010,96.9206,0.0000,0.0000,0,-6.7730,125.9320,0.0000
4155,1,0,21.7724,372.3070,93.0984,0.0000,0.0000,0,-6.6037,125.9330,0.0000
4156,1,0,20.7849,339.3020,96.1173,0.0000,0.0000,0,-6.5259,125.9340,0.0000
4157,1,0,22.9886,415.0640,93.0454,0.0048,0.0048,1,-6.3568,125.9340,0.0694
4158,1,0,21.5445,364.5560,96.0859,0.0000,0.0000,0,-6.2792,125.9350,0.0000
4159,1,0,21.5298,364.0560,95.5661,0.0000,0.0000,0,-6.1107,125.9360,0.0000
4160,1,0,21.7651,372.0570,93.3923,0.0000,0.0000,0,-6.0322,125.9360,0.0000
4161,1,0,21.1644,351.8040,90.7053,0.0000,0.0000,0,-5.8632,125.9360,0.0000
4162,1,0,21.3888,359.3050,97.4203,0.0000,0.0000,0,-5.4360,125.9380,0.0000
4221,1,0,21.0134,346.8030,94.0171,0.0000,0.0000,0,-6.9352,125.9130,0.0000
4222,1,0,20.8461,341.3020,91.0629,0.0000,0.0000,0,-6.4410,125.9150,0.0000
4223,1,0,21.3665,358.5550,95.4855,0.0056,0.0056,1,-5.9471,125.9170,0.0747
4237,1,0,21.2619,355.0550,89.0690,0.0000,0.0000,0,-7.2206,125.9010,0.0000
4238,1,0,21.4631,361.8060,96.8654,0.0069,0.0069,1,-7.1429,125.9020,0.0831
4239,1,0,21.2320,354.0540,92.1887,0.0085,0.0085,1,-6.7272,125.9040,0.0921
4240,1,0,21.3217,357.0550,92.8538,0.0000,0.0000,0,-6.6493,125.9040,0.0000
4241,1,0,21.4408,361.0550,95.9957,0.0270,0.0215,2,-6.2342,125.9060,0.1465
4242,1,0,21.4483,361.3050,96.9294,0.0000,0.0000,0,-6.1553,125.9060,0.0000
4243,1,0,19.9247,311.7980,95.3994,0.0000,0.0000,0,-5.7397,125.9080,0.0000
4244,1,0,20.4763,329.3010,93.2025,0.0000,0.0000,0,-5.6609,125.9080,0.0000
4245,1,0,21.0210,347.0530,96.4693,0.0101,0.0101,1,-5.5592,125.9090,0.1004
4246,1,0,21.2245,353.8040,94.6886,0.0000,0.0000,0,-5.4810,125.9090,0.0000
4294,1,0,20.5616,332.0510,96.5586,0.0000,0.0000,0,-5.7847,125.8840,0.0000
4295,1,0,20.7082,336.8020,95.4813,0.0000,0.0000,0,-5.4357,125.8850,0.0000
4324,1,0,21.5076,363.3060,89.9259,0.0000,0.0000,0,-7.2204,125.8540,0.0000
4325,1,0,21.5002,363.0560,93.4641,0.0000,0.0000,0,-7.1425,125.8540,0.0000
4326,1,0,20.7849,339.3020,97.7992,0.0000,0.0000,0,-6.7268,125.8560,0.0000
4327,1,0,21.3590,358.3050,90.6995,0.0056,0.0056,1,-6.6492,125.8560,0.0747
4328,1,0,21.9254,377.5580,92.8981,0.0159,0.0159,1,-6.2335,125.8580,0.1261
4329,1,0,21.8818,376.0580,92.9060,0.0000,0.0000,0,-6.1556,125.8580,0.0000
4330,1,0,21.0361,347.5530,94.5046,0.0058,0.0058,1,-5.7391,125.8600,0.0759
4331,1,0,21.2170,353.5540,93.7164,0.0000,0.0000,0,-5.6611,125.8600,0.0000
4332,1,0,20.7619,338.5520,83.8461,0.0000,0.0000,0,-5.5593,125.8600,0.0000
4333,1,0,21.6036,366.5560,98.0385,0.0171,0.0171,1,-5.4808,125.8610,0.1306
4396,1,0,20.9299,344.0530,92.0725,0.0058,0.0058,1,-6.9349,125.8440,0.0762
4397,1,0,22.7169,405.3120,93.8021,0.0154,0.0154,1,-6.4415,125.8470,0.1242
4398,1,0,21.2095,353.3040,95.7994,0.0000,0.0000,0,-5.9470,125.8490,0.0000
4412,1,0,21.1569,351.5540,83.0761,0.0000,0.0000,0,-7.0972,125.8260,0.0000
4413,1,0,22.3567,392.5600,95.4322,0.0000,0.0000,0,-6.5257,125.8270,0.0000
4414,1,0,23.7649,443.5680,95.1173,0.0090,0.0090,1,-6.3565,125.8280,0.0950
4415,1,0,22.6678,403.5620,93.7897,0.0050,0.0050,1,-6.2789,125.8290,0.0704
4416,1,0,22.8636,410.5630,97.4665,0.0073,0.0073,1,-6.1098,125.8290,0.0855
4417,1,0,20.4140,327.3000,93.1951,0.0000,0.0000,0,-5.8629,125.8300,0.0000
4418,1,0,20.5461,331.5510,90.5676,0.0000,0.0000,0,-5.7850,125.8310,0.0000
4419,1,0,19.9805,313.5480,99.0453,0.0000,0.0000,0,-5.4353,125.8320,0.0000
4429,1,0,21.0058,346.5530,96.5361,0.0000,0.0000,0,-7.0188,125.8250,0.0000
4430,1,0,21.2170,353.5540,92.8310,0.0000,0.0000,0,-6.8505,125.8260,0.0000
4431,1,0,21.7211,370.5570,98.7649,0.0000,0.0000,0,-6.7726,125.8260,0.0000
4432,1,0,21.2993,356.3050,95.8160,0.0000,0.0000,0,-6.6034,125.8270,0.0000
4433,1,0,21.8672,375.5580,95.8551,0.0080,0.0080,1,-6.0319,125.8300,0.0894
4459,1,0,20.5616,332.0510,90.6586,0.0000,0.0000,0,-5.6998,125.8110,0.0000
4484,1,0,21.4705,362.0560,87.2239,0.0000,0.0000,0,-5.5197,125.8070,0.0000
4522,1,0,20.7543,338.3020,91.8502,0.0000,0.0000,0,-7.0971,125.7780,0.0000
4523,1,0,20.6466,334.8010,91.8147,0.0000,0.0000,0,-7.0188,125.7770,0.0000
4524,1,0,20.6466,334.8010,95.0516,0.0000,0.0000,0,-6.8503,125.7780,0.0000
4525,1,0,21.1644,351.8040,95.6510,0.0000,0.0000,0,-6.7726,125.7780,0.0000
4526,1,0,21.8526,375.0580,95.5510,0.0000,0.0000,0,-6.6023,125.7790,0.0000
4527,1,0,23.0853,418.5640,95.7942,0.0000,0.0000,0,-6.5249,125.7790,0.0000
4528,1,0,24.6138,475.8230,92.8627,0.0053,0.0053,1,-6.3565,125.7800,0.0725
4529,1,0,23.6843,440.5680,94.2284,0.0000,0.0000,0,-6.2789,125.7810,0.0000
4530,1,0,22.0195,380.8080,97.5433,0.0000,0.0000,0,-6.1093,125.7820,0.0000
4531,1,0,23.4072,430.3160,93.7153,0.0000,0.0000,0,-6.0320,125.7820,0.0000
4532,1,0,20.9907,346.0530,90.1213,0.0058,0.0058,1,-5.8629,125.7820,0.0760
4533,1,0,20.5694,332.3010,92.9525,0.0128,0.0128,1,-5.7843,125.7830,0.1131
4534,1,0,20.7389,337.8020,93.5487,0.0281,0.0281,1,-5.4348,125.7840,0.1677
4596,1,0,22.2640,389.3100,93.8294,0.0135,0.0135,1,-6.1942,125.7620,0.1161
4599,1,0,20.0124,314.5480,99.2835,0.0000,0.0000,0,-7.1810,125.7580,0.0000
4600,1,0,20.9223,343.8030,98.5042,0.0255,0.0255,1,-6.6879,125.7600,0.1595
4611,1,0,24.2292,461.0710,95.4767,0.0054,0.0054,1,-6.4018,125.7510,0.0736
4612,1,0,23.5090,434.0670,96.3678,0.0000,0.0000,0,-5.9859,125.7530,0.0000
4613,1,0,22.2067,387.3090,92.5333,0.0110,0.0110,1,-5.9080,125.7530,0.1048
4614,1,0,20.1866,320.0490,96.2506,0.0117,0.0117,1,-5.7387,125.7530,0.1083
4615,1,0,21.2844,355.8050,87.2208,0.0000,0.0000,0,-5.6604,125.7530,0.0000
4616,1,0,21.5962,366.3060,91.5811,0.0000,0.0000,0,-5.5588,125.7540,0.0000
4617,1,0,21.6991,369.8070,92.6679,0.0000,0.0000,0,-5.4805,125.7550,0.0000
4621,1,0,20.8002,339.8020,94.7629,0.0000,0.0000,0,-6.9739,125.7490,0.0000
4622,1,0,20.4140,327.3000,95.3536,0.0000,0.0000,0,-6.8953,125.7490,0.0000
4623,1,0,22.8636,410.5630,95.5909,0.0000,0.0000,0,-6.4798,125.7500,0.0000
4654,1,0,21.0890,349.3040,89.3948,0.0000,0.0000,0,-5.4349,125.7310,0.0000
4691,1,0,20.5616,332.0510,93.6214,0.0000,0.0000,0,-6.9732,125.7010,0.0000
4692,1,0,21.0664,348.5530,90.0251,0.0201,0.0201,1,-6.8954,125.7010,0.1417
4693,1,0,23.7313,442.3180,97.6536,0.0000,0.0000,0,-6.4793,125.7030,0.0000
4694,1,0,22.5411,399.0610,89.7388,0.0000,0.0000,0,-6.4011,125.7030,0.0000
4695,1,0,23.5225,434.5670,97.3333,0.0000,0.0000,0,-5.9853,125.7050,0.0000
4696,1,0,21.8381,374.5570,97.8696,0.0207,0.0207,1,-5.9078,125.7050,0.1439
4697,1,0,20.9831,345.8030,89.5295,0.0000,0.0000,0,-5.7386,125.7050,0.0000
4698,1,0,21.5298,364.0560,99.3725,0.0172,0.0172,1,-5.6605,125.7060,0.1310
4699,1,0,21.6330,367.5560,93.3105,0.0000,0.0000,0,-5.5588,125.7070,0.0000
4700,1,0,20.9071,343.3030,97.6029,0.0000,0.0000,0,-5.4802,125.7070,0.0000
4762,1,0,21.0286,347.3030,92.4919,0.0000,0.0000,0,-7.1801,125.6890,0.0000
4763,1,0,21.5741,365.5560,92.8854,0.0000,0.0000,0,-6.6875,125.6910,0.0000
4764,1,0,22.2210,387.8100,98.7839,0.0000,0.0000,0,-6.1936,125.6940,0.0000
4778,1,0,21.7285,370.8070,95.3820,0.0000,0.0000,0,-6.1091,125.6750,0.0000
4779,1,0,22.3923,393.8100,96.0445,0.0127,0.0076,2,-5.8624,125.6760,0.0873
4780,1,0,20.8079,340.0520,85.8053,0.0000,0.0000,0,-5.7845,125.6760,0.0000
4781,1,0,20.5694,332.3010,92.5843,0.0000,0.0000,0,-5.4346,125.6780,0.0000
4788,1,0,21.0966,349.5540,96.7644,0.0000,0.0000,0,-7.0965,125.6710,0.0000
4789,1,0,19.9247,311.7980,94.2529,0.0168,0.0168,1,-7.0181,125.6710,0.1298
4790,1,0,21.2245,353.8040,94.6367,0.0000,0.0000,0,-6.8498,125.6720,0.0000
4791,1,0,21.8890,376.3080,95.0090,0.0000,0.0000,0,-6.7716,125.6720,0.0000
4792,1,0,23.6776,440.3180,96.6722,0.0000,0.0000,0,-6.6026,125.6730,0.0000
4793,1,0,23.7515,443.0680,97.7965,0.0000,0.0000,0,-6.5252,125.6730,0.0000
4794,1,0,23.4140,430.5660,96.5462,0.0000,0.0000,0,-6.3561,125.6730,0.0000
4795,1,0,22.8427,409.8130,92.1322,0.0403,0.0372,2,-6.2785,125.6750,0.1929
4796,1,0,23.3322,427.5660,98.8473,0.0000,0.0000,0,-6.0315,125.6760,0.0000
4840,1,0,20.6928,336.3020,96.3050,0.0104,0.0104,1,-5.5186,125.6540,0.1020
4876,1,0,21.5371,364.3060,91.5545,0.0034,0.0034,1,-5.6996,125.6480,0.0586
4890,1,0,20.9603,345.0530,97.0509,0.0000,0.0000,0,-7.0960,125.6230,0.0000
4891,1,0,20.5848,332.8010,97.2222,0.0000,0.0000,0,-7.0181,125.6240,0.0000
4892,1,0,20.7236,337.3020,91.5350,0.0059,0.0059,1,-6.8495,125.6240,0.0770
4893,1,0,23.7716,443.8180,95.7053,0.0000,0.0000,0,-6.6029,125.6250,0.0000
4894,1,0,22.9401,413.3130,96.9748,0.0000,0.0000,0,-6.5247,125.6250,0.0000
4895,1,0,22.4207,394.8110,93.7821,0.0089,0.0089,1,-6.3559,125.6260,0.0942
4896,1,0,21.9399,378.0580,85.4214,0.0000,0.0000,0,-6.2784,125.6270,0.0000
4897,1,0,22.1421,385.0590,98.2867,0.0000,0.0000,0,-6.1092,125.6280,0.0000
4898,1,0,23.2434,424.3150,95.1264,0.0082,0.0082,1,-6.0310,125.6280,0.0908
4899,1,0,22.3282,391.5600,98.3204,0.0077,0.0077,1,-5.8620,125.6290,0.0875
4900,1,0,22.1924,386.8090,91.8473,0.0000,0.0000,0,-5.7839,125.6280,0.0000
4901,1,0,21.2619,355.0550,96.2049,0.0035,0.0035,1,-5.4346,125.6300,0.0593
4917,1,0,22.8914,411.5630,97.3589,0.0000,0.0000,0,-6.7713,125.6250,0.0000
4964,1,0,22.6257,402.0620,92.2949,0.0000,0.0000,0,-5.9467,125.6090,0.0000
4965,1,0,20.0918,317.0490,91.0511,0.0000,0.0000,0,-6.9339,125.6050,0.0000
4966,1,0,22.0989,383.5590,95.6457,0.0000,0.0000,0,-6.4401,125.6070,0.0000
4974,1,0,21.5076,363.3060,94.4106,0.0000,0.0000,0,-5.7388,125.5990,0.0000
4975,1,0,21.7431,371.3070,92.2528,0.0000,0.0000,0,-5.6604,125.6000,0.0000
4976,1,0,21.6183,367.0560,90.3913,0.0000,0.0000,0,-5.5581,125.6000,0.0000
4977,1,0,21.7285,370.8070,96.2662,0.0094,0.0094,1,-5.4801,125.6000,0.0972
4986,1,0,21.2469,354.5540,93.8935,0.0000,0.0000,0,-7.2190,125.5940,0.0000
4987,1,0,21.1041,349.8040,92.3610,0.0000,0.0000,0,-7.1414,125.5940,0.0000
4988,1,0,23.1335,420.3150,95.8696,0.0000,0.0000,0,-6.7257,125.5960,0.0000
4989,1,0,23.9118,449.0690,94.5816,0.0000,0.0000,0,-6.6483,125.5960,0.0000
4990,1,0,21.9181,377.3080,96.9117,0.0000,0.0000,0,-6.2328,125.5980,0.0000
4991,1,0,22.5340,398.8110,95.3375,0.0000,0.0000,0,-6.1541,125.5980,0.0000
5019,1,0,22.1277,384.5590,96.6349,0.0000,0.0000,0,-5.7838,125.5760,0.0000
5020,1,0,20.3672,325.8000,97.5245,0.0000,0.0000,0,-5.4341,125.5770,0.0000
5064,1,0,21.0588,348.3030,92.5732,0.0000,0.0000,0,-7.2194,125.5460,0.0000
5065,1,0,20.7466,338.0520,88.6772,0.0000,0.0000,0,-7.1413,125.5460,0.0000
5066,1,0,20.8461,341.3020,92.7018,0.0000,0.0000,0,-6.2323,125.5500,0.0000
5067,1,0,21.5224,363.8060,91.4546,0.0000,0.0000,0,-5.7382,125.5510,0.0000
5068,1,0,20.4685,329.0510,96.2518,0.0000,0.0000,0,-5.6602,125.5510,0.0000
5069,1,0,21.0664,348.5530,90.2010,0.0000,0.0000,0,-5.5583,125.5530,0.0000
5070,1,0,22.0629,382.3090,96.1520,0.0000,0.0000,0,-5.4802,125.5530,0.0000
5077,1,0,23.5766,436.5670,92.8173,0.0183,0.0183,1,-6.7256,125.5480,0.1354
5078,1,0,23.5968,437.3170,92.4589,0.0114,0.0114,1,-6.6480,125.5480,0.1069
5079,1,0,21.9326,377.8080,96.3361,0.0000,0.0000,0,-6.1539,125.5500,0.0000
5134,1,0,22.8288,409.3130,96.6988,0.0000,0.0000,0,-5.9460,125.5410,0.0000
5137,1,0,20.2810,323.0500,88.8471,0.0000,0.0000,0,-6.9339,125.5360,0.0000
5138,1,0,22.2067,387.3090,95.1051,0.0200,0.0200,1,-6.4403,125.5380,0.1415
5147,1,0,22.7169,405.3120,95.3433,0.0093,0.0093,1,-5.8617,125.5220,0.0962
5148,1,0,21.9326,377.8080,93.0369,0.0000,0.0000,0,-5.7837,125.5220,0.0000
5149,1,0,21.2170,353.5540,94.3751,0.0000,0.0000,0,-5.4336,125.5240,0.0000
5157,1,0,21.4557,361.5560,94.2183,0.0000,0.0000,0,-7.0953,125.5170,0.0000
5158,1,0,21.0361,347.5530,98.5043,0.0058,0.0058,1,-7.0181,125.5170,0.0759
5159,1,0,21.8890,376.3080,99.3037,0.0000,0.0000,0,-6.8485,125.5180,0.0000
5160,1,0,24.0048,452.5690,92.7940,0.0000,0.0000,0,-6.7713,125.5180,0.0000
5161,1,0,22.0773,382.8090,97.9313,0.0000,0.0000,0,-6.6026,125.5190,0.0000
5162,1,0,21.7431,371.3070,97.9952,0.0000,0.0000,0,-6.5241,125.5190,0.0000
5163,1,0,22.2640,389.3100,99.4077,0.0077,0.0077,1,-6.3556,125.5200,0.0878
5164,1,0,21.0058,346.5530,95.4525,0.0000,0.0000,0,-6.2777,125.5210,0.0000
5165,1,0,21.5741,365.5560,93.5281,0.0000,0.0000,0,-6.1085,125.5210,0.0000
5166,1,0,21.6918,369.5570,97.5009,0.0081,0.0081,1,-6.0300,125.5220,0.0901
5198,1,0,20.6543,335.0510,94.1451,0.0000,0.0000,0,-5.5186,125.5040,0.0000
5204,1,0,21.1794,352.3040,94.8218,0.0000,0.0000,0,-5.6985,125.4990,0.0000
5258,1,0,20.9451,344.5530,87.5304,0.0000,0.0000,0,-7.0953,125.4690,0.0000
5259,1,0,20.9147,343.5530,94.9100,0.0000,0.0000,0,-7.0174,125.4700,0.0000
5260,1,0,21.9544,378.5580,90.2633,0.0000,0.0000,0,-6.8488,125.4700,0.0000
5261,1,0,22.8775,411.0630,91.6171,0.0049,0.0049,1,-6.7706,125.4700,0.0698
5262,1,0,21.4557,361.5560,92.0140,0.0000,0.0000,0,-6.5242,125.4710,0.0000
5263,1,0,21.2019,353.0540,92.6785,0.0000,0.0000,0,-6.2776,125.4730,0.0000
5264,1,0,21.9399,378.0580,98.9626,0.0000,0.0000,0,-6.0307,125.4740,0.0000
5265,1,0,22.8358,409.5630,93.9751,0.0000,0.0000,0,-5.8615,125.4750,0.0000
5266,1,0,21.7285,370.8070,92.7925,0.0000,0.0000,0,-5.7833,125.4750,0.0000
5267,1,0,21.3367,357.5550,92.1997,0.0133,0.0133,1,-5.4337,125.4760,0.1153
5277,1,0,22.8567,410.3130,93.8402,0.0000,0.0000,0,-6.6019,125.4710,0.0000
5278,1,0,23.0784,418.3140,99.0608,0.0155,0.0155,1,-6.3548,125.4720,0.1247
5279,1,0,21.4186,360.3050,98.4684,0.0000,0.0000,0,-6.1088,125.4730,0.0000
5334,1,0,21.1869,352.5540,92.0737,0.0000,0.0000,0,-7.1791,125.4500,0.0000
5335,1,0,22.8358,409.5630,94.5918,0.0000,0.0000,0,-6.6862,125.4510,0.0000
5336,1,0,20.8385,341.0520,91.4420,0.0000,0.0000,0,-6.1929,125.4540,0.0000
5343,1,0,21.8890,376.3080,94.2976,0.0306,0.0226,2,-5.9069,125.4450,0.1503
5344,1,0,21.6109,366.8060,97.4007,0.0000,0.0000,0,-5.7378,125.4460,0.0000
5350,1,0,20.9223,343.8030,92.6012,0.0000,0.0000,0,-6.9720,125.4400,0.0000
5351,1,0,22.0051,380.3080,96.9355,0.0000,0.0000,0,-6.8942,125.4410,0.0000
5352,1,0,22.2282,388.0600,91.8176,0.0032,0.0032,1,-6.4783,125.4420,0.0568
5353,1,0,22.4278,395.0610,93.3728,0.0000,0.0000,0,-6.4005,125.4430,0.0000
5354,1,0,21.7211,370.5570,92.8540,0.0000,0.0000,0,-5.9847,125.4450,0.0000
5355,1,0,21.0966,349.5540,95.5956,0.0000,0.0000,0,-5.6595,125.4450,0.0000
5356,1,0,21.0890,349.3040,97.1176,0.0000,0.0000,0,-5.5575,125.4460,0.0000
5357,1,0,20.8919,342.8030,85.6978,0.0000,0.0000,0,-5.4795,125.4470,0.0000
5376,1,0,21.9254,377.5580,92.1368,0.0000,0.0000,0,-5.7836,125.4220,0.0000
5425,1,0,21.7651,372.0570,97.5916,0.0000,0.0000,0,-5.9843,125.3970,0.0000
5426,1,0,22.2854,390.0600,96.1938,0.0000,0.0000,0,-5.9066,125.3980,0.0000
5427,1,0,22.0123,380.5580,98.1663,0.0079,0.0079,1,-5.7373,125.3980,0.0888
5428,1,0,21.3367,357.5550,96.1355,0.0000,0.0000,0,-5.6593,125.3990,0.0000
5429,1,0,21.0513,348.0530,95.5052,0.0036,0.0036,1,-5.5575,125.3990,0.0599
5430,1,0,20.8842,342.5530,90.5050,0.0058,0.0058,1,-5.4792,125.3990,0.0764
5433,1,0,21.1569,351.5540,98.1665,0.0000,0.0000,0,-6.9719,125.3930,0.0000
5434,1,0,21.7138,370.3070,91.7551,0.0000,0.0000,0,-6.8936,125.3930,0.0000
5435,1,0,22.1995,387.0590,95.5453,0.0000,0.0000,0,-6.4777,125.3950,0.0000
5436,1,0,21.7870,372.8070,95.7362,0.0094,0.0094,1,-6.4001,125.3950,0.0969
5497,1,0,19.9965,314.0480,86.4378,0.0000,0.0000,0,-7.1792,125.3810,0.0000
5498,1,0,21.8599,375.3080,95.1292,0.0000,0.0000,0,-6.6862,125.3830,0.0000
5499,1,0,19.8527,309.5480,90.5518,0.0000,0.0000,0,-6.1925,125.3860,0.0000
5513,1,0,20.6466,334.8010,91.3174,0.0000,0.0000,0,-7.0954,125.3630,0.0000
5514,1,0,21.1869,352.5540,94.5549,0.0000,0.0000,0,-7.0175,125.3630,0.0000
5515,1,0,22.3282,391.5600,98.0146,0.0000,0.0000,0,-6.8486,125.3640,0.0000
5516,1,0,23.8050,445.0680,94.3819,0.0028,0.0028,1,-6.7697,125.3640,0.0530
5517,1,0,21.3441,357.8050,90.8563,0.0000,0.0000,0,-6.6014,125.3640,0.0000
5518,1,0,22.3923,393.8100,91.4750,0.0000,0.0000,0,-6.5234,125.3650,0.0000
5519,1,0,21.5888,366.0560,93.9558,0.0055,0.0055,1,-6.3549,125.3660,0.0739
5520,1,0,19.9327,312.0480,96.7835,0.0000,0.0000,0,-6.2768,125.3670,0.0000
5521,1,0,21.1569,351.5540,90.6580,0.0000,0.0000,0,-6.1076,125.3670,0.0000
5522,1,0,21.7651,372.0570,99.2325,0.0034,0.0034,1,-6.0303,125.3670,0.0580
5523,1,0,22.2926,390.3100,95.4235,0.0000,0.0000,0,-5.8611,125.3670,0.0000
5524,1,0,22.1637,385.8090,96.3935,0.0032,0.0032,1,-5.7828,125.3690,0.0569
5525,1,0,20.7312,337.5520,94.6360,0.0000,0.0000,0,-5.4331,125.3700,0.0000
5605,1,0,21.1944,352.8040,97.4761,0.0000,0.0000,0,-5.6985,125.3450,0.0000
5609,1,0,21.3441,357.8050,92.0833,0.0245,0.0189,2,-5.5183,125.3400,0.1374
5621,1,0,21.3665,358.5550,98.3611,0.0209,0.0209,1,-5.8607,125.3210,0.1446
5622,1,0,22.2926,390.3100,97.1539,0.0000,0.0000,0,-5.7826,125.3210,0.0000
5623,1,0,20.4452,328.3000,94.3205,0.0000,0.0000,0,-5.4334,125.3220,0.0000
5628,1,0,20.7696,338.8020,93.8070,0.0000,0.0000,0,-7.0947,125.3150,0.0000
5629,1,0,20.1708,319.5490,97.1307,0.0000,0.0000,0,-7.0171,125.3150,0.0000
5630,1,0,23.0439,417.0640,98.5520,0.0000,0.0000,0,-6.8481,125.3160,0.0000
5631,1,0,24.2882,463.3210,91.9193,0.0054,0.0054,1,-6.7703,125.3170,0.0735
5632,1,0,21.9689,379.0580,97.2284,0.0000,0.0000,0,-6.6014,125.3170,0.0000
5633,1,0,21.9326,377.8080,94.3032,0.0000,0.0000,0,-6.5233,125.3170,0.0000
5634,1,0,21.2769,355.5550,95.1692,0.0000,0.0000,0,-6.3546,125.3180,0.0000
5635,1,0,18.7560,276.2920,97.7715,0.0072,0.0072,1,-6.2769,125.3190,0.0851
5636,1,0,21.0058,346.5530,93.1630,0.0000,0.0000,0,-6.1076,125.3200,0.0000
5637,1,0,21.1569,351.5540,99.2885,0.0000,0.0000,0,-6.0297,125.3190,0.0000
5696,1,0,20.8232,340.5520,92.1458,0.0125,0.0088,2,-6.9321,125.2970,0.0939
5697,1,0,21.8672,375.5580,99.0374,0.0000,0.0000,0,-6.4388,125.2990,0.0000
5698,1,0,21.3516,358.0550,91.3238,0.0000,0.0000,0,-5.9451,125.3010,0.0000
5714,1,0,20.6312,334.3010,96.4434,0.0000,0.0000,0,-7.2175,125.2850,0.0000
5715,1,0,21.7651,372.0570,96.0359,0.0000,0.0000,0,-7.1397,125.2850,0.0000
5716,1,0,23.1060,419.3140,99.1204,0.0000,0.0000,0,-6.7252,125.2870,0.0000
5717,1,0,22.7169,405.3120,96.2881,0.0000,0.0000,0,-6.6468,125.2870,0.0000
5718,1,0,19.7965,307.7970,97.9852,0.0000,0.0000,0,-6.2313,125.2890,0.0000
5719,1,0,20.7543,338.3020,94.7768,0.0000,0.0000,0,-6.1529,125.2900,0.0000
5720,1,0,21.8963,376.5580,94.9292,0.0000,0.0000,0,-5.7371,125.2920,0.0000
5721,1,0,21.1343,350.8040,97.6595,0.0000,0.0000,0,-5.6591,125.2920,0.0000
5722,1,0,21.3292,357.3050,97.3004,0.0000,0.0000,0,-5.5570,125.2920,0.0000
5723,1,0,20.8385,341.0520,98.0997,0.0088,0.0088,1,-5.4789,125.2930,0.0938
5744,1,0,20.9375,344.3030,83.3372,0.0058,0.0058,1,-5.4334,125.2690,0.0762
5776,1,0,21.6109,366.8060,93.1496,0.0000,0.0000,0,-5.7826,125.2680,0.0000
5795,1,0,21.0966,349.5540,97.9252,0.0000,0.0000,0,-5.7373,125.2440,0.0000
5796,1,0,20.9603,345.0530,91.8479,0.0000,0.0000,0,-5.5573,125.2450,0.0000
5797,1,0,20.8766,342.3030,96.7432,0.0000,0.0000,0,-5.4783,125.2450,0.0000
5799,1,0,20.7926,339.5520,97.1425,0.0000,0.0000,0,-7.2177,125.2380,0.0000
5800,1,0,21.6257,367.3060,92.4788,0.0000,0.0000,0,-7.1401,125.2380,0.0000
5801,1,0,22.9609,414.0640,96.8726,0.0000,0.0000,0,-6.7245,125.2400,0.0000
5802,1,0,22.1349,384.8090,92.7581,0.0000,0.0000,0,-6.6461,125.2400,0.0000
5803,1,0,20.0124,314.5480,88.9409,0.0000,0.0000,0,-6.2306,125.2420,0.0000
5804,1,0,20.6312,334.3010,94.4125,0.0000,0.0000,0,-6.1533,125.2420,0.0000
5805,1,0,21.7724,372.3070,98.3326,0.0000,0.0000,0,-5.6586,125.2440,0.0000
5866,1,0,22.0701,382.5590,90.9363,0.0000,0.0000,0,-5.9447,125.2330,0.0000
5867,1,0,20.6080,333.5510,87.2867,0.0000,0.0000,0,-6.9323,125.2290,0.0000
5868,1,0,21.2619,355.0550,95.6681,0.0000,0.0000,0,-6.4384,125.2310,0.0000
5888,1,0,21.2320,354.0540,97.9148,0.0000,0.0000,0,-7.0946,125.2090,0.0000
5889,1,0,20.9451,344.5530,96.3635,0.0073,0.0036,2,-7.0165,125.2090,0.0602
5890,1,0,21.6991,369.8070,94.3785,0.0034,0.0034,1,-6.8480,125.2100,0.0581
5891,1,0,22.8009,408.3130,96.2875,0.0000,0.0000,0,-6.7698,125.2100,0.0000
5892,1,0,21.2544,354.8040,91.7774,0.0000,0.0000,0,-6.6016,125.2110,0.0000
5893,1,0,20.5074,330.3010,93.0300,0.0000,0.0000,0,-6.5231,125.2110,0.0000
5894,1,0,20.5694,332.3010,93.6534,0.0391,0.0391,1,-6.3539,125.2120,0.1978
5895,1,0,20.8461,341.3020,91.9429,0.0000,0.0000,0,-6.2764,125.2130,0.0000
5896,1,0,21.9108,377.0580,95.0611,0.0000,0.0000,0,-6.1069,125.2140,0.0000
5897,1,0,21.0058,346.5530,95.2063,0.0000,0.0000,0,-6.0290,125.2140,0.0000
5898,1,0,22.5552,399.5610,93.3301,0.0200,0.0200,1,-5.8601,125.2140,0.1415
5899,1,0,22.8567,410.3130,91.0991,0.0000,0.0000,0,-5.7822,125.2150,0.0000
5900,1,0,21.4260,360.5550,96.3332,0.0000,0.0000,0,-5.4333,125.2160,0.0000
5970,1,0,22.0845,383.0590,95.0032,0.0000,0.0000,0,-5.6976,125.1910,0.0000
5971,1,0,20.6235,334.0510,92.3192,0.0000,0.0000,0,-5.5175,125.1920,0.0000
5990,1,0,23.6843,440.5680,93.6661,0.0000,0.0000,0,-5.8602,125.1660,0.0000
5991,1,0,22.6889,404.3120,95.2094,0.0000,0.0000,0,-5.7825,125.1670,0.0000
5992,1,0,20.7159,337.0520,95.1907,0.0000,0.0000,0,-5.4327,125.1690,0.0000
5995,1,0,20.4296,327.8000,93.4965,0.0000,0.0000,0,-7.0942,125.1610,0.0000
5996,1,0,20.5074,330.3010,96.6294,0.0000,0.0000,0,-7.0163,125.1610,0.0000
5997,1,0,21.5667,365.3060,91.0062,0.0000,0.0000,0,-6.8474,125.1620,0.0000
5998,1,0,22.1637,385.8090,96.8995,0.0000,0.0000,0,-6.7693,125.1630,0.0000
5999,1,0,21.1794,352.3040,90.6704,0.0000,0.0000,0,-6.6006,125.1630,0.0000
6000,1,0,20.2653,322.5500,90.8178,0.0000,0.0000,0,-6.5225,125.1640,0.0000
6001,1,0,21.7943,373.0570,93.1903,0.0000,0.0000,0,-6.3534,125.1640,0.0000
6002,1,0,20.8155,340.3020,88.3974,0.0110,0.0110,1,-6.2763,125.1650,0.1050
6003,1,0,21.9326,377.8080,95.6677,0.0066,0.0066,1,-6.1072,125.1660,0.0814
6004,1,0,21.6918,369.5570,93.4532,0.0162,0.0162,1,-6.0293,125.1660,0.1274
6064,1,0,19.9885,313.7980,95.1216,0.0064,0.0064,1,-7.1779,125.1420,0.0798
6065,1,0,21.8381,374.5570,92.4081,0.0000,0.0000,0,-6.6856,125.1440,0.0000
6066,1,0,20.5926,333.0510,97.5636,0.0000,0.0000,0,-6.1918,125.1460,0.0000
6079,1,0,20.0759,316.5490,95.7377,0.0000,0.0000,0,-6.9709,125.1320,0.0000
6080,1,0,20.8308,340.8020,88.0817,0.0037,0.0037,1,-6.8925,125.1320,0.0606
6081,1,0,20.9071,343.3030,98.1402,0.0000,0.0000,0,-6.4774,125.1340,0.0000
6082,1,0,21.2320,354.0540,98.4707,0.0155,0.0155,1,-6.3989,125.1350,0.1246
6083,1,0,21.2245,353.8040,91.2288,0.0127,0.0127,1,-5.9834,125.1370,0.1128
6084,1,0,22.8567,410.3130,94.7566,0.0183,0.0183,1,-5.9056,125.1370,0.1352
6085,1,0,21.2694,355.3050,89.6470,0.0000,0.0000,0,-5.7363,125.1380,0.0000
6086,1,0,22.0557,382.0590,95.8082,0.0000,0.0000,0,-5.6581,125.1380,0.0000
6087,1,0,21.3441,357.8050,93.0770,0.0000,0.0000,0,-5.5567,125.1390,0.0000
6088,1,0,21.1569,351.5540,92.9273,0.0000,0.0000,0,-5.4784,125.1390,0.0000
6142,1,0,20.6620,335.3010,97.2964,0.0000,0.0000,0,-5.4333,125.1150,0.0000
6158,1,0,21.8308,374.3070,96.9456,0.0000,0.0000,0,-5.9831,125.0890,0.0000
6159,1,0,23.7045,441.3180,96.8842,0.0170,0.0170,1,-5.9051,125.0900,0.1304
6162,1,0,21.0437,347.8030,94.3054,0.0137,0.0137,1,-6.9705,125.0850,0.1169
6163,1,0,21.3068,356.5550,89.9351,0.0000,0.0000,0,-6.8926,125.0850,0.0000
6164,1,0,20.1787,319.7990,86.6493,0.0039,0.0039,1,-6.4768,125.0870,0.0625
6165,1,0,21.3217,357.0550,97.6881,0.0000,0.0000,0,-6.3986,125.0870,0.0000
6166,1,0,21.9254,377.5580,91.1660,0.0000,0.0000,0,-5.7364,125.0900,0.0000
6167,1,0,21.8089,373.5570,97.2986,0.0000,0.0000,0,-5.6585,125.0910,0.0000
6168,1,0,21.2619,355.0550,95.1296,0.0000,0.0000,0,-5.5565,125.0900,0.0000
6169,1,0,21.6918,369.5570,92.1760,0.0000,0.0000,0,-5.4788,125.0910,0.0000
6231,1,0,20.4530,328.5500,93.6456,0.0000,0.0000,0,-7.1781,125.0740,0.0000
6232,1,0,22.2497,388.8100,96.7505,0.0051,0.0051,1,-6.6851,125.0750,0.0717
6233,1,0,21.5445,364.5560,96.0794,0.0000,0.0000,0,-6.1916,125.0780,0.0000
6249,1,0,21.2619,355.0550,96.7325,0.0000,0.0000,0,-7.0940,125.0550,0.0000
6250,1,0,20.8002,339.8020,94.0747,0.0221,0.0221,1,-7.0159,125.0550,0.1486
6251,1,0,21.2019,353.0540,96.7710,0.0000,0.0000,0,-6.8469,125.0560,0.0000
6252,1,0,22.9678,414.3140,97.3508,0.0000,0.0000,0,-6.7693,125.0560,0.0000
6253,1,0,21.6036,366.5560,93.0592,0.0068,0.0068,1,-6.6003,125.0570,0.0826
6254,1,0,21.3814,359.0550,96.9725,0.0000,0.0000,0,-6.5220,125.0580,0.0000
6255,1,0,21.5371,364.3060,93.5597,0.0000,0.0000,0,-6.3537,125.0580,0.0000
6256,1,0,22.2783,389.8100,91.5898,0.0000,0.0000,0,-6.2756,125.0590,0.0000
6257,1,0,21.9978,380.0580,96.8558,0.0000,0.0000,0,-6.1064,125.0600,0.0000
6258,1,0,21.4557,361.5560,97.2494,0.0000,0.0000,0,-6.0284,125.0600,0.0000
6259,1,0,22.8567,410.3130,92.8838,0.0000,0.0000,0,-5.8599,125.0600,0.0000
6260,1,0,21.6036,366.5560,97.1853,0.0000,0.0000,0,-5.7817,125.0610,0.0000
6261,1,0,20.6697,335.5520,96.6536,0.0000,0.0000,0,-5.4323,125.0620,0.0000
6326,1,0,21.6551,368.3070,91.4695,0.0000,0.0000,0,-5.6971,125.0370,0.0000
6327,1,0,21.8745,375.8080,89.3638,0.0000,0.0000,0,-5.5171,125.0380,0.0000
6356,1,0,20.7312,337.5520,98.1355,0.0356,0.0356,1,-7.0937,125.0070,0.1886
6357,1,0,20.8919,342.8030,95.3093,0.0000,0.0000,0,-7.0150,125.0080,0.0000
6358,1,0,20.8002,339.8020,92.1384,0.0037,0.0037,1,-6.8468,125.0080,0.0607
6359,1,0,22.5058,397.8110,98.8102,0.0000,0.0000,0,-6.7689,125.0090,0.0000
6360,1,0,22.7380,406.0620,93.5031,0.0000,0.0000,0,-6.6004,125.0090,0.0000
6361,1,0,21.1117,350.0540,92.7319,0.0000,0.0000,0,-6.5221,125.0090,0.0000
6362,1,0,22.7939,408.0630,93.1783,0.0000,0.0000,0,-6.3528,125.0100,0.0000
6363,1,0,22.9539,413.8140,97.8864,0.0000,0.0000,0,-6.2755,125.0110,0.0000
6364,1,0,22.6116,401.5620,94.1803,0.0000,0.0000,0,-6.1066,125.0120,0.0000
6365,1,0,23.2844,425.8150,97.1022,0.0000,0.0000,0,-6.0285,125.0120,0.0000
6366,1,0,23.5631,436.0670,95.7167,0.0000,0.0000,0,-5.8593,125.0130,0.0000
6367,1,0,22.5905,400.8120,94.5973,0.0000,0.0000,0,-5.7813,125.0130,0.0000
6368,1,0,21.4557,361.5560,94.7243,0.0000,0.0000,0,-5.4326,125.0140,0.0000
6427,1,0,20.4296,327.8000,95.6405,0.0000,0.0000,0,-6.9314,124.9890,0.0000
6428,1,0,21.2395,354.3040,90.6481,0.0000,0.0000,0,-6.4374,124.9900,0.0000
6436,1,0,20.1787,319.7990,89.7867,0.0000,0.0000,0,-7.2167,124.9780,0.0000
6437,1,0,21.6330,367.5560,97.0176,0.0000,0.0000,0,-7.1384,124.9780,0.0000
6438,1,0,23.1335,420.3150,98.2582,0.0113,0.0113,1,-6.7232,124.9790,0.1063
6439,1,0,24.4124,468.0720,95.4894,0.0000,0.0000,0,-6.6456,124.9800,0.0000
6440,1,0,23.6776,440.3180,88.2814,0.0000,0.0000,0,-6.2302,124.9820,0.0000
6441,1,0,23.2844,425.8150,94.3992,0.0000,0.0000,0,-6.1521,124.9820,0.0000
6442,1,0,24.4711,470.3220,96.3863,0.0229,0.0229,1,-5.9829,124.9830,0.1512
6443,1,0,24.4320,468.8220,96.5436,0.0000,0.0000,0,-5.9048,124.9830,0.0000
6444,1,0,21.1869,352.5540,98.6709,0.0000,0.0000,0,-5.5557,124.9850,0.0000
6445,1,0,21.0966,349.5540,88.9345,0.0057,0.0057,1,-5.4776,124.9850,0.0756
6502,1,0,21.9906,379.8080,96.3319,0.0000,0.0000,0,-5.7395,124.9470,0.0000
6503,1,0,22.2854,390.0600,98.2998,0.0000,0.0000,0,-5.6624,124.9470,0.0000
6507,1,0,20.5771,332.5510,88.8837,0.0000,0.0000,0,-7.2162,124.9300,0.0000
6508,1,0,21.3292,357.3050,91.8777,0.0000,0.0000,0,-7.1383,124.9300,0.0000
6509,1,0,22.7939,408.0630,99.1126,0.0000,0.0000,0,-6.7230,124.9320,0.0000
6510,1,0,23.7045,441.3180,99.4138,0.0000,0.0000,0,-6.6450,124.9320,0.0000
6511,1,0,23.5225,434.5670,93.1184,0.0311,0.0311,1,-6.2295,124.9330,0.1763
6512,1,0,24.1634,458.5700,98.5304,0.0000,0.0000,0,-6.1513,124.9340,0.0000
6513,1,0,24.4450,469.3220,89.2807,0.0144,0.0101,2,-5.9829,124.9350,0.1006
6514,1,0,23.8050,445.0680,92.6086,0.0028,0.0028,1,-5.9047,124.9360,0.0530
6515,1,0,22.5975,401.0620,95.3929,0.0000,0.0000,0,-5.5557,124.9370,0.0000
6516,1,0,21.9036,376.8080,89.8612,0.0319,0.0319,1,-5.4775,124.9380,0.1785
6566,1,0,21.0361,347.5530,96.6305,0.0396,0.0396,1,-6.9312,124.9200,0.1989
6567,1,0,23.0577,417.5640,91.7437,0.0132,0.0084,2,-6.4374,124.9230,0.0916
6583,1,0,21.5814,365.8060,88.9101,0.0109,0.0109,1,-7.0930,124.9010,0.1046
6584,1,0,20.4685,329.0510,91.3439,0.0000,0.0000,0,-7.0155,124.9020,0.0000
6585,1,0,21.6404,367.8060,91.2741,0.0082,0.0082,1,-6.8462,124.9010,0.0903
6586,1,0,21.7285,370.8070,92.8841,0.0000,0.0000,0,-6.7684,124.9020,0.0000
6587,1,0,23.6574,439.5680,94.2044,0.0000,0.0000,0,-6.5996,124.9030,0.0000
6588,1,0,23.7782,444.0680,98.0889,0.0000,0.0000,0,-6.5217,124.9030,0.0000
6589,1,0,23.3254,427.3160,94.9980,0.0000,0.0000,0,-6.3525,124.9040,0.0000
6590,1,0,24.3537,465.8220,95.6505,0.0199,0.0129,2,-6.2753,124.9050,0.1135
6591,1,0,21.7870,372.8070,90.1620,0.0000,0.0000,0,-5.4319,124.9070,0.0000
6614,1,0,22.0629,382.3090,92.2758,0.0000,0.0000,0,-5.7399,124.8990,0.0000
6615,1,0,22.2640,389.3100,99.0251,0.0000,0.0000,0,-5.6618,124.8990,0.0000
6637,1,0,21.9906,379.8080,94.2590,0.0066,0.0066,1,-5.5164,124.8840,0.0811
6665,1,0,21.3143,356.8050,98.9584,0.0000,0.0000,0,-7.0927,124.8530,0.0000
