Repository: kimminkuy70-coder/Parameter

# 실험데이터 (X-ray Void 검사 DOE)

4개 실험 데이터셋을 압축 해제해 정리한 폴더입니다. 각 폴더 하위는 장비 원본 결과(CSV·이미지·DIEMap 등)입니다.

## 폴더 구성

| 폴더 | 내용 | 파라미터 출처 |
|------|------|---------------|
| `공정모델링_DOE_2anchor_3anchor_Fmin32_측정직경모델/` | 26µm·86µm 2-anchor DOE (D26-xx, D86-xx) | **내장 엑셀** `*.xlsx` (실험별 kV·R·F·W) |
| `공정모델링_실험런시트_43런/` | 43런 핵심판 실행분 (kV1~4, R1~6, F32/F64, W4/W6) | **내장 엑셀** `*.xlsx` (Phase1~4 시트) |
| `TEST/` | kV·W 스윕 (TEST1~6) | **폴더명에 이미 표기** (예: `TEST_60_4` = 60kV·4W) |
| `TB500M_T_TEST_RUN/` | TB500M RUN01~13 + BUMPSIZE1/2 | **폴더명 추가함** (아래 매핑, 기존 브랜치 RunID 대조) |

File: 실험데이터/공정모델링_실험런시트_43런/R3/26um/17-1/DieLevel/WBA_DieResult_0228_3678.csv (part 1 of 2)
BumpId,Flag,Failure,Diameter,Area,Roundness,VoidFraction,LargestVoidFraction,VoidNumber,Centre_X,Centre_Y,LargestVoidDiameterFraction
3118,1,0,20.2103,320.7990,97.0159,0.0000,0.0000,0,6.2374,13.4090,0.0000
3119,1,0,20.5926,333.0510,96.4451,0.0000,0.0000,0,6.7314,13.4119,0.0000
3124,1,0,20.2103,320.7990,97.0159,0.0000,0.0000,0,6.2374,13.4090,0.0000
3133,1,0,20.5306,331.0510,89.7118,0.0000,0.0000,0,5.9517,13.3978,0.0000
3134,1,0,20.9603,345.0530,95.9539,0.0058,0.0058,1,6.0298,13.3983,0.0761
3135,1,0,21.2919,356.0550,91.0788,0.0000,0.0000,0,6.4456,13.3997,0.0000
3136,1,0,20.7082,336.8020,93.1363,0.0000,0.0000,0,6.5233,13.4005,0.0000
3137,1,0,20.2967,323.5500,90.1991,0.0000,0.0000,0,6.9389,13.4025,0.0000
3138,1,0,20.9603,345.0530,85.3459,0.0000,0.0000,0,7.0171,13.4021,0.0000
3139,1,0,20.2103,320.7990,89.2855,0.0000,0.0000,0,7.1863,13.4033,0.0000
3140,1,0,21.1041,349.8040,96.7720,0.0000,0.0000,0,7.2644,13.4039,0.0000
3141,1,0,21.2019,353.0540,90.3507,0.0000,0.0000,0,7.3663,13.4042,0.0000
3142,1,0,21.1719,352.0540,98.8224,0.0206,0.0206,1,7.4451,13.4043,0.1435
3170,1,0,21.1719,352.0540,97.8837,0.0114,0.0114,1,7.1408,13.3787,0.1066
3171,1,0,20.7849,339.3020,95.3643,0.0096,0.0059,2,7.4900,13.3802,0.0768
3210,1,0,20.2339,321.5490,94.6246,0.0000,0.0000,0,6.9393,13.3539,0.0000
3211,1,0,20.6928,336.3020,91.4951,0.0000,0.0000,0,7.0168,13.3543,0.0000
3212,1,0,20.7082,336.8020,95.2321,0.0000,0.0000,0,7.1864,13.3551,0.0000
3213,1,0,21.1869,352.5540,96.7640,0.0000,0.0000,0,7.2643,13.3559,0.0000
3214,1,0,20.9071,343.3030,92.0978,0.0080,0.0080,1,7.3663,13.3565,0.0895
3215,1,0,20.9907,346.0530,90.4933,0.0000,0.0000,0,7.4449,13.3565,0.0000
3222,1,0,21.3292,357.3050,88.9820,0.0000,0.0000,0,5.9523,13.3498,0.0000
3223,1,0,21.1267,350.5540,93.1047,0.0000,0.0000,0,6.0304,13.3501,0.0000
3224,1,0,21.0513,348.0530,96.5416,0.0000,0.0000,0,6.4454,13.3520,0.0000
3225,1,0,21.5002,363.0560,88.9910,0.0000,0.0000,0,6.5235,13.3519,0.0000
3287,1,0,19.8527,309.5480,96.9931,0.0000,0.0000,0,6.2378,13.3408,0.0000
3288,1,0,21.0966,349.5540,89.4231,0.0000,0.0000,0,6.7314,13.3433,0.0000
3303,1,0,20.6851,336.0520,92.6405,0.0000,0.0000,0,5.8292,13.3204,0.0000
3304,1,0,20.3124,324.0500,94.8631,0.0000,0.0000,0,5.9067,13.3204,0.0000
3305,1,0,20.7466,338.0520,95.7650,0.0000,0.0000,0,6.0748,13.3215,0.0000
3306,1,0,21.1117,350.0540,96.2759,0.0000,0.0000,0,6.1532,13.3216,0.0000
3307,1,0,20.3906,326.5500,95.7702,0.0000,0.0000,0,6.3217,13.3228,0.0000
3308,1,0,20.6697,335.5520,90.3719,0.0000,0.0000,0,6.4002,13.3223,0.0000
3309,1,0,21.8162,373.8070,93.0879,0.0000,0.0000,0,6.5686,13.3230,0.0000
3310,1,0,20.6928,336.3020,89.1147,0.0000,0.0000,0,6.6465,13.3240,0.0000
3311,1,0,20.2103,320.7990,93.1605,0.0000,0.0000,0,6.8163,13.3254,0.0000
3312,1,0,20.3984,326.8000,93.3643,0.0000,0.0000,0,6.8940,13.3248,0.0000
3313,1,0,20.5151,330.5510,91.0286,0.0121,0.0121,1,7.0628,13.3251,0.1100
3314,1,0,20.6157,333.8010,90.4446,0.0000,0.0000,0,7.1410,13.3256,0.0000
3315,1,0,21.4705,362.0560,95.5801,0.0000,0.0000,0,7.4900,13.3271,0.0000
3389,1,0,20.5074,330.3010,95.4173,0.0000,0.0000,0,7.2258,13.3020,0.0000
3390,1,0,20.1550,319.0490,98.8512,0.0000,0.0000,0,7.4057,13.3030,0.0000
3406,1,0,20.8461,341.3020,91.4909,0.0000,0.0000,0,7.0632,13.2780,0.0000
3407,1,0,20.7312,337.5520,86.1782,0.0000,0.0000,0,7.1412,13.2774,0.0000
3408,1,0,21.0588,348.3030,92.4441,0.0000,0.0000,0,7.4902,13.2796,0.0000
3413,1,0,21.0588,348.3030,96.0845,0.0000,0.0000,0,5.8290,13.2729,0.0000
3414,1,0,20.8385,341.0520,96.7014,0.0000,0.0000,0,5.9066,13.2731,0.0000
3415,1,0,20.9679,345.3030,94.0260,0.0000,0.0000,0,6.0755,13.2740,0.0000
3416,1,0,20.7312,337.5520,85.6269,0.0000,0.0000,0,6.1531,13.2738,0.0000
3417,1,0,20.3515,325.3000,90.3605,0.0000,0.0000,0,6.3221,13.2746,0.0000
3418,1,0,21.2395,354.3040,96.8728,0.0000,0.0000,0,6.4007,13.2746,0.0000
3419,1,0,22.5270,398.5610,87.6084,0.0000,0.0000,0,6.5693,13.2756,0.0000
3420,1,0,20.5539,331.8010,92.9030,0.0000,0.0000,0,6.6464,13.2764,0.0000
3421,1,0,20.2653,322.5500,91.9875,0.0000,0.0000,0,6.8160,13.2762,0.0000
3422,1,0,20.5694,332.3010,91.2969,0.0000,0.0000,0,6.8941,13.2773,0.0000
3484,1,0,20.1155,317.7990,98.1899,0.0134,0.0134,1,5.9908,13.2541,0.1157
3485,1,0,20.3593,325.5500,88.1342,0.0000,0.0000,0,6.4847,13.2563,0.0000
3486,1,0,19.9726,313.2980,95.5094,0.0000,0.0000,0,6.9783,13.2581,0.0000
3505,1,0,19.7884,307.5470,88.1598,0.0000,0.0000,0,5.7053,13.2429,0.0000
3506,1,0,20.8995,343.0530,97.6403,0.0000,0.0000,0,5.7839,13.2428,0.0000
3507,1,0,20.6543,335.0510,91.9825,0.0000,0.0000,0,6.1985,13.2450,0.0000
3508,1,0,21.1493,351.3040,94.1206,0.0085,0.0085,1,6.2771,13.2452,0.0924
3509,1,0,20.3672,325.8000,95.9564,0.0000,0.0000,0,6.6920,13.2471,0.0000
3510,1,0,20.6543,335.0510,92.6875,0.0127,0.0127,1,6.7710,13.2470,0.1126
3511,1,0,20.6389,334.5510,92.8864,0.0000,0.0000,0,7.1864,13.2485,0.0000
3512,1,0,20.3437,325.0500,88.2519,0.0000,0.0000,0,7.2645,13.2494,0.0000
3513,1,0,20.6620,335.3010,89.5440,0.0000,0.0000,0,7.3670,13.2501,0.0000
3514,1,0,20.9755,345.5530,86.4995,0.0260,0.0224,2,7.4451,13.2505,0.1498
3566,1,0,20.9299,344.0530,89.0505,0.0073,0.0073,1,7.1413,13.2248,0.0852
3567,1,0,21.0058,346.5530,96.8067,0.0000,0.0000,0,7.4902,13.2267,0.0000
3583,1,0,21.1569,351.5540,96.9819,0.0000,0.0000,0,7.1864,13.2019,0.0000
3584,1,0,20.7236,337.3020,93.4675,0.0059,0.0059,1,7.2645,13.2020,0.0770
3587,1,0,21.6257,367.3060,96.5670,0.0000,0.0000,0,5.7059,13.1955,0.0000
3588,1,0,20.8842,342.5530,95.8335,0.0000,0.0000,0,5.7835,13.1954,0.0000
3589,1,0,21.1192,350.3040,91.9201,0.0057,0.0057,1,6.1985,13.1974,0.0756
3590,1,0,21.1644,351.8040,91.8827,0.0000,0.0000,0,6.2770,13.1974,0.0000
3591,1,0,20.6697,335.5520,95.4159,0.0000,0.0000,0,6.6933,13.1991,0.0000
3592,1,0,21.2993,356.3050,98.1128,0.0281,0.0225,2,6.7701,13.1993,0.1499
3593,1,0,20.2260,321.2990,94.2308,0.0000,0.0000,0,7.3673,13.2021,0.0000
3594,1,0,20.7773,339.0520,93.4049,0.0125,0.0125,1,7.4452,13.2017,0.1120
3656,1,0,20.8308,340.8020,96.8536,0.0227,0.0227,1,6.9790,13.1901,0.1508
3658,1,0,19.3985,295.5450,94.5004,0.0000,0.0000,0,5.9910,13.1855,0.0000
3659,1,0,20.6003,333.3010,92.0290,0.0000,0.0000,0,6.4848,13.1878,0.0000
3674,1,0,20.7926,339.5520,91.6493,0.0000,0.0000,0,5.8287,13.1668,0.0000
3675,1,0,20.7619,338.5520,90.2681,0.0000,0.0000,0,5.9076,13.1665,0.0000
3676,1,0,20.7926,339.5520,93.7148,0.0000,0.0000,0,6.0756,13.1673,0.0000
3677,1,0,21.3590,358.3050,91.1570,0.0000,0.0000,0,6.1540,13.1674,0.0000
3678,1,0,20.6851,336.0520,91.7713,0.0000,0.0000,0,6.3228,13.1685,0.0000
3679,1,0,20.3437,325.0500,97.2252,0.0000,0.0000,0,6.4000,13.1686,0.0000
3680,1,0,22.1565,385.5590,93.3044,0.0000,0.0000,0,6.5692,13.1688,0.0000
3681,1,0,20.4918,329.8010,93.7621,0.0091,0.0091,1,6.6469,13.1702,0.0954
3682,1,0,20.7389,337.8020,91.9135,0.0000,0.0000,0,6.8160,13.1706,0.0000
3683,1,0,20.8537,341.5520,92.0704,0.0000,0.0000,0,6.8943,13.1707,0.0000
3684,1,0,21.0588,348.3030,90.9885,0.0000,0.0000,0,7.0631,13.1714,0.0000
3685,1,0,20.6774,335.8020,94.3172,0.0000,0.0000,0,7.1417,13.1720,0.0000
3686,1,0,21.0664,348.5530,96.7252,0.0000,0.0000,0,7.4907,13.1734,0.0000
3764,1,0,20.3045,323.8000,95.9134,0.0216,0.0216,1,7.2264,13.1481,0.1470
3765,1,0,21.0513,348.0530,94.9304,0.0000,0.0000,0,7.4066,13.1489,0.0000
3778,1,0,20.2024,320.5490,88.6458,0.0133,0.0133,1,7.0635,13.1238,0.1152
3779,1,0,20.5229,330.8010,94.9713,0.0000,0.0000,0,7.1424,13.1236,0.0000
3782,1,0,20.9907,346.0530,93.2888,0.0000,0.0000,0,5.8298,13.1187,0.0000
3783,1,0,20.5771,332.5510,90.2343,0.0000,0.0000,0,5.9074,13.1191,0.0000
3784,1,0,20.6697,335.5520,94.8176,0.0000,0.0000,0,6.0760,13.1194,0.0000
3785,1,0,20.7236,337.3020,98.2792,0.0000,0.0000,0,6.1540,13.1204,0.0000
3786,1,0,19.9566,312.7980,91.1392,0.0000,0.0000,0,6.3230,13.1200,0.0000
3787,1,0,20.8308,340.8020,86.2297,0.0000,0.0000,0,6.4010,13.1210,0.0000
3788,1,0,22.6678,403.5620,93.5450,0.0000,0.0000,0,6.5696,13.1216,0.0000
3789,1,0,20.8842,342.5530,93.8470,0.0000,0.0000,0,6.6470,13.1214,0.0000
3790,1,0,20.8919,342.8030,96.2456,0.0088,0.0088,1,6.8159,13.1224,0.0936
3791,1,0,20.5771,332.5510,93.6102,0.0000,0.0000,0,6.8940,13.1230,0.0000
3792,1,0,20.6235,334.0510,90.4452,0.0419,0.0419,1,7.4909,13.1254,0.2047
3853,1,0,20.9907,346.0530,88.1004,0.0000,0.0000,0,5.7452,13.0993,0.0000
3854,1,0,20.3672,325.8000,92.5067,0.0000,0.0000,0,6.2386,13.1011,0.0000
3855,1,0,19.9805,313.5480,93.1862,0.0112,0.0112,1,6.7318,13.1033,0.1057
3871,1,0,21.3516,358.0550,92.1644,0.0000,0.0000,0,5.9525,13.0899,0.0000
3872,1,0,20.0442,315.5480,97.0718,0.0000,0.0000,0,6.0311,13.0903,0.0000
3873,1,0,20.1234,318.0490,95.4561,0.0322,0.0322,1,6.4461,13.0915,0.1795
3874,1,0,21.1493,351.3040,90.7890,0.0000,0.0000,0,6.5241,13.0917,0.0000
3875,1,0,20.7849,339.3020,98.0459,0.0000,0.0000,0,6.9400,13.0941,0.0000
3876,1,0,20.2339,321.5490,93.6531,0.0000,0.0000,0,7.0181,13.0942,0.0000
3877,1,0,20.6157,333.8010,92.7844,0.0300,0.0195,2,7.1868,13.0949,0.1396
3878,1,0,20.6080,333.5510,95.4656,0.0000,0.0000,0,7.2655,13.0957,0.0000
3879,1,0,21.3441,357.8050,97.1469,0.0140,0.0140,1,7.3668,13.0956,0.1182
3880,1,0,20.5229,330.8010,93.2083,0.0121,0.0121,1,7.4462,13.0955,0.1100
3934,1,0,20.5771,332.5510,87.2856,0.0000,0.0000,0,7.1419,13.0702,0.0000
3935,1,0,20.9375,344.3030,95.2320,0.0036,0.0036,1,7.4906,13.0723,0.0603
3954,1,0,21.2245,353.8040,93.9943,0.0106,0.0106,1,7.1868,13.0469,0.1030
3955,1,0,20.6697,335.5520,98.2630,0.0000,0.0000,0,7.2654,13.0473,0.0000
3958,1,0,20.0203,314.7980,95.1720,0.0000,0.0000,0,5.9533,13.0415,0.0000
3959,1,0,20.5771,332.5510,96.9854,0.0000,0.0000,0,6.0308,13.0419,0.0000
3960,1,0,20.9071,343.3030,96.6979,0.0000,0.0000,0,6.4464,13.0437,0.0000
3961,1,0,21.2919,356.0550,89.2332,0.0000,0.0000,0,6.5244,13.0443,0.0000
3962,1,0,20.9147,343.5530,95.7171,0.0131,0.0131,1,6.9406,13.0461,0.1145
3963,1,0,20.7543,338.3020,92.6797,0.0037,0.0037,1,7.0187,13.0462,0.0608
3964,1,0,21.0361,347.5530,86.9372,0.0266,0.0180,2,7.3674,13.0475,0.1341
3965,1,0,20.4918,329.8010,93.1383,0.0000,0.0000,0,7.4454,13.0478,0.0000
4027,1,0,19.6593,303.5470,92.0071,0.0000,0.0000,0,6.2386,13.0322,0.0000
4028,1,0,20.6774,335.8020,97.6068,0.0000,0.0000,0,6.7322,13.0348,0.0000
4042,1,0,20.7082,336.8020,98.1034,0.0000,0.0000,0,5.8297,13.0122,0.0000
4043,1,0,20.9907,346.0530,97.2850,0.0000,0.0000,0,5.9079,13.0127,0.0000
4044,1,0,21.0134,346.8030,97.0975,0.0000,0.0000,0,6.0763,13.0134,0.0000
4045,1,0,20.5771,332.5510,94.6544,0.0000,0.0000,0,6.1543,13.0137,0.0000
4046,1,0,21.1493,351.3040,92.5283,0.0000,0.0000,0,6.3230,13.0140,0.0000
4047,1,0,20.0838,316.7990,91.4062,0.0000,0.0000,0,6.4010,13.0145,0.0000
4048,1,0,21.9761,379.3080,93.5954,0.0092,0.0092,1,6.5699,13.0153,0.0961
4049,1,0,21.0664,348.5530,95.5376,0.0000,0.0000,0,6.6479,13.0156,0.0000
4050,1,0,20.7082,336.8020,91.3017,0.0000,0.0000,0,6.8167,13.0165,0.0000
4051,1,0,20.0362,315.2980,93.2522,0.0000,0.0000,0,6.8956,13.0171,0.0000
4052,1,0,20.7312,337.5520,95.8921,0.0000,0.0000,0,7.0642,13.0174,0.0000
4053,1,0,20.3045,323.8000,96.9893,0.0000,0.0000,0,7.1419,13.0178,0.0000
4054,1,0,20.4296,327.8000,94.8223,0.0000,0.0000,0,7.4912,13.0189,0.0000
4121,1,0,20.0918,317.0490,90.1406,0.0000,0.0000,0,7.2269,12.9940,0.0000
4122,1,0,19.7159,305.2970,95.5224,0.0000,0.0000,0,7.4065,12.9952,0.0000
4147,1,0,20.4918,329.8010,95.3034,0.0000,0.0000,0,7.1420,12.9700,0.0000
4151,1,0,20.3437,325.0500,95.6615,0.0000,0.0000,0,5.8302,12.9643,0.0000
4152,1,0,20.2889,323.3000,90.6007,0.0000,0.0000,0,5.9079,12.9648,0.0000
4153,1,0,21.0437,347.8030,86.7976,0.0000,0.0000,0,6.0765,12.9658,0.0000
4154,1,0,20.9071,343.3030,92.3011,0.0000,0.0000,0,6.1544,12.9655,0.0000
4155,1,0,20.4685,329.0510,96.9230,0.0000,0.0000,0,6.3233,12.9664,0.0000
4156,1,0,21.2844,355.8050,86.5517,0.0000,0.0000,0,6.4016,12.9665,0.0000
4157,1,0,23.0163,416.0640,95.6511,0.0000,0.0000,0,6.5697,12.9673,0.0000
4158,1,0,21.6698,368.8070,97.8772,0.0000,0.0000,0,6.6486,12.9679,0.0000
4159,1,0,21.3143,356.8050,98.4513,0.0000,0.0000,0,6.8167,12.9690,0.0000
4160,1,0,20.5694,332.3010,96.0735,0.0000,0.0000,0,6.8955,12.9688,0.0000
4161,1,0,20.2103,320.7990,96.9484,0.0039,0.0039,1,7.0640,12.9698,0.0624
4162,1,0,20.5384,331.3010,95.0002,0.0166,0.0166,1,7.4906,12.9715,0.1289
4221,1,0,20.3593,325.5500,96.2159,0.0000,0.0000,0,5.9925,12.9459,0.0000
4222,1,0,21.3814,359.0550,94.1852,0.0111,0.0111,1,6.4859,12.9480,0.1056
4223,1,0,20.5539,331.8010,94.4671,0.0000,0.0000,0,6.9796,12.9505,0.0000
4237,1,0,20.7466,338.0520,94.1163,0.0000,0.0000,0,5.7072,12.9348,0.0000
4238,1,0,20.8614,341.8020,90.5202,0.0000,0.0000,0,5.7850,12.9350,0.0000
4239,1,0,20.7849,339.3020,90.5051,0.0000,0.0000,0,6.1993,12.9365,0.0000
4240,1,0,20.2889,323.3000,93.2507,0.0147,0.0147,1,6.2779,12.9373,0.1212
4241,1,0,21.4483,361.3050,95.7857,0.0000,0.0000,0,6.6936,12.9393,0.0000
4242,1,0,22.0484,381.8090,88.0715,0.0052,0.0052,1,6.7717,12.9389,0.0724
4243,1,0,20.8385,341.0520,91.5749,0.0000,0.0000,0,7.1876,12.9407,0.0000
4244,1,0,20.4685,329.0510,94.6598,0.0000,0.0000,0,7.2656,12.9412,0.0000
4245,1,0,21.0815,349.0540,97.8014,0.0265,0.0265,1,7.3680,12.9420,0.1628
4246,1,0,20.2967,323.5500,98.4689,0.0062,0.0062,1,7.4458,12.9419,0.0786
4294,1,0,20.8690,342.0530,89.8530,0.0292,0.0292,1,7.1418,12.9168,0.1710
4295,1,0,20.0759,316.5490,90.6609,0.0000,0.0000,0,7.4913,12.9182,0.0000
4324,1,0,20.5926,333.0510,93.6523,0.0000,0.0000,0,5.7068,12.8872,0.0000
4325,1,0,20.5539,331.8010,97.5981,0.0219,0.0219,1,5.7853,12.8875,0.1478
4326,1,0,20.6080,333.5510,98.4961,0.0000,0.0000,0,6.2000,12.8887,0.0000
4327,1,0,20.9907,346.0530,92.6469,0.0000,0.0000,0,6.2781,12.8889,0.0000
4328,1,0,21.8745,375.8080,94.0066,0.0106,0.0106,1,6.6934,12.8916,0.1032
4329,1,0,22.5128,398.0610,91.7404,0.0000,0.0000,0,6.7717,12.8920,0.0000
4330,1,0,20.7159,337.0520,93.1944,0.0000,0.0000,0,7.1878,12.8928,0.0000
4331,1,0,19.9327,312.0480,91.6930,0.0192,0.0192,1,7.2659,12.8930,0.1387
4332,1,0,21.0815,349.0540,94.2181,0.0086,0.0086,1,7.3680,12.8937,0.0927
4333,1,0,20.3984,326.8000,92.8193,0.0122,0.0122,1,7.4460,12.8944,0.1106
4396,1,0,20.3750,326.0500,94.4886,0.0000,0.0000,0,5.9922,12.8779,0.0000
4397,1,0,22.2783,389.8100,96.8858,0.0122,0.0122,1,6.4858,12.8797,0.1104
4398,1,0,21.1644,351.8040,94.4734,0.0149,0.0149,1,6.9796,12.8819,0.1222
4412,1,0,21.2320,354.0540,89.4784,0.0000,0.0000,0,5.8306,12.8587,0.0000
4413,1,0,22.3354,391.8100,94.4811,0.0000,0.0000,0,6.4015,12.8602,0.0000
4414,1,0,23.7916,444.5680,91.1266,0.0000,0.0000,0,6.5708,12.8609,0.0000
4415,1,0,22.0629,382.3090,93.6809,0.0000,0.0000,0,6.6486,12.8613,0.0000
4416,1,0,22.6116,401.5620,97.0239,0.0000,0.0000,0,6.8175,12.8621,0.0000
4417,1,0,20.5384,331.3010,88.3103,0.0000,0.0000,0,7.0644,12.8631,0.0000
4418,1,0,20.6157,333.8010,93.2972,0.0000,0.0000,0,7.1422,12.8637,0.0000
4419,1,0,20.2496,322.0490,95.9863,0.0000,0.0000,0,7.4918,12.8655,0.0000
4429,1,0,20.4607,328.8000,91.2067,0.0000,0.0000,0,5.9083,12.8587,0.0000
4430,1,0,20.3750,326.0500,96.6485,0.0000,0.0000,0,6.0772,12.8589,0.0000
4431,1,0,20.8002,339.8020,93.8474,0.0000,0.0000,0,6.1549,12.8594,0.0000
4432,1,0,21.6477,368.0560,95.5401,0.0000,0.0000,0,6.3236,12.8601,0.0000
4433,1,0,22.0773,382.8090,87.3303,0.0431,0.0431,1,6.8952,12.8626,0.2076
4459,1,0,21.1869,352.5540,93.9408,0.0000,0.0000,0,7.2274,12.8448,0.0000
4484,1,0,20.9223,343.8030,91.6213,0.0255,0.0255,1,7.4071,12.8411,0.1595
4522,1,0,19.9007,311.0480,90.6168,0.0000,0.0000,0,5.8307,12.8107,0.0000
4523,1,0,20.4218,327.5500,93.7701,0.0000,0.0000,0,5.9088,12.8109,0.0000
4524,1,0,20.2810,323.0500,96.0601,0.0000,0.0000,0,6.0770,12.8115,0.0000
4525,1,0,21.0739,348.8040,94.2786,0.0000,0.0000,0,6.1554,12.8115,0.0000
4526,1,0,22.1637,385.8090,98.0203,0.0052,0.0052,1,6.3236,12.8119,0.0720
4527,1,0,22.6889,404.3120,96.1951,0.0000,0.0000,0,6.4018,12.8121,0.0000
4528,1,0,24.0842,455.5700,98.4332,0.0000,0.0000,0,6.5708,12.8132,0.0000
4529,1,0,22.2926,390.3100,90.5332,0.0179,0.0064,3,6.6481,12.8142,0.0800
4530,1,0,22.7520,406.5620,97.2432,0.0086,0.0086,1,6.8174,12.8145,0.0928
4531,1,0,22.2139,387.5600,94.2102,0.0000,0.0000,0,6.8958,12.8149,0.0000
4532,1,0,20.8155,340.3020,96.9236,0.0000,0.0000,0,7.0643,12.8151,0.0000
4533,1,0,19.3574,294.2950,92.6289,0.0000,0.0000,0,7.1426,12.8159,0.0000
4534,1,0,20.4140,327.3000,96.1010,0.0000,0.0000,0,7.4915,12.8170,0.0000
4596,1,0,22.1133,384.0590,93.2193,0.0000,0.0000,0,6.7330,12.7955,0.0000
4599,1,0,20.3359,324.8000,98.1607,0.0000,0.0000,0,5.7466,12.7909,0.0000
4600,1,0,21.2019,353.0540,94.7081,0.0000,0.0000,0,6.2396,12.7933,0.0000
4611,1,0,23.5360,435.0670,90.7295,0.0000,0.0000,0,6.5258,12.7840,0.0000
4612,1,0,23.5698,436.3170,93.9413,0.0000,0.0000,0,6.9413,12.7859,0.0000
4613,1,0,21.8089,373.5570,91.9326,0.0067,0.0067,1,7.0193,12.7857,0.0818
4614,1,0,20.0521,315.7980,92.6790,0.0000,0.0000,0,7.1884,12.7866,0.0000
4615,1,0,20.5306,331.0510,95.0680,0.0000,0.0000,0,7.2666,12.7871,0.0000
4616,1,0,21.1794,352.3040,92.9708,0.0106,0.0106,1,7.3682,12.7872,0.1032
4617,1,0,20.6003,333.3010,97.8265,0.0000,0.0000,0,7.4464,12.7882,0.0000
4621,1,0,20.7619,338.5520,96.4578,0.0000,0.0000,0,5.9540,12.7816,0.0000
4622,1,0,19.8607,309.7980,88.7253,0.0000,0.0000,0,6.0318,12.7820,0.0000
4623,1,0,24.5295,472.5730,96.1133,0.0122,0.0122,1,6.4475,12.7837,0.1103
4654,1,0,20.7312,337.5520,98.6929,0.0000,0.0000,0,7.4926,12.7643,0.0000
4691,1,0,20.4452,328.3000,92.9670,0.0000,0.0000,0,5.9537,12.7335,0.0000
4692,1,0,20.3984,326.8000,93.5010,0.0000,0.0000,0,6.0320,12.7337,0.0000
4693,1,0,22.5481,399.3110,93.6364,0.0000,0.0000,0,6.4475,12.7355,0.0000
4694,1,0,22.3994,394.0600,94.3350,0.0000,0.0000,0,6.5260,12.7359,0.0000
4695,1,0,23.2160,423.3150,95.3873,0.0000,0.0000,0,6.9410,12.7381,0.0000
4696,1,0,22.7240,405.5620,93.7995,0.0000,0.0000,0,7.0193,12.7385,0.0000
4697,1,0,21.1794,352.3040,95.4189,0.0035,0.0035,1,7.1881,12.7390,0.0596
4698,1,0,20.8155,340.3020,86.2084,0.0000,0.0000,0,7.2665,12.7392,0.0000
4699,1,0,20.7543,338.3020,87.2945,0.0111,0.0111,1,7.3681,12.7400,0.1053
4700,1,0,20.9299,344.0530,82.6811,0.0000,0.0000,0,7.4470,12.7404,0.0000
4762,1,0,20.4685,329.0510,95.9693,0.0000,0.0000,0,5.7464,12.7228,0.0000
4763,1,0,21.8308,374.3070,97.1678,0.0033,0.0033,1,6.2397,12.7245,0.0578
4764,1,0,21.1343,350.8040,94.3910,0.0000,0.0000,0,6.7331,12.7274,0.0000
4778,1,0,22.2568,389.0600,97.8654,0.0000,0.0000,0,6.8185,12.7080,0.0000
4779,1,0,22.1565,385.5590,96.8809,0.0000,0.0000,0,7.0649,12.7093,0.0000
4780,1,0,20.4374,328.0500,87.6013,0.0061,0.0061,1,7.1431,12.7096,0.0781
4781,1,0,20.8842,342.5530,91.3855,0.0000,0.0000,0,7.4921,12.7111,0.0000
4788,1,0,20.1550,319.0490,95.0724,0.0063,0.0063,1,5.8305,12.7045,0.0792
4789,1,0,19.8045,308.0470,95.9903,0.0000,0.0000,0,5.9099,12.7048,0.0000
4790,1,0,21.1869,352.5540,91.2177,0.0000,0.0000,0,6.0779,12.7052,0.0000
4791,1,0,22.1637,385.8090,94.4382,0.0000,0.0000,0,6.1556,12.7057,0.0000
4792,1,0,23.2708,425.3150,95.0503,0.0000,0.0000,0,6.3249,12.7060,0.0000
4793,1,0,23.1404,420.5650,93.4399,0.0048,0.0048,1,6.4023,12.7061,0.0690
4794,1,0,22.6959,404.5620,94.0057,0.0000,0.0000,0,6.5712,12.7069,0.0000
4795,1,0,21.6109,366.8060,92.4785,0.0116,0.0116,1,6.6492,12.7079,0.1076
4796,1,0,22.6749,403.8120,96.0705,0.0155,0.0124,2,6.8959,12.7088,0.1113
4840,1,0,20.6235,334.0510,93.9299,0.0240,0.0240,1,7.4079,12.6866,0.1548
4876,1,0,20.7159,337.0520,95.9497,0.0000,0.0000,0,7.2277,12.6810,0.0000
4890,1,0,20.8385,341.0520,97.1751,0.0000,0.0000,0,5.8310,12.6558,0.0000
4891,1,0,20.2889,323.3000,92.0441,0.0000,0.0000,0,5.9094,12.6563,0.0000
4892,1,0,21.1041,349.8040,92.6740,0.0000,0.0000,0,6.0777,12.6571,0.0000
4893,1,0,23.9384,450.0690,92.0204,0.0000,0.0000,0,6.3243,12.6584,0.0000
4894,1,0,22.7729,407.3130,96.8770,0.0000,0.0000,0,6.4021,12.6583,0.0000
4895,1,0,22.8636,410.5630,92.3105,0.0000,0.0000,0,6.5714,12.6594,0.0000
4896,1,0,22.1349,384.8090,92.8829,0.0000,0.0000,0,6.6497,12.6598,0.0000
4897,1,0,22.2425,388.5600,96.4573,0.0000,0.0000,0,6.8186,12.6611,0.0000
4898,1,0,22.1995,387.0590,93.9400,0.0000,0.0000,0,6.8959,12.6610,0.0000
4899,1,0,21.2395,354.3040,94.9971,0.0000,0.0000,0,7.0651,12.6614,0.0000
4900,1,0,21.3292,357.3050,93.9400,0.0000,0.0000,0,7.1429,12.6614,0.0000
4901,1,0,20.7696,338.8020,95.8025,0.0000,0.0000,0,7.4927,12.6629,0.0000
4917,1,0,21.8454,374.8080,99.3455,0.0340,0.0340,1,6.1562,12.6579,0.1845
4964,1,0,21.7065,370.0570,94.0218,0.0000,0.0000,0,6.9811,12.6422,0.0000
4965,1,0,21.1343,350.8040,91.9011,0.0036,0.0036,1,5.9932,12.6383,0.0597
4966,1,0,22.0484,381.8090,98.2168,0.0000,0.0000,0,6.4866,12.6400,0.0000
4974,1,0,20.6235,334.0510,86.9546,0.0202,0.0202,1,7.1887,12.6330,0.1422
4975,1,0,21.9978,380.0580,97.2206,0.0000,0.0000,0,7.2669,12.6333,0.0000
4976,1,0,20.3750,326.0500,86.4610,0.0000,0.0000,0,7.3690,12.6332,0.0000
4977,1,0,20.8079,340.0520,83.3356,0.0110,0.0110,1,7.4471,12.6341,0.1050
4986,1,0,19.9885,313.7980,90.3824,0.0151,0.0151,1,5.7084,12.6266,0.1230
4987,1,0,20.0203,314.7980,96.3226,0.0000,0.0000,0,5.7861,12.6273,0.0000
4988,1,0,22.3140,391.0600,96.9264,0.0000,0.0000,0,6.2013,12.6284,0.0000
4989,1,0,24.1700,458.8200,96.9615,0.0027,0.0027,1,6.2794,12.6286,0.0522
4990,1,0,20.8232,340.5520,92.1703,0.0000,0.0000,0,6.6946,12.6310,0.0000
4991,1,0,21.6036,366.5560,94.5068,0.0000,0.0000,0,6.7723,12.6313,0.0000
5019,1,0,21.5741,365.5560,92.1526,0.0000,0.0000,0,7.1432,12.6089,0.0000
5020,1,0,20.4685,329.0510,90.7486,0.0038,0.0038,1,7.4932,12.6099,0.0616
5064,1,0,20.4607,328.8000,97.8394,0.0000,0.0000,0,5.7082,12.5787,0.0000
5065,1,0,20.8461,341.3020,92.2956,0.0117,0.0117,1,5.7859,12.5796,0.1083
5066,1,0,20.9451,344.5530,94.1035,0.0087,0.0087,1,6.6956,12.5829,0.0933
5067,1,0,20.1945,320.2990,96.5374,0.0000,0.0000,0,7.1891,12.5849,0.0000
5068,1,0,21.2619,355.0550,97.5903,0.0000,0.0000,0,7.2671,12.5857,0.0000
5069,1,0,20.6697,335.5520,98.0431,0.0075,0.0075,1,7.3691,12.5858,0.0863
5070,1,0,20.9679,345.3030,92.9759,0.0000,0.0000,0,7.4473,12.5856,0.0000
5077,1,0,23.5563,435.8170,98.5424,0.0000,0.0000,0,6.2018,12.5807,0.0000
5078,1,0,23.3459,428.0660,94.4190,0.0000,0.0000,0,6.2797,12.5811,0.0000
5079,1,0,21.4557,361.5560,96.5063,0.0000,0.0000,0,6.7726,12.5836,0.0000
5134,1,0,21.4111,360.0550,96.7899,0.0000,0.0000,0,6.9809,12.5738,0.0000
5137,1,0,20.4452,328.3000,96.1515,0.0000,0.0000,0,5.9935,12.5694,0.0000
5138,1,0,21.7504,371.5570,98.9093,0.0000,0.0000,0,6.4871,12.5720,0.0000
5147,1,0,21.7797,372.5570,98.2936,0.0000,0.0000,0,7.0653,12.5553,0.0000
5148,1,0,20.8308,340.8020,95.2971,0.0220,0.0220,1,7.1436,12.5560,0.1484
5149,1,0,20.2575,322.2990,94.8496,0.0116,0.0116,1,7.4934,12.5567,0.1079
5157,1,0,20.6389,334.5510,89.8272,0.0000,0.0000,0,5.8316,12.5503,0.0000
5158,1,0,19.6188,302.2960,96.9388,0.0000,0.0000,0,5.9098,12.5507,0.0000
5159,1,0,21.9834,379.5580,94.9475,0.0000,0.0000,0,6.0783,12.5510,0.0000
5160,1,0,23.0577,417.5640,93.4419,0.0000,0.0000,0,6.1563,12.5512,0.0000
5161,1,0,21.7651,372.0570,94.8175,0.0081,0.0081,1,6.3250,12.5520,0.0898
5162,1,0,21.8963,376.5580,98.5298,0.0000,0.0000,0,6.4028,12.5523,0.0000
5163,1,0,22.2210,387.8100,93.5778,0.0064,0.0064,1,6.5717,12.5530,0.0803
5164,1,0,21.0361,347.5530,93.0790,0.0000,0.0000,0,6.6499,12.5534,0.0000
5165,1,0,21.3441,357.8050,91.9356,0.0112,0.0112,1,6.8184,12.5548,0.1057
5166,1,0,21.0437,347.8030,93.6269,0.0000,0.0000,0,6.8965,12.5549,0.0000
5198,1,0,20.3202,324.3000,92.7759,0.0000,0.0000,0,7.4084,12.5378,0.0000
5204,1,0,20.5926,333.0510,98.4561,0.0000,0.0000,0,7.2287,12.5320,0.0000
5258,1,0,20.5694,332.3010,95.7686,0.0000,0.0000,0,5.8323,12.5022,0.0000
5259,1,0,20.5306,331.0510,89.3199,0.0000,0.0000,0,5.9096,12.5030,0.0000
5260,1,0,21.3217,357.0550,94.3130,0.0000,0.0000,0,6.0785,12.5029,0.0000
5261,1,0,22.9817,414.8140,97.7072,0.0048,0.0048,1,6.1563,12.5038,0.0694
5262,1,0,21.3367,357.5550,96.0016,0.0084,0.0084,1,6.4028,12.5043,0.0916
5263,1,0,22.1637,385.8090,97.3825,0.0000,0.0000,0,6.6496,12.5061,0.0000
5264,1,0,20.4530,328.5500,94.1585,0.0190,0.0190,1,6.8967,12.5067,0.1379
5265,1,0,22.5270,398.5610,95.6381,0.0000,0.0000,0,7.0657,12.5074,0.0000
5266,1,0,21.4928,362.8060,94.8402,0.0248,0.0248,1,7.1440,12.5078,0.1575
5267,1,0,19.6593,303.5470,92.6380,0.0124,0.0124,1,7.4936,12.5091,0.1112
5277,1,0,21.0664,348.5530,95.4958,0.0000,0.0000,0,6.3250,12.5040,0.0000
5278,1,0,21.3143,356.8050,93.2866,0.0000,0.0000,0,6.5720,12.5051,0.0000
5279,1,0,20.2260,321.2990,95.6461,0.0000,0.0000,0,6.8188,12.5066,0.0000
5334,1,0,21.4779,362.3060,97.4439,0.0000,0.0000,0,5.7476,12.4829,0.0000
5335,1,0,22.1708,386.0590,92.5550,0.0000,0.0000,0,6.2404,12.4851,0.0000
5336,1,0,20.6543,335.0510,96.1202,0.0000,0.0000,0,6.7346,12.4877,0.0000
5343,1,0,21.5445,364.5560,93.6876,0.0034,0.0034,1,7.0203,12.4781,0.0586
5344,1,0,21.6845,369.3070,94.6176,0.0000,0.0000,0,7.1890,12.4787,0.0000
5350,1,0,21.0134,346.8030,91.0782,0.0000,0.0000,0,5.9554,12.4736,0.0000
5351,1,0,21.3665,358.5550,96.5692,0.0139,0.0139,1,6.0336,12.4738,0.1181
5352,1,0,21.3814,359.0550,93.8371,0.0000,0.0000,0,6.4486,12.4754,0.0000
5353,1,0,21.4779,362.3060,95.1500,0.0000,0.0000,0,6.5268,12.4756,0.0000
5354,1,0,21.4037,359.8050,99.0726,0.0056,0.0056,1,6.9424,12.4779,0.0746
5355,1,0,21.3814,359.0550,94.6659,0.0265,0.0265,1,7.2673,12.4791,0.1627
5356,1,0,21.0739,348.8040,98.8056,0.0000,0.0000,0,7.3693,12.4797,0.0000
5357,1,0,20.3515,325.3000,93.7344,0.0061,0.0061,1,7.4475,12.4800,0.0784
5376,1,0,21.6624,368.5570,95.6368,0.0000,0.0000,0,7.1440,12.4547,0.0000
5425,1,0,21.1493,351.3040,94.5114,0.0093,0.0057,2,6.9426,12.4298,0.0755
5426,1,0,21.3888,359.3050,99.1758,0.0000,0.0000,0,7.0205,12.4305,0.0000
5427,1,0,20.3045,323.8000,92.1613,0.0000,0.0000,0,7.1897,12.4309,0.0000
5428,1,0,21.8162,373.8070,95.5325,0.0033,0.0033,1,7.2678,12.4312,0.0578
5429,1,0,20.3593,325.5500,95.8403,0.0000,0.0000,0,7.3700,12.4312,0.0000
5430,1,0,20.5694,332.3010,98.2574,0.0038,0.0038,1,7.4478,12.4323,0.0613
5433,1,0,20.6851,336.0520,95.3787,0.0000,0.0000,0,5.9554,12.4256,0.0000
5434,1,0,20.4218,327.5500,88.9775,0.0000,0.0000,0,6.0338,12.4262,0.0000
5435,1,0,21.3068,356.5550,97.4709,0.0000,0.0000,0,6.4491,12.4282,0.0000
5436,1,0,21.2469,354.5540,93.9824,0.0000,0.0000,0,6.5268,12.4278,0.0000
5497,1,0,20.4452,328.3000,98.2092,0.0000,0.0000,0,5.7485,12.4146,0.0000
5498,1,0,20.9679,345.3030,96.4911,0.0000,0.0000,0,6.2409,12.4166,0.0000
5499,1,0,20.0362,315.2980,91.0529,0.0000,0.0000,0,6.7343,12.4186,0.0000
5513,1,0,20.6235,334.0510,93.3617,0.0000,0.0000,0,5.8325,12.3963,0.0000
5514,1,0,20.3515,325.3000,96.5768,0.0000,0.0000,0,5.9103,12.3963,0.0000
5515,1,0,22.0268,381.0590,96.9790,0.0217,0.0217,1,6.0791,12.3967,0.1472
5516,1,0,22.9539,413.8140,97.8705,0.0000,0.0000,0,6.1571,12.3975,0.0000
5517,1,0,20.6389,334.5510,96.2083,0.0000,0.0000,0,6.3255,12.3975,0.0000
5518,1,0,21.9544,378.5580,94.0305,0.0000,0.0000,0,6.4036,12.3980,0.0000
5519,1,0,20.8461,341.3020,96.9832,0.0088,0.0088,1,6.5724,12.3991,0.0938
5520,1,0,19.1922,289.2940,92.8841,0.0000,0.0000,0,6.6505,12.3998,0.0000
5521,1,0,20.6003,333.3010,91.2438,0.0240,0.0240,1,6.8193,12.4004,0.1549
5522,1,0,20.6620,335.3010,92.3432,0.0075,0.0075,1,6.8971,12.4002,0.0864
5523,1,0,21.6771,369.0570,86.5902,0.0122,0.0122,1,7.0662,12.4013,0.1104
5524,1,0,20.9755,345.5530,88.3124,0.0000,0.0000,0,7.1443,12.4016,0.0000
5525,1,0,20.2417,321.7990,89.2675,0.0233,0.0140,2,7.4940,12.4032,0.1183
5605,1,0,21.1944,352.8040,97.5040,0.0000,0.0000,0,7.2287,12.3778,0.0000
5609,1,0,20.5229,330.8010,93.0054,0.0000,0.0000,0,7.4094,12.3738,0.0000
5621,1,0,21.7870,372.8070,90.3824,0.0000,0.0000,0,7.0667,12.3535,0.0000
5622,1,0,22.1133,384.0590,95.5378,0.0000,0.0000,0,7.1444,12.3537,0.0000
5623,1,0,20.8002,339.8020,93.4691,0.0000,0.0000,0,7.4944,12.3550,0.0000
5628,1,0,20.6620,335.3010,93.5994,0.0037,0.0037,1,5.8322,12.3484,0.0611
5629,1,0,20.0918,317.0490,95.9883,0.0000,0.0000,0,5.9108,12.3490,0.0000
5630,1,0,22.3425,392.0600,89.9790,0.0000,0.0000,0,6.0793,12.3493,0.0000
5631,1,0,23.2639,425.0650,96.6507,0.0000,0.0000,0,6.1572,12.3497,0.0000
5632,1,0,21.4853,362.5560,98.4755,0.0103,0.0103,1,6.3255,12.3498,0.1017
5633,1,0,21.3963,359.5550,98.7631,0.0000,0.0000,0,6.4041,12.3505,0.0000
5634,1,0,21.4631,361.8060,90.3347,0.0000,0.0000,0,6.5725,12.3515,0.0000
5635,1,0,18.6197,272.2920,94.1224,0.0257,0.0257,1,6.6507,12.3521,0.1603
5636,1,0,20.9983,346.3030,95.9405,0.0000,0.0000,0,6.8192,12.3526,0.0000
5637,1,0,21.0664,348.5530,92.5124,0.0000,0.0000,0,6.8975,12.3525,0.0000
5696,1,0,20.1471,318.7990,88.3066,0.0000,0.0000,0,5.9950,12.3299,0.0000
5697,1,0,21.0361,347.5530,92.1438,0.0000,0.0000,0,6.4884,12.3321,0.0000
5698,1,0,21.2619,355.0550,99.2785,0.0035,0.0035,1,6.9823,12.3341,0.0593
5714,1,0,20.0918,317.0490,94.2598,0.0000,0.0000,0,5.7095,12.3188,0.0000
5715,1,0,20.4763,329.3010,92.8626,0.0000,0.0000,0,5.7874,12.3195,0.0000
5716,1,0,22.3994,394.0600,93.9878,0.0000,0.0000,0,6.2024,12.3207,0.0000
5717,1,0,21.2844,355.8050,89.3684,0.0000,0.0000,0,6.2803,12.3204,0.0000
5718,1,0,18.8744,279.7930,91.2504,0.0045,0.0045,1,6.6957,12.3231,0.0668
5719,1,0,19.9805,313.5480,93.6615,0.0000,0.0000,0,6.7742,12.3233,0.0000
5720,1,0,20.5926,333.0510,92.9411,0.0000,0.0000,0,7.1897,12.3250,0.0000
5721,1,0,21.6624,368.5570,97.7488,0.0054,0.0054,1,7.2679,12.3252,0.0737
5722,1,0,20.0362,315.2980,93.2400,0.0000,0.0000,0,7.3703,12.3254,0.0000
5723,1,0,20.7926,339.5520,89.9856,0.0177,0.0177,1,7.4482,12.3264,0.1329
5744,1,0,20.7005,336.5520,85.5731,0.0290,0.0290,1,7.4941,12.3022,0.1702
5776,1,0,22.1277,384.5590,98.4201,0.0000,0.0000,0,7.1453,12.3011,0.0000
5795,1,0,21.4483,361.3050,90.7334,0.0138,0.0138,1,7.1899,12.2775,0.1176
5796,1,0,20.5694,332.3010,93.7404,0.0000,0.0000,0,7.3705,12.2781,0.0000
5797,1,0,20.7543,338.3020,92.4305,0.0237,0.0237,1,7.4483,12.2786,0.1538
5799,1,0,20.3750,326.0500,94.2306,0.0061,0.0061,1,5.7099,12.2710,0.0783
5800,1,0,20.4841,329.5510,90.6868,0.0129,0.0129,1,5.7876,12.2719,0.1136
5801,1,0,22.5481,399.3110,95.5351,0.0000,0.0000,0,6.2022,12.2737,0.0000
5802,1,0,20.9147,343.5530,96.6161,0.0000,0.0000,0,6.2806,12.2728,0.0000
5803,1,0,20.0759,316.5490,92.7694,0.0000,0.0000,0,6.6965,12.2756,0.0000
5804,1,0,20.4218,327.5500,90.2175,0.0000,0.0000,0,6.7743,12.2757,0.0000
5805,1,0,21.6036,366.5560,93.8950,0.0000,0.0000,0,7.2685,12.2772,0.0000
5866,1,0,21.6624,368.5570,90.8008,0.0000,0.0000,0,6.9823,12.2665,0.0000
5867,1,0,20.2339,321.5490,88.4204,0.0000,0.0000,0,5.9947,12.2621,0.0000
5868,1,0,20.2967,323.5500,86.0809,0.0000,0.0000,0,6.4887,12.2637,0.0000
5888,1,0,20.5771,332.5510,91.9775,0.0000,0.0000,0,5.8334,12.2427,0.0000
5889,1,0,20.5074,330.3010,97.8654,0.0000,0.0000,0,5.9110,12.2433,0.0000
5890,1,0,21.4928,362.8060,94.6690,0.0103,0.0103,1,6.0794,12.2432,0.1017
5891,1,0,21.9761,379.3080,90.5274,0.0000,0.0000,0,6.1580,12.2437,0.0000
5892,1,0,20.7619,338.5520,95.6674,0.0000,0.0000,0,6.3267,12.2440,0.0000
5893,1,0,21.0286,347.3030,92.6978,0.0000,0.0000,0,6.4044,12.2445,0.0000
5894,1,0,20.0600,316.0480,94.6620,0.0000,0.0000,0,6.5732,12.2455,0.0000
5895,1,0,20.8002,339.8020,92.3823,0.0000,0.0000,0,6.6509,12.2459,0.0000
5896,1,0,20.9603,345.0530,99.0610,0.0109,0.0109,1,6.8195,12.2464,0.1043
5897,1,0,20.5074,330.3010,96.8458,0.0091,0.0091,1,6.8974,12.2471,0.0953
5898,1,0,22.7799,407.5630,93.3065,0.0000,0.0000,0,7.0671,12.2482,0.0000
5899,1,0,21.1267,350.5540,93.6998,0.0000,0.0000,0,7.1448,12.2478,0.0000
5900,1,0,19.7482,306.2970,97.2902,0.0000,0.0000,0,7.4951,12.2496,0.0000
5970,1,0,21.3441,357.8050,93.8539,0.0119,0.0119,1,7.2297,12.2241,0.1090
5971,1,0,19.8045,308.0470,92.1654,0.0000,0.0000,0,7.4094,12.2253,0.0000
5990,1,0,22.8984,411.8130,95.4357,0.0000,0.0000,0,7.0668,12.1999,0.0000
5991,1,0,21.5150,363.5560,91.9981,0.0000,0.0000,0,7.1449,12.2001,0.0000
5992,1,0,21.0286,347.3030,94.4841,0.0000,0.0000,0,7.4946,12.2014,0.0000
5995,1,0,19.5212,299.2960,96.1814,0.0000,0.0000,0,5.8330,12.1950,0.0000
5996,1,0,20.3672,325.8000,92.7687,0.0000,0.0000,0,5.9107,12.1951,0.0000
5997,1,0,21.4260,360.5550,92.8139,0.0000,0.0000,0,6.0796,12.1954,0.0000
5998,1,0,22.2568,389.0600,93.7436,0.0000,0.0000,0,6.1575,12.1958,0.0000
5999,1,0,20.9603,345.0530,95.7790,0.0000,0.0000,0,6.3262,12.1966,0.0000
6000,1,0,20.7849,339.3020,93.0241,0.0000,0.0000,0,6.4048,12.1966,0.0000
6001,1,0,20.6543,335.0510,97.3552,0.0000,0.0000,0,6.5735,12.1977,0.0000
6002,1,0,21.0361,347.5530,89.8681,0.0000,0.0000,0,6.6506,12.1983,0.0000
6003,1,0,21.0513,348.0530,97.2268,0.0158,0.0158,1,6.8202,12.1989,0.1257
6004,1,0,20.3281,324.5500,96.1396,0.0185,0.0185,1,6.8983,12.1995,0.1360
6064,1,0,19.5944,301.5460,89.5551,0.0000,0.0000,0,5.7490,12.1747,0.0000
6065,1,0,22.4987,397.5610,94.7969,0.0000,0.0000,0,6.2421,12.1775,0.0000
6066,1,0,20.3437,325.0500,92.5857,0.0000,0.0000,0,6.7356,12.1798,0.0000
6079,1,0,20.4218,327.5500,92.0766,0.0000,0.0000,0,5.9565,12.1660,0.0000
6080,1,0,21.0513,348.0530,90.2558,0.0000,0.0000,0,6.0346,12.1661,0.0000
6081,1,0,19.7078,305.0470,96.8407,0.0000,0.0000,0,6.4504,12.1676,0.0000
6082,1,0,21.2019,353.0540,88.5123,0.0000,0.0000,0,6.5278,12.1680,0.0000
6083,1,0,21.6109,366.8060,91.9464,0.0000,0.0000,0,6.9434,12.1703,0.0000
6084,1,0,23.0439,417.0640,94.7733,0.0198,0.0198,1,7.0218,12.1708,0.1407
6085,1,0,21.2844,355.8050,98.6210,0.0000,0.0000,0,7.1905,12.1712,0.0000
6086,1,0,20.8537,341.5520,89.0825,0.0000,0.0000,0,7.2690,12.1715,0.0000
6087,1,0,20.5461,331.5510,93.6936,0.0000,0.0000,0,7.3709,12.1721,0.0000
6088,1,0,21.0890,349.3040,98.1808,0.0086,0.0086,1,7.4490,12.1720,0.0927
6142,1,0,20.1708,319.5490,91.4530,0.0000,0.0000,0,7.4947,12.1485,0.0000
6158,1,0,22.0773,382.8090,96.1173,0.0000,0.0000,0,6.9440,12.1223,0.0000
6159,1,0,22.9747,414.5640,92.3269,0.0030,0.0030,1,7.0223,12.1225,0.0549
6162,1,0,19.9167,311.5480,98.4842,0.0000,0.0000,0,5.9562,12.1180,0.0000
6163,1,0,20.0918,317.0490,87.6714,0.0323,0.0205,2,6.0346,12.1180,0.1432
6164,1,0,21.1794,352.3040,95.2902,0.0000,0.0000,0,6.4499,12.1197,0.0000
6165,1,0,21.6845,369.3070,94.3459,0.0000,0.0000,0,6.5284,12.1203,0.0000
6166,1,0,21.8672,375.5580,95.1923,0.0000,0.0000,0,7.1910,12.1234,0.0000
6167,1,0,21.8308,374.3070,97.1896,0.0000,0.0000,0,7.2695,12.1238,0.0000
6168,1,0,21.5002,363.0560,93.4202,0.0165,0.0165,1,7.3705,12.1243,0.1286
6169,1,0,21.1343,350.8040,92.6945,0.0207,0.0207,1,7.4493,12.1247,0.1438
6231,1,0,19.6593,303.5470,87.6516,0.0000,0.0000,0,5.7495,12.1063,0.0000
6232,1,0,21.8672,375.5580,93.0534,0.0000,0.0000,0,6.2422,12.1088,0.0000
6233,1,0,20.5461,331.5510,90.4683,0.0075,0.0075,1,6.7355,12.1111,0.0868
6249,1,0,20.6774,335.8020,94.3089,0.0000,0.0000,0,5.8333,12.0887,0.0000
6250,1,0,19.7723,307.0470,95.1739,0.0000,0.0000,0,5.9115,12.0888,0.0000
6251,1,0,21.1493,351.3040,96.5005,0.0000,0.0000,0,6.0803,12.0895,0.0000
6252,1,0,21.9978,380.0580,89.9567,0.0151,0.0151,1,6.1581,12.0900,0.1230
6253,1,0,21.9399,378.0580,97.8059,0.0000,0.0000,0,6.3272,12.0903,0.0000
6254,1,0,22.0412,381.5590,95.5532,0.0000,0.0000,0,6.4054,12.0902,0.0000
6255,1,0,21.6109,366.8060,95.8056,0.0000,0.0000,0,6.5742,12.0914,0.0000
6256,1,0,21.1267,350.5540,91.8403,0.0000,0.0000,0,6.6517,12.0921,0.0000
6257,1,0,21.5076,363.3060,94.2056,0.0000,0.0000,0,6.8202,12.0926,0.0000
6258,1,0,22.2640,389.3100,93.9636,0.0231,0.0128,2,6.8987,12.0931,0.1133
6259,1,0,23.4683,432.5660,98.0146,0.0000,0.0000,0,7.0676,12.0938,0.0000
6260,1,0,22.2568,389.0600,95.7072,0.0000,0.0000,0,7.1456,12.0939,0.0000
6261,1,0,20.4374,328.0500,96.6899,0.0000,0.0000,0,7.4950,12.0957,0.0000
6326,1,0,21.2170,353.5540,90.1418,0.0325,0.0240,2,7.2301,12.0704,0.1551
6327,1,0,19.9486,312.5480,95.8347,0.0096,0.0096,1,7.4100,12.0710,0.0980
6356,1,0,19.4967,298.5460,93.0132,0.0000,0.0000,0,5.8338,12.0401,0.0000
6357,1,0,20.7005,336.5520,98.8301,0.0000,0.0000,0,5.9115,12.0402,0.0000
6358,1,0,20.6466,334.8010,88.8451,0.0090,0.0090,1,6.0805,12.0415,0.0947
6359,1,0,21.9834,379.5580,92.4560,0.0000,0.0000,0,6.1583,12.0422,0.0000
6360,1,0,22.2425,388.5600,90.2377,0.0000,0.0000,0,6.3268,12.0434,0.0000
6361,1,0,21.8818,376.0580,92.8248,0.0000,0.0000,0,6.4047,12.0430,0.0000
6362,1,0,21.9906,379.8080,92.1339,0.0000,0.0000,0,6.5740,12.0435,0.0000
6363,1,0,22.0989,383.5590,95.9314,0.0000,0.0000,0,6.6517,12.0448,0.0000
6364,1,0,21.1418,351.0540,93.6309,0.0192,0.0192,1,6.8208,12.0446,0.1387
6365,1,0,22.1421,385.0590,96.5213,0.0000,0.0000,0,6.8989,12.0452,0.0000
6366,1,0,22.9747,414.5640,92.9005,0.0000,0.0000,0,7.0680,12.0461,0.0000
6367,1,0,22.2354,388.3100,94.1301,0.0000,0.0000,0,7.1454,12.0462,0.0000
6368,1,0,20.4841,329.5510,93.9620,0.0000,0.0000,0,7.4950,12.0475,0.0000
6427,1,0,20.6389,334.5510,94.8610,0.0000,0.0000,0,5.9956,12.0222,0.0000
6428,1,0,21.0739,348.8040,92.3606,0.0000,0.0000,0,6.4898,12.0244,0.0000
6436,1,0,20.2260,321.2990,91.5145,0.0000,0.0000,0,5.7108,12.0109,0.0000
6437,1,0,20.0442,315.5480,95.6487,0.0000,0.0000,0,5.7881,12.0110,0.0000
6438,1,0,22.9955,415.3140,96.4211,0.0000,0.0000,0,6.2039,12.0125,0.0000
6439,1,0,22.9539,413.8140,95.1289,0.0000,0.0000,0,6.2820,12.0132,0.0000
6440,1,0,22.2067,387.3090,92.4124,0.0000,0.0000,0,6.6973,12.0152,0.0000
6441,1,0,22.2067,387.3090,93.0552,0.0000,0.0000,0,6.7750,12.0151,0.0000
6442,1,0,23.6843,440.5680,99.5183,0.0000,0.0000,0,6.9440,12.0166,0.0000
6443,1,0,24.3472,465.5710,96.0791,0.0000,0.0000,0,7.0221,12.0166,0.0000
6444,1,0,20.4374,328.0500,94.8243,0.0000,0.0000,0,7.3714,12.0177,0.0000
6445,1,0,21.0513,348.0530,98.4032,0.0108,0.0072,2,7.4500,12.0182,0.0848
6502,1,0,21.7504,371.5570,98.1190,0.0000,0.0000,0,7.1868,11.9801,0.0000
6503,1,0,22.3496,392.3100,97.0329,0.0000,0.0000,0,7.2653,11.9806,0.0000
6507,1,0,21.2095,353.3040,90.6831,0.0000,0.0000,0,5.7114,11.9635,0.0000
6508,1,0,20.5926,333.0510,94.2187,0.0083,0.0083,1,5.7890,11.9632,0.0909
6509,1,0,22.1061,383.8090,99.1874,0.0000,0.0000,0,6.2039,11.9644,0.0000
6510,1,0,23.3936,429.8160,86.0383,0.0000,0.0000,0,6.2819,11.9656,0.0000
6511,1,0,22.0701,382.5590,97.5072,0.0000,0.0000,0,6.6975,11.9674,0.0000
6512,1,0,23.5698,436.3170,90.5536,0.0046,0.0046,1,6.7758,11.9676,0.0677
6513,1,0,24.5684,474.0730,90.4082,0.0095,0.0095,1,6.9446,11.9684,0.0974
6514,1,0,23.6776,440.3180,98.5574,0.0068,0.0068,1,7.0223,11.9683,0.0825
6515,1,0,21.7504,371.5570,98.0655,0.0000,0.0000,0,7.3717,11.9703,0.0000
6516,1,0,21.6109,366.8060,95.8421,0.0000,0.0000,0,7.4500,11.9701,0.0000
6566,1,0,20.2339,321.5490,86.7331,0.0000,0.0000,0,5.9966,11.9541,0.0000
6567,1,0,22.4491,395.8110,95.4748,0.0234,0.0120,2,6.4895,11.9553,0.1096
6583,1,0,20.6543,335.0510,93.8445,0.0075,0.0075,1,5.8343,11.9342,0.0864
6584,1,0,21.2919,356.0550,93.4361,0.0000,0.0000,0,5.9120,11.9350,0.0000
6585,1,0,20.2889,323.3000,95.8207,0.0000,0.0000,0,6.0809,11.9354,0.0000
6586,1,0,21.6109,366.8060,96.4681,0.0000,0.0000,0,6.1592,11.9359,0.0000
6587,1,0,23.6103,437.8170,92.3359,0.0423,0.0257,2,6.3275,11.9358,0.1603
6588,1,0,23.5698,436.3170,97.9093,0.0000,0.0000,0,6.4055,11.9361,0.0000
6589,1,0,23.0508,417.3140,94.6799,0.0186,0.0186,1,6.5746,11.9372,0.1363
6590,1,0,23.1060,419.3140,90.8214,0.0000,0.0000,0,6.6521,11.9381,0.0000
6591,1,0,21.5519,364.8060,92.7400,0.0000,0.0000,0,7.4958,11.9412,0.0000
6614,1,0,20.8308,340.8020,98.1702,0.0000,0.0000,0,7.1871,11.9326,0.0000
6615,1,0,21.8308,374.3070,94.8387,0.0080,0.0080,1,7.2655,11.9331,0.0895
6637,1,0,20.9603,345.0530,94.7744,0.0000,0.0000,0,7.4108,11.9169,0.0000
6665,1,0,21.3217,357.0550,96.3235,0.0000,0.0000,0,5.8346,11.8864,0.0000
6666,1,0,20.6851,336.0520,91.4526,0.0000,0.0000,0,5.9118,11.8865,0.0000
6667,1,0,20.9375,344.3030,94.6853,0.0000,0.0000,0,6.0816,11.8875,0.0000
6668,1,0,20.4918,329.8010,91.3026,0.0000,0.0000,0,6.1586,11.8877,0.0000
6669,1,0,22.8845,411.3130,91.2661,0.0000,0.0000,0,6.3275,11.8883,0.0000
6670,1,0,23.7582,443.3180,85.5884,0.0000,0.0000,0,6.4059,11.8885,0.0000
6671,1,0,23.9118,449.0690,93.2524,0.0000,0.0000,0,6.5742,11.8897,0.0000
6672,1,0,24.8006,483.0740,95.8346,0.0114,0.0114,1,6.6525,11.8905,0.1067
6673,1,0,21.5371,364.3060,96.9531,0.0082,0.0082,1,7.4964,11.8935,0.0908
6715,1,0,20.4763,329.3010,95.3578,0.0000,0.0000,0,7.1879,11.8357,0.0000
6716,1,0,21.6036,366.5560,96.1589,0.0000,0.0000,0,7.2652,11.8358,0.0000
6767,1,0,21.1418,351.0540,93.5782,0.0000,0.0000,0,7.0181,11.8014,0.0000
6768,1,0,20.7773,339.0520,96.3946,0.0000,0.0000,0,7.0964,11.8019,0.0000
6787,1,0,21.1493,351.3040,97.8203,0.0107,0.0107,1,7.1881,11.7875,0.1033
6788,1,0,20.9907,346.0530,97.8212,0.0000,0.0000,0,7.2655,11.7876,0.0000
6791,1,0,22.1349,384.8090,96.9404,0.0000,0.0000,0,6.8208,11.7805,0.0000
