Repository: kimminkuy70-coder/Parameter

# 실험데이터 (X-ray Void 검사 DOE)

4개 실험 데이터셋을 압축 해제해 정리한 폴더입니다. 각 폴더 하위는 장비 원본 결과(CSV·이미지·DIEMap 등)입니다.

## 폴더 구성

| 폴더 | 내용 | 파라미터 출처 |
|------|------|---------------|
| `공정모델링_DOE_2anchor_3anchor_Fmin32_측정직경모델/` | 26µm·86µm 2-anchor DOE (D26-xx, D86-xx) | **내장 엑셀** `*.xlsx` (실험별 kV·R·F·W) |
| `공정모델링_실험런시트_43런/` | 43런 핵심판 실행분 (kV1~4, R1~6, F32/F64, W4/W6) | **내장 엑셀** `*.xlsx` (Phase1~4 시트) |
| `TEST/` | kV·W 스윕 (TEST1~6) | **폴더명에 이미 표기** (예: `TEST_60_4` = 60kV·4W) |
| `TB500M_T_TEST_RUN/` | TB500M RUN01~13 + BUMPSIZE1/2 | **폴더명 추가함** (아래 매핑, 기존 브랜치 RunID 대조) |

## 파라미터 참조 방법

- **DOE / 43런**: 각 폴더 안의 엑셀 시트에 실험(Global_Run_ID / Run)별 파라미터가 적혀 있습니다.
  - 예: `D26-01`=60kV·R0.5·F64·W4(Center), `D26-06`=60kV·R0.35·F128·W4 등.
  - `D26-01_03` 폴더는 **1~3번 실험(Center 3반복)을 한 번에 진행**한 것이라 결과 폴더가 `17-1/17-2/17-3` 3개입니다. `D86-01_03`도 동일.
- **TEST**: 폴더명 `TEST_(kV)_(W)` 형식으로 파라미터가 이미 들어 있어 그대로 두었습니다.
- **TB500M**: 원본은 `TB500M_T_TEST_RUN1` 처럼 파라미터가 없어, **기존 브랜치 결과 파일과 RunID(파일명 `_NNNN`)를 대조**해 파라미터를 폴더명에 추가했습니다.

## TB500M 폴더명 매핑 (RunID 대조)

| 원본 | RunID | 새 폴더명 |
|------|-------|-----------|
| RUN1 | 3535 | RUN01_60kV_4.0W_PASS |
| RUN2 | 3534 | RUN02_55kV_3.5W_FAIL |
| RUN3 | 3536 | RUN03_65kV_4.5W_FAIL |
| RUN4 | 3537 | RUN04_55kV_4.5W_FAIL |
| RUN5 | 3538 | RUN05_65kV_3.5W_FAIL |
| RUN6 | 3539 | RUN06_60kV_4.0W_PASS |
| RUN7 | 3540 | RUN07_55kV_4.0W_FAIL |
| RUN8 | 3541 | RUN08_65kV_4.0W_FAIL |
| RUN9 | 3542 | RUN09_60kV_3.5W_PASS |
| RUN10 | 3543 | RUN10_60kV_4.5W_PASS |
| RUN12 | 3544 | RUN12_62.5kV_4.0W_PASS |
| RUN13 | 3563 | RUN13 (기존 브랜치에 없어 **파라미터 미상**) |
| BUMPSIZE1 | 3529 | BUMPSIZE1_60kV_4.0W |
| BUMPSIZE2 | 3530 | BUMPSIZE2_60kV_4.0W |

- RUN11은 원본·브랜치 모두 없습니다.
- `RUN01`에는 `RUN1/`, `RUN1_1/` (반복 측정) 두 하위가 있습니다.
- **RUN13(3563)**은 기존 브랜치에 대응 폴더가 없어 파라미터를 확정하지 못했습니다 — 원하시면 알려주세요.

File: 실험데이터/공정모델링_실험런시트_43런/R1/26um/17-1/XRA_VOID_3676.csv
Test sample,DieID,ID,X position,Y position,Diameter (um),% Roundness,Area,% Overall Void,% Largest Void,Result
R1,242,2757,-135.5530,-3.3615,12.9139,90.0877,130.9800,0.0000,0.0000,Pass
R1,242,2770,-135.9890,-3.3634,12.7990,93.7637,128.6600,0.0000,0.0000,Pass
R1,242,2771,0.0000,0.0000,0.0000,0.0000,0.0000,0.0000,0.0000,Pass
R1,242,2772,0.0000,0.0000,18.7678,0.0000,0.0000,0.0000,0.0000,Pass
R1,242,2773,0.0000,0.0000,0.0000,0.0000,0.0000,0.0000,0.0000,Pass
R1,242,2846,-135.3370,-3.4036,12.6750,98.5092,126.1790,0.0000,0.0000,Pass
R1,242,2856,-135.9880,-3.3977,12.8249,94.1862,129.1800,0.0000,0.0000,Pass
R1,242,2857,0.0000,0.0000,0.0000,0.0000,0.0000,0.0000,0.0000,Pass
R1,242,2858,-135.7390,-3.4245,12.4664,94.5860,122.0590,0.0000,0.0000,Pass
R1,242,2919,-135.5530,-3.4237,12.4786,93.0339,122.2990,0.0000,0.0000,Pass
R1,242,2940,-135.9530,-3.4656,12.5071,96.6176,122.8590,0.0000,0.0000,Pass
R1,242,2941,-135.8710,-3.4462,12.4295,95.6584,121.3390,0.0000,0.0000,Pass
R1,242,2942,-135.6890,-3.4363,12.5377,96.8064,123.4590,0.0000,0.0000,Pass
R1,242,2943,-135.6270,-3.4360,12.3597,93.3010,119.9780,0.0000,0.0000,Pass
R1,242,2944,-135.4340,-3.4444,12.7910,92.4504,128.5000,0.0000,0.0000,Pass
R1,242,2945,-135.3680,-3.4347,12.8407,90.1940,129.5000,0.0000,0.0000,Pass
R1,242,3049,-135.9530,-3.5001,12.3432,94.7182,119.6580,0.0000,0.0000,Pass
R1,242,3050,-135.8710,-3.4925,12.7092,97.2896,126.8590,0.0000,0.0000,Pass
R1,242,3051,-135.6890,-3.4983,12.5051,90.3385,122.8190,0.0000,0.0000,Pass
R1,242,3052,-135.6270,-3.4980,12.4029,96.3808,120.8190,0.0000,0.0000,Pass
R1,242,3053,-135.4340,-3.4908,12.6328,94.4032,125.3390,0.0000,0.0000,Pass
R1,242,3054,-135.3560,-3.4848,12.6931,95.8553,126.5390,0.0000,0.0000,Pass
R1,242,3118,-135.2820,-3.4968,12.9316,88.4723,131.3400,0.2400,0.2400,Pass
R1,242,3124,-135.2820,-3.4968,12.9316,88.6567,131.3400,0.0000,0.0000,Pass
R1,242,3132,-135.9880,-3.5343,12.5133,92.9049,122.9790,0.0000,0.0000,Pass
R1,242,3133,-135.5720,-3.5290,12.1204,96.1252,115.3780,0.0000,0.0000,Pass
R1,242,3134,-135.4990,-3.5153,12.4745,95.3833,122.2190,0.0000,0.0000,Pass
R1,242,3200,-135.9530,-3.5342,12.5295,95.4206,123.2990,0.0000,0.0000,Pass
R1,242,3221,-135.9880,-3.5687,12.6710,90.6170,126.0990,0.0000,0.0000,Pass
R1,242,3222,-135.5650,-3.5598,12.6126,95.4836,124.9390,0.0000,0.0000,Pass
R1,242,3223,0.0000,0.0000,0.0000,0.0000,0.0000,0.0000,0.0000,Pass
R1,242,3287,-135.2810,-3.5587,12.6911,89.4887,126.4990,0.0000,0.0000,Pass
R1,242,3301,-135.9410,-3.5906,12.6388,98.7272,125.4590,0.0000,0.0000,Pass
R1,242,3302,0.0000,0.0000,0.0000,0.0000,0.0000,0.0000,0.0000,Pass
R1,242,3303,-135.7080,-3.5798,13.4396,97.1611,141.8620,0.0000,0.0000,Pass
R1,242,3304,0.0000,0.0000,0.0000,0.0000,0.0000,0.0000,0.0000,Pass
R1,242,3305,-135.4470,-3.5903,12.4786,93.9139,122.2990,0.0000,0.0000,Pass
R1,242,3306,-135.3750,-3.5902,12.6590,91.2108,125.8590,0.0000,0.0000,Pass
R1,242,3411,-135.9360,-3.6427,12.6911,95.6708,126.4990,0.0000,0.0000,Pass
R1,242,3412,0.0000,0.0000,0.0000,0.0000,0.0000,0.0000,0.0000,Pass
R1,242,3413,-135.7050,-3.6675,19.3676,41.8564,294.6050,2.7800,1.1400,Pass
R1,242,3414,0.0000,0.0000,0.0000,0.0000,0.0000,0.0000,0.0000,Pass
R1,242,3415,0.0000,0.0000,0.0000,0.0000,0.0000,0.0000,0.0000,Pass
R1,242,3416,0.0000,0.0000,0.0000,0.0000,0.0000,0.0000,0.0000,Pass
R1,242,3484,-135.5280,-3.6668,19.6145,42.8880,302.1660,3.1400,1.7500,Pass
R1,242,3504,-135.9850,-3.6829,12.5984,95.8973,124.6590,0.0000,0.0000,Pass
R1,242,3505,-135.8200,-3.6832,12.5275,80.7365,123.2590,0.0000,0.0000,Pass
R1,242,3506,-135.7570,-3.6739,14.4161,77.0290,163.2250,4.3900,4.3900,Pass
R1,242,3507,-135.3220,-3.6659,18.4020,41.7069,265.9610,2.4100,0.8100,Pass
R1,242,3565,-135.9360,-3.7085,12.4868,95.8110,122.4590,0.0000,0.0000,Pass
R1,242,3586,-135.9950,-3.7195,12.3638,97.4014,120.0580,0.0000,0.0000,Pass
R1,242,3587,-135.8200,-3.7394,19.1214,41.7289,287.1640,1.5500,0.6300,Pass
R1,242,3588,-135.7570,-3.7153,18.9676,40.4581,282.5630,1.6000,0.7400,Pass
R1,242,3589,-135.3220,-3.7199,13.1697,77.9929,136.2210,1.2600,1.2600,Pass
R1,242,3658,-135.5270,-3.7200,14.9470,70.7260,175.4670,3.4700,2.0700,Pass
R1,242,3672,-135.9360,-3.7403,18.4627,39.6591,267.7210,2.4100,1.4600,Pass
R1,242,3673,-135.8740,-3.7475,13.3350,96.4807,139.6610,0.0000,0.0000,Pass
R1,242,3674,-135.7050,-3.7628,18.4282,39.2990,266.7210,4.7200,3.7300,Pass
R1,242,3675,0.0000,0.0000,0.0000,0.0000,0.0000,0.0000,0.0000,Pass
R1,242,3676,-135.4510,-3.7617,19.0239,40.6778,284.2440,1.6200,0.9300,Pass
R1,242,3677,-135.3740,-3.7613,17.9579,39.7570,253.2790,6.2200,6.0300,Pass
R1,242,3780,0.0000,0.0000,0.0000,0.0000,0.0000,0.0000,0.0000,Pass
R1,242,3781,-135.8620,-3.7973,13.4150,90.1931,141.3420,0.0000,0.0000,Pass
R1,242,3782,-135.7040,-3.8051,13.5058,58.7639,143.2620,5.5300,4.7500,Pass
R1,242,3783,-135.6280,-3.8100,18.2197,40.8204,260.7200,5.3100,4.8900,Pass
R1,242,3784,-135.4510,-3.8093,19.0119,42.9831,283.8840,5.0500,2.8200,Pass
R1,242,3785,-135.3740,-3.8089,18.3590,41.0747,264.7210,5.6700,4.1000,Pass
R1,242,3853,-135.7810,-3.8107,18.6876,39.6918,274.2820,3.1200,1.7800,Pass
R1,242,3854,-135.2840,-3.8253,13.2218,89.3585,137.3010,0.0000,0.0000,Pass
R1,242,3870,-135.9840,-3.8302,12.3080,97.1523,118.9780,0.0000,0.0000,Pass
R1,242,3871,-135.5780,-3.8231,12.5112,95.9311,122.9390,0.0000,0.0000,Pass
R1,242,3872,-135.4750,-3.8155,14.5498,76.0794,166.2660,4.0900,1.4900,Pass
R1,242,3933,-135.9350,-3.8509,12.5112,94.8804,122.9390,0.0000,0.0000,Pass
R1,242,3957,-135.9840,-3.8669,12.3060,95.9822,118.9380,0.0000,0.0000,Pass
R1,242,3958,-135.5510,-3.8578,18.7895,41.1725,277.2830,3.5100,1.3100,Pass
R1,242,3959,-135.5010,-3.8705,12.8407,96.1153,129.5000,0.0000,0.0000,Pass
R1,242,4027,-135.2970,-3.8804,13.4377,95.3892,141.8220,0.0000,0.0000,Pass
R1,242,4040,-135.9350,-3.8926,12.2041,98.5320,116.9780,0.0000,0.0000,Pass
R1,242,4041,0.0000,0.0000,0.0000,0.0000,0.0000,0.0000,0.0000,Pass
R1,242,4042,-135.7040,-3.9058,19.0600,41.8865,285.3240,2.8900,0.7600,Pass
R1,242,4043,-135.6280,-3.9058,18.6944,39.2062,274.4820,1.0800,0.6600,Pass
R1,242,4044,-135.4500,-3.9046,18.5618,39.6936,270.6020,1.0100,0.6900,Pass
R1,242,4045,-135.3740,-3.9046,18.4047,41.4191,266.0410,3.0500,2.2300,Pass
R1,242,4149,-135.9350,-3.9633,18.4503,39.8442,267.3610,1.9300,1.6500,Pass
R1,242,4150,-135.8490,-3.9336,12.9533,90.7696,131.7800,0.0000,0.0000,Pass
R1,242,4151,0.0000,0.0000,27.6628,0.0000,0.0000,0.0000,0.0000,Pass
R1,242,4152,-135.6280,-3.9530,19.0453,41.1656,284.8840,4.0300,1.8500,Pass
R1,242,4153,-135.4500,-3.9527,18.4614,39.7517,267.6810,4.8900,3.0500,Pass
R1,242,4154,-135.3730,-3.9520,18.5673,40.5671,270.7620,2.4100,1.2300,Pass
R1,242,4221,0.0000,0.0000,0.0000,0.0000,0.0000,0.0000,0.0000,Pass
R1,242,4236,-135.9840,-3.9771,12.6247,97.5581,125.1790,0.0000,0.0000,Pass
R1,242,4237,-135.8190,-3.9779,19.0868,41.0481,286.1240,1.8200,1.8200,Pass
R1,242,4238,-135.7420,-3.9839,14.5112,80.9594,165.3850,1.2300,1.2300,Pass
R1,242,4239,-135.3210,-3.9997,18.2142,39.1694,260.5600,3.9500,2.4900,Pass
R1,242,4293,-135.9350,-4.0027,18.3729,38.0005,265.1210,5.0600,3.5600,Pass
R1,242,4323,-135.9830,-4.0139,12.4541,98.6547,121.8190,0.0000,0.0000,Pass
R1,242,4324,-135.8180,-4.0258,18.0879,38.8583,256.9590,2.6500,0.6400,Pass
R1,242,4325,-135.7300,-4.0360,12.7611,93.7220,127.9000,0.2500,0.2500,Pass
R1,242,4326,-135.3350,-4.0301,13.2584,79.2685,138.0610,6.2000,6.2000,Pass
R1,242,4396,-135.5260,-4.0482,18.2351,39.7964,261.1600,4.1200,1.8200,Pass
R1,242,4410,0.0000,0.0000,0.0000,0.0000,0.0000,0.0000,0.0000,Pass
R1,242,4411,-135.8610,-4.0456,12.4500,93.8110,121.7390,0.0000,0.0000,Pass
R1,242,4412,-135.7040,-4.0557,13.8870,82.0002,151.4630,0.8200,0.8200,Pass
R1,242,4429,-135.6270,-4.0484,18.7882,40.4103,277.2430,2.1800,1.0500,Pass
R1,242,4430,-135.4500,-4.0479,18.0667,38.4316,256.3590,2.8900,2.1500,Pass
R1,242,4431,-135.3730,-4.0475,18.5453,41.2244,270.1210,4.4300,3.3800,Pass
R1,242,4520,-135.9340,-4.1082,18.4710,39.7432,267.9610,0.8800,0.8100,Pass
R1,242,4521,-135.8610,-4.1073,12.3658,96.6984,120.0980,0.0000,0.0000,Pass
R1,242,4522,-135.7030,-4.0967,18.8180,41.5681,278.1230,2.6500,0.9100,Pass
R1,242,4523,-135.6270,-4.1029,13.3235,79.4988,139.4210,0.9800,0.9800,Pass
R1,242,4524,-135.4490,-4.0956,18.3396,38.9797,264.1610,2.3500,1.1800,Pass
R1,242,4525,-135.3730,-4.0954,18.3034,39.6519,263.1200,2.7400,1.3800,Pass
R1,242,4599,-135.7800,-4.1053,12.0762,91.5703,114.5380,0.0000,0.0000,Pass
R1,242,4600,-135.2820,-4.1189,18.7121,41.5496,275.0020,2.1100,0.7100,Pass
R1,242,4610,-135.9940,-4.1392,12.2624,96.7783,118.0980,0.0000,0.0000,Pass
R1,242,4621,-135.5760,-4.1306,12.3658,97.0802,120.0980,0.0000,0.0000,Pass
R1,242,4622,-135.4880,-4.1261,13.5604,76.1617,144.4220,0.8300,0.5500,Pass
R1,242,4653,-135.9340,-4.1472,18.4296,39.7795,266.7610,1.8900,1.8900,Pass
R1,242,4690,-135.9830,-4.1611,12.7011,96.6900,126.6990,0.0000,0.0000,Pass
R1,242,4691,-135.5640,-4.1745,13.2757,79.0883,138.4210,0.7800,0.5500,Pass
R1,242,4692,-135.5000,-4.1782,12.3370,96.4475,119.5380,0.1700,0.1700,Pass
R1,242,4762,-135.7790,-4.1927,17.7997,38.1589,248.8380,3.2800,2.7200,Pass
R1,242,4763,-135.2830,-4.1865,11.7013,77.9107,107.5360,0.0000,0.0000,Pass
R1,242,4786,0.0000,0.0000,0.0000,0.0000,0.0000,0.0000,0.0000,Pass
R1,242,4787,0.0000,0.0000,0.0000,0.0000,0.0000,0.0000,0.0000,Pass
R1,242,4788,0.0000,0.0000,27.1320,0.0000,0.0000,0.0000,0.0000,Pass
R1,242,4789,-135.6260,-4.1921,18.2756,38.3312,262.3200,3.0800,1.3900,Pass
R1,242,4790,-135.4490,-4.1912,18.6726,40.8291,273.8420,1.8000,0.7900,Pass
R1,242,4791,-135.3730,-4.2399,18.6781,44.9605,274.0020,1.7700,0.6900,Pass
R1,445,2757,0.0000,0.0000,0.0000,0.0000,0.0000,0.0000,0.0000,Pass
R1,445,2770,6.2926,-132.5640,12.0909,92.9264,114.8180,0.0000,0.0000,Pass
R1,445,2771,6.4743,-132.5680,12.0339,97.4645,113.7370,0.0000,0.0000,Pass
R1,445,2772,0.0000,0.0000,0.0000,0.0000,0.0000,0.0000,0.0000,Pass
R1,445,2773,6.9414,-132.5640,12.3039,95.7313,118.8980,0.0000,0.0000,Pass
R1,445,2846,6.9537,-132.6130,12.2167,96.8729,117.2180,0.0000,0.0000,Pass
R1,445,2856,6.2929,-132.6320,12.0551,92.7291,114.1380,0.0000,0.0000,Pass
R1,445,2857,6.4743,-132.6140,11.8225,96.3854,109.7770,0.0000,0.0000,Pass
R1,445,2858,0.0000,0.0000,0.0000,0.0000,0.0000,0.0000,0.0000,Pass
R1,445,2919,0.0000,0.0000,0.0000,0.0000,0.0000,0.0000,0.0000,Pass
R1,445,2940,6.3276,-132.6660,12.1770,96.2853,116.4580,0.0000,0.0000,Pass
R1,445,2941,0.0000,0.0000,0.0000,0.0000,0.0000,0.0000,0.0000,Pass
R1,445,2942,6.5908,-132.6580,12.5904,92.8284,124.4990,0.0000,0.0000,Pass
R1,445,2943,6.6647,-132.6450,11.9660,92.0572,112.4570,0.0000,0.0000,Pass
R1,445,2944,0.0000,0.0000,0.0000,0.0000,0.0000,0.0000,0.0000,Pass
R1,445,2945,6.9111,-132.6560,12.1498,98.3807,115.9380,0.0000,0.0000,Pass
R1,445,3049,6.3278,-132.7000,12.1853,92.0268,116.6180,0.0000,0.0000,Pass
R1,445,3050,6.4177,-132.7080,11.5192,92.0422,104.2160,0.0000,0.0000,Pass
R1,445,3051,6.6026,-132.7070,12.6650,90.1043,125.9790,0.0000,0.0000,Pass
R1,445,3052,6.6648,-132.7070,12.5498,94.3254,123.6990,0.0000,0.0000,Pass
R1,445,3053,6.8507,-132.7070,12.2271,98.7251,117.4180,0.0000,0.0000,Pass
R1,445,3054,6.9040,-132.6870,12.1916,92.1086,116.7380,0.0000,0.0000,Pass
R1,445,3118,6.9851,-132.7060,12.2728,94.9032,118.2980,0.0000,0.0000,Pass
R1,445,3124,6.9970,-132.7180,12.4684,98.7847,122.0990,0.0000,0.0000,Pass
R1,445,3132,0.0000,0.0000,0.0000,0.0000,0.0000,0.0000,0.0000,Pass
R1,445,3133,6.7149,-132.7190,12.7891,96.5967,128.4600,0.0000,0.0000,Pass
R1,445,3134,6.7766,-132.7190,12.1707,96.2107,116.3380,0.0000,0.0000,Pass
R1,445,3200,6.3443,-132.7640,11.7772,96.6957,108.9370,0.0000,0.0000,Pass
R1,445,3221,6.2955,-132.7800,11.8806,94.1286,110.8570,0.0000,0.0000,Pass
R1,445,3222,6.7273,-132.7700,13.8135,78.7856,149.8630,2.7200,2.7200,Pass
R1,445,3223,6.7775,-132.7770,12.6730,97.9984,126.1390,0.0000,0.0000,Pass
R1,445,3287,6.9805,-132.8030,12.8189,86.7734,129.0600,0.0000,0.0000,Pass
R1,445,3301,6.3443,-132.8060,11.8741,96.8225,110.7370,0.0000,0.0000,Pass
R1,445,3302,6.4298,-132.7820,12.5843,97.1920,124.3790,0.0000,0.0000,Pass
R1,445,3303,6.5748,-132.8120,17.9493,40.0060,253.0390,2.8000,1.5000,Pass
R1,445,3304,6.6509,-132.8110,17.5577,37.5463,242.1170,3.2900,2.1600,Pass
R1,445,3305,6.8277,-132.8110,17.9167,39.2660,252.1190,2.7800,2.0000,Pass
R1,445,3306,6.9040,-132.8030,12.2333,91.8843,117.5380,0.0000,0.0000,Pass
R1,445,3411,6.3448,-132.8450,11.4616,87.5530,103.1760,0.0000,0.0000,Pass
R1,445,3412,6.4060,-132.8440,12.4868,96.3407,122.4590,0.0000,0.0000,Pass
R1,445,3413,6.5750,-132.8600,17.7252,37.4962,246.7580,3.1300,3.0500,Pass
R1,445,3414,6.6511,-132.8590,17.2607,37.2455,233.9960,4.7500,4.7500,Pass
R1,445,3415,6.8279,-132.8580,18.1539,39.8466,258.8400,3.8600,3.3100,Pass
R1,445,3416,6.9044,-132.8580,17.3505,38.3022,236.4360,4.8400,3.2100,Pass
R1,445,3484,6.7517,-132.8590,17.7007,38.4126,246.0780,3.7400,3.5100,Pass
R1,445,3504,6.2855,-132.9040,12.1895,95.3852,116.6980,0.0000,0.0000,Pass
R1,445,3505,6.4608,-132.8840,17.8797,39.0593,251.0790,4.7600,3.2700,Pass
R1,445,3506,6.5229,-132.8660,13.2353,71.2029,137.5810,7.6800,7.6800,Pass
R1,445,3507,6.9566,-132.8580,17.7869,39.1954,248.4780,5.3000,2.2100,Pass
R1,445,3565,6.3447,-132.9070,11.8398,98.5669,110.0970,0.0000,0.0000,Pass
R1,445,3586,6.2962,-132.9270,12.1372,97.5857,115.6980,0.0000,0.0000,Pass
R1,445,3587,6.4608,-132.9310,17.7352,37.9740,247.0380,3.8500,3.8500,Pass
R1,445,3588,6.5491,-132.9200,11.8591,96.7671,110.4570,0.0000,0.0000,Pass
R1,445,3589,6.9429,-132.9360,12.6106,85.7613,124.8990,0.0000,0.0000,Pass
R1,445,3658,6.7522,-132.9540,17.7611,40.2416,247.7580,6.3500,6.1800,Pass
R1,445,3672,6.3448,-132.9470,12.0381,97.4599,113.8170,0.0000,0.0000,Pass
R1,445,3673,6.4187,-132.9560,12.8070,96.1607,128.8200,0.0000,0.0000,Pass
R1,445,3674,6.5754,-132.9540,17.5069,37.6959,240.7170,4.9900,4.7500,Pass
R1,445,3675,6.6515,-132.9540,17.4340,38.1358,238.7170,6.2000,2.9200,Pass
R1,445,3676,6.8282,-132.9540,18.0131,39.9633,254.8390,2.2400,0.8000,Pass
R1,445,3677,6.9048,-132.9530,17.0813,37.1190,229.1550,4.7300,3.3500,Pass
R1,445,3780,6.3452,-133.0200,17.0768,37.6807,229.0350,3.7700,2.4500,Pass
R1,445,3781,6.4189,-133.0170,11.3723,81.9147,101.5760,0.0000,0.0000,Pass
R1,445,3782,0.0000,0.0000,0.0000,0.0000,0.0000,0.0000,0.0000,Pass
R1,445,3783,0.0000,0.0000,0.0000,0.0000,0.0000,0.0000,0.0000,Pass
R1,445,3784,6.8285,-133.0010,17.9465,39.5180,252.9590,3.3800,2.1000,Pass
R1,445,3785,6.9050,-133.0010,17.3314,38.8501,235.9160,6.1000,5.8200,Pass
R1,445,3853,6.4994,-133.0100,12.3988,95.5027,120.7390,0.0000,0.0000,Pass
R1,445,3854,6.9815,-133.0410,12.5133,83.3381,122.9790,0.0000,0.0000,Pass
R1,445,3870,6.2967,-133.0360,11.9724,94.0617,112.5770,0.0000,0.0000,Pass
R1,445,3871,6.7022,-133.0360,12.4459,96.9374,121.6590,0.0000,0.0000,Pass
R1,445,3872,6.7906,-133.0310,13.5585,69.8511,144.3820,7.8700,7.8700,Pass
R1,445,3933,6.3453,-133.0600,17.5766,38.1576,242.6370,4.2700,3.6400,Pass
R1,445,3957,6.2968,-133.0730,11.7750,95.0524,108.8970,0.0000,0.0000,Pass
R1,445,3958,6.7145,-133.0790,13.5941,71.2271,145.1420,2.8400,1.3500,Pass
R1,445,3959,6.7786,-133.0830,12.0656,98.4996,114.3380,0.0000,0.0000,Pass
R1,445,4027,0.0000,0.0000,0.0000,0.0000,0.0000,0.0000,0.0000,Pass
R1,445,4040,6.3458,-133.0910,11.9873,94.7096,112.8570,0.0000,0.0000,Pass
R1,445,4041,6.4072,-133.0910,11.9532,94.3293,112.2170,0.0000,0.0000,Pass
R1,445,4042,6.5759,-133.0970,18.3742,40.3681,265.1610,4.5600,1.7800,Pass
R1,445,4043,6.6763,-133.0960,18.7108,40.0511,274.9620,3.4200,1.6700,Pass
R1,445,4044,6.8290,-133.0960,17.5766,38.9434,242.6370,2.1300,1.1200,Pass
R1,445,4045,6.9195,-133.1130,12.5498,82.8253,123.6990,1.3900,1.3900,Pass
R1,445,4149,6.3458,-133.1720,11.8010,97.6420,109.3770,0.0000,0.0000,Pass
R1,445,4150,6.4193,-133.1650,11.7274,94.8943,108.0170,0.0000,0.0000,Pass
R1,445,4151,6.6003,-133.1440,17.9890,38.8051,254.1590,5.1300,3.9500,Pass
R1,445,4152,6.6524,-133.1440,17.8112,38.5815,249.1580,4.0800,3.0000,Pass
R1,445,4153,6.8433,-133.1610,12.4049,78.7026,120.8590,2.0200,1.0300,Pass
R1,445,4154,6.9056,-133.1430,17.5708,38.1007,242.4770,2.6200,2.4600,Pass
R1,445,4221,6.7531,-133.1850,12.0318,90.8312,113.6970,0.0000,0.0000,Pass
R1,445,4236,6.2867,-133.1830,12.1078,96.7430,115.1380,0.0000,0.0000,Pass
R1,445,4237,0.0000,0.0000,0.0000,0.0000,0.0000,0.0000,0.0000,Pass
R1,445,4238,6.5380,-133.1760,12.6146,77.5333,124.9790,1.5700,1.5700,Pass
R1,445,4239,6.9582,-133.1980,12.5539,76.0863,123.7790,3.3600,2.7500,Pass
R1,445,4293,6.3460,-133.2040,17.8383,39.0975,249.9180,5.6500,4.9100,Pass
R1,445,4323,6.2974,-133.2200,11.9511,95.6482,112.1770,0.0000,0.0000,Pass
R1,445,4324,0.0000,0.0000,0.0000,0.0000,0.0000,0.0000,0.0000,Pass
R1,445,4325,6.5506,-133.2270,11.7642,95.7989,108.6970,0.0000,0.0000,Pass
R1,445,4326,6.9442,-133.2150,17.4106,37.7601,238.0770,8.8700,8.3000,Fail
R1,445,4396,6.7532,-133.2390,17.1868,37.4200,231.9960,3.4300,3.4300,Pass
R1,445,4410,6.3463,-133.2740,11.9639,96.0976,112.4170,0.0000,0.0000,Pass
R1,445,4411,0.0000,0.0000,0.0000,0.0000,0.0000,0.0000,0.0000,Pass
R1,445,4412,6.6010,-133.2880,17.9465,37.5200,252.9590,0.9600,0.4100,Pass
R1,445,4429,0.0000,0.0000,0.0000,0.0000,0.0000,0.0000,0.0000,Pass
R1,445,4430,6.8438,-133.2690,12.8010,74.4547,128.7000,0.0000,0.0000,Pass
R1,445,4431,6.9203,-133.2690,12.5234,91.4563,123.1790,0.2600,0.2600,Pass
R1,445,4520,0.0000,0.0000,0.0000,0.0000,0.0000,0.0000,0.0000,Pass
R1,445,4521,6.4139,-133.3410,17.8426,38.4131,250.0380,4.1100,4.1100,Pass
R1,445,4522,6.5907,-133.3400,17.4909,37.4714,240.2770,3.2000,3.2000,Pass
R1,445,4523,6.6669,-133.3390,17.4267,36.7562,238.5170,3.6400,2.4500,Pass
R1,445,4524,6.8299,-133.2870,17.5809,37.8055,242.7570,7.9300,7.6800,Pass
R1,445,4525,6.9062,-133.3350,17.7697,38.7052,247.9980,1.9700,1.9700,Pass
R1,445,4599,6.4901,-133.3400,17.4690,36.3650,239.6770,2.6700,2.6700,Pass
R1,445,4600,6.9982,-133.3620,18.0173,39.4984,254.9590,5.1300,4.5200,Pass
R1,445,4610,6.2951,-133.3530,12.0656,90.3420,114.3380,0.0000,0.0000,Pass
R1,445,4621,6.7191,-133.3390,17.6286,38.0949,244.0770,5.7900,5.3800,Pass
R1,445,4622,6.7816,-133.3630,17.7682,38.2701,247.9580,9.1300,6.6200,Pass
R1,445,4653,6.3410,-133.3750,12.3576,96.0058,119.9380,0.0000,0.0000,Pass
R1,445,4690,6.3074,-133.3990,12.3349,97.1267,119.4980,0.0000,0.0000,Pass
R1,445,4691,6.7194,-133.3930,12.7572,78.0241,127.8200,5.0700,5.0700,Pass
R1,445,4692,6.7956,-133.3860,17.7180,37.7557,246.5580,7.2000,6.4400,Pass
R1,445,4762,6.4905,-133.3880,17.6633,38.2293,245.0380,3.6700,3.2300,Pass
R1,445,4763,7.0050,-133.4030,11.7599,83.6753,108.6170,0.0000,0.0000,Pass
R1,445,4786,6.3292,-133.4210,12.2873,93.3525,118.5780,0.0000,0.0000,Pass
R1,445,4787,6.4006,-133.4120,17.9280,39.7946,252.4390,2.7400,1.7600,Pass
R1,445,4788,6.5912,-133.4350,17.7682,38.5079,247.9580,4.4500,4.4500,Pass
R1,445,4789,6.6674,-133.4350,17.7783,38.5825,248.2380,2.2600,1.9300,Pass
R1,445,4790,6.8338,-133.4170,13.2507,74.2905,137.9010,1.1900,0.6700,Pass
R1,445,4791,6.8964,-133.4270,12.9847,78.1161,132.4200,3.2300,1.9900,Pass

File: 실험데이터/공정모델링_실험런시트_43런/R3/26um/17-1/XRA_VOID_3678.csv (part 1 of 8)
Test sample,DieID,ID,X position,Y position,Diameter (um),% Roundness,Area,% Overall Void,% Largest Void,Result
R3,60,3118,-6.6899,126.3770,20.3906,90.9311,326.5500,0.0000,0.0000,Pass
R3,60,3119,-6.1959,126.3780,20.5151,92.2639,330.5510,0.0000,0.0000,Pass
R3,60,3124,-6.6899,126.3770,20.3906,90.9311,326.5500,0.0000,0.0000,Pass
R3,60,3133,-6.9761,126.3650,21.1418,94.8723,351.0540,0.0000,0.0000,Pass
R3,60,3134,-6.8979,126.3650,21.0286,97.7169,347.3030,0.0000,0.0000,Pass
R3,60,3135,-6.4817,126.3670,20.2024,97.6990,320.5490,0.0000,0.0000,Pass
R3,60,3136,-6.4036,126.3670,21.7431,94.1581,371.3070,0.0000,0.0000,Pass
R3,60,3137,-5.9885,126.3690,21.6109,96.0297,366.8060,0.5500,0.5500,Pass
R3,60,3138,-5.9100,126.3700,20.2810,98.9208,323.0500,0.0000,0.0000,Pass
R3,60,3139,-5.7412,126.3700,20.7773,95.1258,339.0520,0.0000,0.0000,Pass
R3,60,3140,-5.6629,126.3710,20.5926,93.0590,333.0510,0.0000,0.0000,Pass
R3,60,3141,-5.5608,126.3710,21.2320,87.7830,354.0540,0.0000,0.0000,Pass
R3,60,3142,-5.4822,126.3710,21.3590,92.3827,358.3050,0.0000,0.0000,Pass
R3,60,3170,-5.7862,126.3460,21.1944,91.2517,352.8040,0.9900,0.9900,Pass
R3,60,3171,-5.4372,126.3480,20.9603,94.6819,345.0530,0.0000,0.0000,Pass
R3,60,3210,-5.9882,126.3210,21.0134,93.1524,346.8030,0.0000,0.0000,Pass
R3,60,3211,-5.9101,126.3220,20.4918,95.2759,329.8010,0.0000,0.0000,Pass
R3,60,3212,-5.7409,126.3220,20.6774,96.8926,335.8020,0.0000,0.0000,Pass
R3,60,3213,-5.6629,126.3230,20.6697,94.5031,335.5520,0.0000,0.0000,Pass
R3,60,3214,-5.5602,126.3230,21.1794,94.2835,352.3040,0.0000,0.0000,Pass
R3,60,3215,-5.4820,126.3230,21.8745,91.3949,375.8080,1.5300,1.5300,Pass
R3,60,3222,-6.9759,126.3170,20.6003,96.1804,333.3010,0.0000,0.0000,Pass
R3,60,3223,-6.8977,126.3180,21.2544,89.1124,354.8040,1.1300,1.1300,Pass
R3,60,3224,-6.4819,126.3190,20.9831,87.4659,345.8030,0.0000,0.0000,Pass
R3,60,3225,-6.4039,126.3200,22.6257,93.3386,402.0620,0.0000,0.0000,Pass
R3,60,3287,-6.6895,126.3080,20.4452,99.5468,328.3000,0.0000,0.0000,Pass
R3,60,3288,-6.1958,126.3100,20.7159,97.0872,337.0520,0.0000,0.0000,Pass
R3,60,3303,-7.0984,126.2880,21.3665,98.7612,358.5550,0.0000,0.0000,Pass
R3,60,3304,-7.0213,126.2880,21.3814,92.5592,359.0550,0.0000,0.0000,Pass
R3,60,3305,-6.8521,126.2890,20.8155,95.9772,340.3020,0.0000,0.0000,Pass
R3,60,3306,-6.7739,126.2890,20.9603,96.8539,345.0530,0.0000,0.0000,Pass
R3,60,3307,-6.6048,126.2890,21.0664,96.8319,348.5530,0.0000,0.0000,Pass
R3,60,3308,-6.5269,126.2890,21.6036,95.4006,366.5560,0.0000,0.0000,Pass
R3,60,3309,-6.3584,126.2900,22.8427,98.2482,409.8130,0.0000,0.0000,Pass
R3,60,3310,-6.2801,126.2910,21.3516,94.3178,358.0550,0.0000,0.0000,Pass
R3,60,3311,-6.1114,126.2920,20.7312,92.5617,337.5520,0.0000,0.0000,Pass
R3,60,3312,-6.0330,126.2920,21.0134,95.7526,346.8030,0.0000,0.0000,Pass
R3,60,3313,-5.8646,126.2920,20.3359,88.6610,324.8000,0.0000,0.0000,Pass
R3,60,3314,-5.7864,126.2930,20.5539,98.8011,331.8010,0.9000,0.9000,Pass
R3,60,3315,-5.4371,126.2940,21.3665,95.4640,358.5550,0.0000,0.0000,Pass
R3,60,3389,-5.7016,126.2690,21.0134,94.8802,346.8030,0.0000,0.0000,Pass
R3,60,3390,-5.5212,126.2700,20.8308,94.4591,340.8020,0.0000,0.0000,Pass
R3,60,3406,-5.8645,126.2450,20.7543,96.2309,338.3020,0.0000,0.0000,Pass
R3,60,3407,-5.7859,126.2450,20.9907,98.5790,346.0530,0.0000,0.0000,Pass
R3,60,3408,-5.4376,126.2460,21.9834,91.2660,379.5580,0.0000,0.0000,Pass
R3,60,3413,-7.0986,126.2400,21.8016,94.9141,373.3070,0.0000,0.0000,Pass
R3,60,3414,-7.0207,126.2410,21.3441,94.3274,357.8050,0.0000,0.0000,Pass
R3,60,3415,-6.8520,126.2410,20.7312,97.4890,337.5520,0.0000,0.0000,Pass
R3,60,3416,-6.7740,126.2410,21.1041,91.3797,349.8040,0.0000,0.0000,Pass
R3,60,3417,-6.6049,126.2410,20.7696,95.9708,338.8020,0.0000,0.0000,Pass
R3,60,3418,-6.5270,126.2420,20.3906,93.0758,326.5500,0.0000,0.0000,Pass
R3,60,3419,-6.3583,126.2420,22.5623,99.3957,399.8110,0.0000,0.0000,Pass
R3,60,3420,-6.2805,126.2430,20.6003,93.9817,333.3010,1.0500,1.0500,Pass
R3,60,3421,-6.1114,126.2440,20.4996,87.9949,330.0510,0.0000,0.0000,Pass
R3,60,3422,-6.0335,126.2440,20.9223,90.0139,343.8030,0.0000,0.0000,Pass
R3,60,3484,-6.9363,126.2210,20.8308,95.5138,340.8020,0.0000,0.0000,Pass
R3,60,3485,-6.4423,126.2230,21.0513,95.4612,348.0530,0.0000,0.0000,Pass
R3,60,3486,-5.9485,126.2250,21.1719,97.8535,352.0540,0.0000,0.0000,Pass
R3,60,3505,-7.2218,126.2100,21.6330,85.9623,367.5560,0.0000,0.0000,Pass
R3,60,3506,-7.1436,126.2100,21.6109,93.4083,366.8060,0.0000,0.0000,Pass
R3,60,3507,-6.7284,126.2120,20.9223,93.7522,343.8030,0.0000,0.0000,Pass
R3,60,3508,-6.6502,126.2120,21.6698,97.5117,368.8070,0.0000,0.0000,Pass
R3,60,3509,-6.2346,126.2140,20.4685,92.3263,329.0510,0.0000,0.0000,Pass
R3,60,3510,-6.1567,126.2140,20.3750,91.6129,326.0500,0.0000,0.0000,Pass
R3,60,3511,-5.7406,126.2160,20.0203,91.2343,314.7980,0.0000,0.0000,Pass
R3,60,3512,-5.6621,126.2160,20.8537,91.6278,341.5520,0.0000,0.0000,Pass
R3,60,3513,-5.5604,126.2160,20.8690,91.6387,342.0530,0.0000,0.0000,Pass
R3,60,3514,-5.4826,126.2180,21.9689,92.2138,379.0580,0.0000,0.0000,Pass
R3,60,3566,-5.7858,126.1920,20.8155,96.2759,340.3020,0.0000,0.0000,Pass
R3,60,3567,-5.4367,126.1930,21.4037,94.8837,359.8050,1.1100,1.1100,Pass
R3,60,3583,-5.7412,126.1680,19.8045,95.1052,308.0470,1.2200,1.2200,Pass
R3,60,3584,-5.6626,126.1690,21.2844,94.6504,355.8050,0.0000,0.0000,Pass
R3,60,3587,-7.2214,126.1620,20.9907,96.0986,346.0530,0.0000,0.0000,Pass
R3,60,3588,-7.1438,126.1620,21.2469,97.0257,354.5540,0.0000,0.0000,Pass
R3,60,3589,-6.7283,126.1640,20.7312,95.8518,337.5520,1.3300,1.3300,Pass
R3,60,3590,-6.6504,126.1650,21.0739,92.1540,348.8040,0.0000,0.0000,Pass
R3,60,3591,-6.2344,126.1660,21.6109,90.1674,366.8060,0.0000,0.0000,Pass
R3,60,3592,-6.1564,126.1660,20.9603,94.3091,345.0530,0.0000,0.0000,Pass
R3,60,3593,-5.5596,126.1690,20.3202,85.4100,324.3000,0.9300,0.9300,Pass
R3,60,3594,-5.4818,126.1690,20.8766,94.4872,342.3030,0.0000,0.0000,Pass
R3,60,3656,-5.9481,126.1570,20.9071,93.9597,343.3030,0.0000,0.0000,Pass
R3,60,3658,-6.9361,126.1540,20.4140,86.1151,327.3000,1.1500,0.7600,Pass
R3,60,3659,-6.4424,126.1550,21.0966,91.2547,349.5540,0.0000,0.0000,Pass
R3,60,3674,-7.0984,126.1340,21.3143,97.4138,356.8050,0.0000,0.0000,Pass
R3,60,3675,-7.0197,126.1340,21.5593,91.8815,365.0560,0.0000,0.0000,Pass
R3,60,3676,-6.8515,126.1340,19.8687,89.9383,310.0480,0.0000,0.0000,Pass
R3,60,3677,-6.7734,126.1350,21.2919,90.2318,356.0550,0.0000,0.0000,Pass
R3,60,3678,-6.6046,126.1350,21.3739,95.9334,358.8050,0.0000,0.0000,Pass
R3,60,3679,-6.5266,126.1360,21.0134,93.2085,346.8030,0.0000,0.0000,Pass
R3,60,3680,-6.3578,126.1360,22.7099,97.9895,405.0620,0.0000,0.0000,Pass
R3,60,3681,-6.2798,126.1370,21.0361,91.6319,347.5530,0.0000,0.0000,Pass
R3,60,3682,-6.1106,126.1380,21.1794,96.5910,352.3040,0.0000,0.0000,Pass
R3,60,3683,-6.0333,126.1380,21.3441,94.6909,357.8050,0.0000,0.0000,Pass
R3,60,3684,-5.8635,126.1380,20.4140,85.3428,327.3000,0.0000,0.0000,Pass
R3,60,3685,-5.7857,126.1390,21.1041,95.3461,349.8040,0.0000,0.0000,Pass
R3,60,3686,-5.4367,126.1400,21.2619,93.5987,355.0550,1.6900,1.6900,Pass
R3,60,3764,-5.7009,126.1150,21.2320,93.4137,354.0540,0.0000,0.0000,Pass
R3,60,3765,-5.5209,126.1160,20.9603,95.7234,345.0530,0.0000,0.0000,Pass
R3,60,3778,-5.8639,126.0910,21.0890,90.7752,349.3040,0.0000,0.0000,Pass
R3,60,3779,-5.7854,126.0910,20.4140,91.8803,327.3000,0.0000,0.0000,Pass
R3,60,3782,-7.0988,126.0850,21.2844,92.1560,355.8050,0.0000,0.0000,Pass
R3,60,3783,-7.0202,126.0860,21.0890,91.1544,349.3040,0.0000,0.0000,Pass
R3,60,3784,-6.8512,126.0870,20.0442,95.5844,315.5480,0.0000,0.0000,Pass
R3,60,3785,-6.7732,126.0870,21.9978,92.6290,380.0580,0.0000,0.0000,Pass
R3,60,3786,-6.6047,126.0870,20.6620,94.4668,335.3010,0.3700,0.3700,Pass
R3,60,3787,-6.5266,126.0870,21.0361,94.6098,347.5530,0.0000,0.0000,Pass
R3,60,3788,-6.3579,126.0880,22.2139,95.2303,387.5600,0.0000,0.0000,Pass
R3,60,3789,-6.2796,126.0890,21.0890,96.6525,349.3040,0.0000,0.0000,Pass
R3,60,3790,-6.1106,126.0890,21.4334,94.8111,360.8050,0.0000,0.0000,Pass
R3,60,3791,-6.0330,126.0910,21.3665,91.3935,358.5550,0.0000,0.0000,Pass
R3,60,3792,-5.4365,126.0920,21.4853,96.9181,362.5560,0.0000,0.0000,Pass
R3,60,3853,-7.1823,126.0660,20.7389,94.2118,337.8020,0.0000,0.0000,Pass
R3,60,3854,-6.6891,126.0680,20.3593,91.3052,325.5500,1.6100,1.6100,Pass
R3,60,3855,-6.1954,126.0710,21.3516,92.4966,358.0550,1.6800,1.6800,Pass
R3,60,3871,-6.9746,126.0560,20.6620,96.4377,335.3010,0.0000,0.0000,Pass
R3,60,3872,-6.8967,126.0570,20.7696,92.0343,338.8020,0.0000,0.0000,Pass
R3,60,3873,-6.4803,126.0580,21.0664,95.3808,348.5530,0.8600,0.8600,Pass
R3,60,3874,-6.4029,126.0590,22.1349,93.3129,384.8090,0.0000,0.0000,Pass
R3,60,3875,-5.9867,126.0610,21.3068,99.5175,356.5550,0.0000,0.0000,Pass
R3,60,3876,-5.9094,126.0610,21.4631,94.2602,361.8060,0.0000,0.0000,Pass
R3,60,3877,-5.7403,126.0620,20.9223,91.3700,343.8030,0.0000,0.0000,Pass
R3,60,3878,-5.6624,126.0620,21.0134,95.8881,346.8030,1.8000,1.8000,Pass
R3,60,3879,-5.5593,126.0620,21.0134,89.7523,346.8030,0.0000,0.0000,Pass
R3,60,3880,-5.4816,126.0620,21.0134,95.7679,346.8030,0.0000,0.0000,Pass
R3,60,3934,-5.7857,126.0370,20.7926,95.6239,339.5520,1.4700,1.4700,Pass
R3,60,3935,-5.4360,126.0390,21.3441,91.8286,357.8050,0.0000,0.0000,Pass
R3,60,3954,-5.7400,126.0140,21.3590,96.9825,358.3050,3.4900,3.4900,Pass
R3,60,3955,-5.6617,126.0140,21.0664,89.3984,348.5530,0.0000,0.0000,Pass
R3,60,3958,-6.9745,126.0090,21.1041,92.5345,349.8040,0.5700,0.5700,Pass
R3,60,3959,-6.8962,126.0090,20.8690,96.5456,342.0530,0.0000,0.0000,Pass
R3,60,3960,-6.4804,126.0100,21.5298,94.6647,364.0560,0.0000,0.0000,Pass
R3,60,3961,-6.4025,126.0110,22.3638,95.7992,392.8100,0.0000,0.0000,Pass
R3,60,3962,-5.9872,126.0130,21.6477,90.7952,368.0560,0.0000,0.0000,Pass
R3,60,3963,-5.9084,126.0140,21.8818,94.6781,376.0580,0.0000,0.0000,Pass
R3,60,3964,-5.5597,126.0140,21.3814,83.4382,359.0550,0.0000,0.0000,Pass
R3,60,3965,-5.4819,126.0150,21.2170,93.2243,353.5540,1.9800,1.9800,Pass
R3,60,4027,-6.6889,125.9990,20.2103,98.5890,320.7990,0.0000,0.0000,Pass
R3,60,4028,-6.1953,126.0020,21.3292,95.1637,357.3050,1.5400,1.5400,Pass
R3,60,4042,-7.0980,125.9790,21.3217,92.0090,357.0550,0.0000,0.0000,Pass
R3,60,4043,-7.0197,125.9800,20.4530,96.9862,328.5500,0.0000,0.0000,Pass
R3,60,4044,-6.8509,125.9810,21.0966,93.0709,349.5540,0.0000,0.0000,Pass
R3,60,4045,-6.7728,125.9800,21.4705,94.7976,362.0560,0.0000,0.0000,Pass
R3,60,4046,-6.6043,125.9810,20.8919,97.8101,342.8030,0.0000,0.0000,Pass
R3,60,4047,-6.5260,125.9810,21.4408,95.7282,361.0550,0.0000,0.0000,Pass
R3,60,4048,-6.3574,125.9820,23.0094,97.7577,415.8140,0.7200,0.7200,Pass
R3,60,4049,-6.2791,125.9820,21.2395,96.0147,354.3040,0.0000,0.0000,Pass
R3,60,4050,-6.1100,125.9830,20.5848,95.5341,332.8010,0.0000,0.0000,Pass
R3,60,4051,-6.0326,125.9830,21.6109,90.0522,366.8060,0.0000,0.0000,Pass
R3,60,4052,-5.8632,125.9840,20.5771,97.6618,332.5510,0.7500,0.7500,Pass
R3,60,4053,-5.7853,125.9840,21.0361,99.3453,347.5530,0.3600,0.3600,Pass
R3,60,4054,-5.4358,125.9860,20.8079,95.0214,340.0520,0.0000,0.0000,Pass
R3,60,4121,-5.7003,125.9610,20.4841,95.1976,329.5510,0.0000,0.0000,Pass
R3,60,4122,-5.5202,125.9620,20.7159,88.3488,337.0520,0.0000,0.0000,Pass
R3,60,4147,-5.7852,125.9370,21.1944,95.3431,352.8040,0.0000,0.0000,Pass
R3,60,4151,-7.0975,125.9320,21.4705,91.5810,362.0560,0.0000,0.0000,Pass
R3,60,4152,-7.0195,125.9320,21.0890,96.4284,349.3040,0.0000,0.0000,Pass
R3,60,4153,-6.8508,125.9330,21.1869,88.5987,352.5540,0.5700,0.5700,Pass
R3,60,4154,-6.7730,125.9320,20.5848,96.9206,332.8010,0.0000,0.0000,Pass
R3,60,4155,-6.6037,125.9330,21.7724,93.0984,372.3070,0.0000,0.0000,Pass
R3,60,4156,-6.5259,125.9340,20.7849,96.1173,339.3020,0.0000,0.0000,Pass
R3,60,4157,-6.3568,125.9340,22.9886,93.0454,415.0640,0.4800,0.4800,Pass
R3,60,4158,-6.2792,125.9350,21.5445,96.0859,364.5560,0.0000,0.0000,Pass
R3,60,4159,-6.1107,125.9360,21.5298,95.5661,364.0560,0.0000,0.0000,Pass
R3,60,4160,-6.0322,125.9360,21.7651,93.3923,372.0570,0.0000,0.0000,Pass
R3,60,4161,-5.8632,125.9360,21.1644,90.7053,351.8040,0.0000,0.0000,Pass
R3,60,4162,-5.4360,125.9380,21.3888,97.4203,359.3050,0.0000,0.0000,Pass
R3,60,4221,-6.9352,125.9130,21.0134,94.0171,346.8030,0.0000,0.0000,Pass
R3,60,4222,-6.4410,125.9150,20.8461,91.0629,341.3020,0.0000,0.0000,Pass
R3,60,4223,-5.9471,125.9170,21.3665,95.4855,358.5550,0.5600,0.5600,Pass
R3,60,4237,-7.2206,125.9010,21.2619,89.0690,355.0550,0.0000,0.0000,Pass
R3,60,4238,-7.1429,125.9020,21.4631,96.8654,361.8060,0.6900,0.6900,Pass
R3,60,4239,-6.7272,125.9040,21.2320,92.1887,354.0540,0.8500,0.8500,Pass
R3,60,4240,-6.6493,125.9040,21.3217,92.8538,357.0550,0.0000,0.0000,Pass
R3,60,4241,-6.2342,125.9060,21.4408,95.9957,361.0550,2.7000,2.1500,Pass
R3,60,4242,-6.1553,125.9060,21.4483,96.9294,361.3050,0.0000,0.0000,Pass
R3,60,4243,-5.7397,125.9080,19.9247,95.3994,311.7980,0.0000,0.0000,Pass
R3,60,4244,-5.6609,125.9080,20.4763,93.2025,329.3010,0.0000,0.0000,Pass
R3,60,4245,-5.5592,125.9090,21.0210,96.4693,347.0530,1.0100,1.0100,Pass
R3,60,4246,-5.4810,125.9090,21.2245,94.6886,353.8040,0.0000,0.0000,Pass
R3,60,4294,-5.7847,125.8840,20.5616,96.5586,332.0510,0.0000,0.0000,Pass
R3,60,4295,-5.4357,125.8850,20.7082,95.4813,336.8020,0.0000,0.0000,Pass
R3,60,4324,-7.2204,125.8540,21.5076,89.9259,363.3060,0.0000,0.0000,Pass
R3,60,4325,-7.1425,125.8540,21.5002,93.4641,363.0560,0.0000,0.0000,Pass
R3,60,4326,-6.7268,125.8560,20.7849,97.7992,339.3020,0.0000,0.0000,Pass
R3,60,4327,-6.6492,125.8560,21.3590,90.6995,358.3050,0.5600,0.5600,Pass
R3,60,4328,-6.2335,125.8580,21.9254,92.8981,377.5580,1.5900,1.5900,Pass
R3,60,4329,-6.1556,125.8580,21.8818,92.9060,376.0580,0.0000,0.0000,Pass
R3,60,4330,-5.7391,125.8600,21.0361,94.5046,347.5530,0.5800,0.5800,Pass
R3,60,4331,-5.6611,125.8600,21.2170,93.7164,353.5540,0.0000,0.0000,Pass
R3,60,4332,-5.5593,125.8600,20.7619,83.8461,338.5520,0.0000,0.0000,Pass
R3,60,4333,-5.4808,125.8610,21.6036,98.0385,366.5560,1.7100,1.7100,Pass
R3,60,4396,-6.9349,125.8440,20.9299,92.0725,344.0530,0.5800,0.5800,Pass
R3,60,4397,-6.4415,125.8470,22.7169,93.8021,405.3120,1.5400,1.5400,Pass
R3,60,4398,-5.9470,125.8490,21.2095,95.7994,353.3040,0.0000,0.0000,Pass
R3,60,4412,-7.0972,125.8260,21.1569,83.0761,351.5540,0.0000,0.0000,Pass
R3,60,4413,-6.5257,125.8270,22.3567,95.4322,392.5600,0.0000,0.0000,Pass
R3,60,4414,-6.3565,125.8280,23.7649,95.1173,443.5680,0.9000,0.9000,Pass
R3,60,4415,-6.2789,125.8290,22.6678,93.7897,403.5620,0.5000,0.5000,Pass
R3,60,4416,-6.1098,125.8290,22.8636,97.4665,410.5630,0.7300,0.7300,Pass
R3,60,4417,-5.8629,125.8300,20.4140,93.1951,327.3000,0.0000,0.0000,Pass
R3,60,4418,-5.7850,125.8310,20.5461,90.5676,331.5510,0.0000,0.0000,Pass
R3,60,4419,-5.4353,125.8320,19.9805,99.0453,313.5480,0.0000,0.0000,Pass
R3,60,4429,-7.0188,125.8250,21.0058,96.5361,346.5530,0.0000,0.0000,Pass
R3,60,4430,-6.8505,125.8260,21.2170,92.8310,353.5540,0.0000,0.0000,Pass
R3,60,4431,-6.7726,125.8260,21.7211,98.7649,370.5570,0.0000,0.0000,Pass
R3,60,4432,-6.6034,125.8270,21.2993,95.8160,356.3050,0.0000,0.0000,Pass
R3,60,4433,-6.0319,125.8300,21.8672,95.8551,375.5580,0.8000,0.8000,Pass
R3,60,4459,-5.6998,125.8110,20.5616,90.6586,332.0510,0.0000,0.0000,Pass
R3,60,4484,-5.5197,125.8070,21.4705,87.2239,362.0560,0.0000,0.0000,Pass
R3,60,4522,-7.0971,125.7780,20.7543,91.8502,338.3020,0.0000,0.0000,Pass
R3,60,4523,-7.0188,125.7770,20.6466,91.8147,334.8010,0.0000,0.0000,Pass
R3,60,4524,-6.8503,125.7780,20.6466,95.0516,334.8010,0.0000,0.0000,Pass
R3,60,4525,-6.7726,125.7780,21.1644,95.6510,351.8040,0.0000,0.0000,Pass
R3,60,4526,-6.6023,125.7790,21.8526,95.5510,375.0580,0.0000,0.0000,Pass
R3,60,4527,-6.5249,125.7790,23.0853,95.7942,418.5640,0.0000,0.0000,Pass
R3,60,4528,-6.3565,125.7800,24.6138,92.8627,475.8230,0.5300,0.5300,Pass
R3,60,4529,-6.2789,125.7810,23.6843,94.2284,440.5680,0.0000,0.0000,Pass
R3,60,4530,-6.1093,125.7820,22.0195,97.5433,380.8080,0.0000,0.0000,Pass
R3,60,4531,-6.0320,125.7820,23.4072,93.7153,430.3160,0.0000,0.0000,Pass
R3,60,4532,-5.8629,125.7820,20.9907,90.1213,346.0530,0.5800,0.5800,Pass
R3,60,4533,-5.7843,125.7830,20.5694,92.9525,332.3010,1.2800,1.2800,Pass
R3,60,4534,-5.4348,125.7840,20.7389,93.5487,337.8020,2.8100,2.8100,Pass
R3,60,4596,-6.1942,125.7620,22.2640,93.8294,389.3100,1.3500,1.3500,Pass
R3,60,4599,-7.1810,125.7580,20.0124,99.2835,314.5480,0.0000,0.0000,Pass
R3,60,4600,-6.6879,125.7600,20.9223,98.5042,343.8030,2.5500,2.5500,Pass
R3,60,4611,-6.4018,125.7510,24.2292,95.4767,461.0710,0.5400,0.5400,Pass
R3,60,4612,-5.9859,125.7530,23.5090,96.3678,434.0670,0.0000,0.0000,Pass
R3,60,4613,-5.9080,125.7530,22.2067,92.5333,387.3090,1.1000,1.1000,Pass
R3,60,4614,-5.7387,125.7530,20.1866,96.2506,320.0490,1.1700,1.1700,Pass
R3,60,4615,-5.6604,125.7530,21.2844,87.2208,355.8050,0.0000,0.0000,Pass
R3,60,4616,-5.5588,125.7540,21.5962,91.5811,366.3060,0.0000,0.0000,Pass
R3,60,4617,-5.4805,125.7550,21.6991,92.6679,369.8070,0.0000,0.0000,Pass
R3,60,4621,-6.9739,125.7490,20.8002,94.7629,339.8020,0.0000,0.0000,Pass
R3,60,4622,-6.8953,125.7490,20.4140,95.3536,327.3000,0.0000,0.0000,Pass
R3,60,4623,-6.4798,125.7500,22.8636,95.5909,410.5630,0.0000,0.0000,Pass
R3,60,4654,-5.4349,125.7310,21.0890,89.3948,349.3040,0.0000,0.0000,Pass
R3,60,4691,-6.9732,125.7010,20.5616,93.6214,332.0510,0.0000,0.0000,Pass
R3,60,4692,-6.8954,125.7010,21.0664,90.0251,348.5530,2.0100,2.0100,Pass
R3,60,4693,-6.4793,125.7030,23.7313,97.6536,442.3180,0.0000,0.0000,Pass
R3,60,4694,-6.4011,125.7030,22.5411,89.7388,399.0610,0.0000,0.0000,Pass
R3,60,4695,-5.9853,125.7050,23.5225,97.3333,434.5670,0.0000,0.0000,Pass
R3,60,4696,-5.9078,125.7050,21.8381,97.8696,374.5570,2.0700,2.0700,Pass
R3,60,4697,-5.7386,125.7050,20.9831,89.5295,345.8030,0.0000,0.0000,Pass
R3,60,4698,-5.6605,125.7060,21.5298,99.3725,364.0560,1.7200,1.7200,Pass
R3,60,4699,-5.5588,125.7070,21.6330,93.3105,367.5560,0.0000,0.0000,Pass
R3,60,4700,-5.4802,125.7070,20.9071,97.6029,343.3030,0.0000,0.0000,Pass
R3,60,4762,-7.1801,125.6890,21.0286,92.4919,347.3030,0.0000,0.0000,Pass
R3,60,4763,-6.6875,125.6910,21.5741,92.8854,365.5560,0.0000,0.0000,Pass
R3,60,4764,-6.1936,125.6940,22.2210,98.7839,387.8100,0.0000,0.0000,Pass
R3,60,4778,-6.1091,125.6750,21.7285,95.3820,370.8070,0.0000,0.0000,Pass
R3,60,4779,-5.8624,125.6760,22.3923,96.0445,393.8100,1.2700,0.7600,Pass
R3,60,4780,-5.7845,125.6760,20.8079,85.8053,340.0520,0.0000,0.0000,Pass
R3,60,4781,-5.4346,125.6780,20.5694,92.5843,332.3010,0.0000,0.0000,Pass
R3,60,4788,-7.0965,125.6710,21.0966,96.7644,349.5540,0.0000,0.0000,Pass
R3,60,4789,-7.0181,125.6710,19.9247,94.2529,311.7980,1.6800,1.6800,Pass
R3,60,4790,-6.8498,125.6720,21.2245,94.6367,353.8040,0.0000,0.0000,Pass
R3,60,4791,-6.7716,125.6720,21.8890,95.0090,376.3080,0.0000,0.0000,Pass
R3,60,4792,-6.6026,125.6730,23.6776,96.6722,440.3180,0.0000,0.0000,Pass
R3,60,4793,-6.5252,125.6730,23.7515,97.7965,443.0680,0.0000,0.0000,Pass
R3,60,4794,-6.3561,125.6730,23.4140,96.5462,430.5660,0.0000,0.0000,Pass
R3,60,4795,-6.2785,125.6750,22.8427,92.1322,409.8130,4.0300,3.7200,Pass
R3,60,4796,-6.0315,125.6760,23.3322,98.8473,427.5660,0.0000,0.0000,Pass
R3,60,4840,-5.5186,125.6540,20.6928,96.3050,336.3020,1.0400,1.0400,Pass
R3,60,4876,-5.6996,125.6480,21.5371,91.5545,364.3060,0.3400,0.3400,Pass
R3,60,4890,-7.0960,125.6230,20.9603,97.0509,345.0530,0.0000,0.0000,Pass
R3,60,4891,-7.0181,125.6240,20.5848,97.2222,332.8010,0.0000,0.0000,Pass
R3,60,4892,-6.8495,125.6240,20.7236,91.5350,337.3020,0.5900,0.5900,Pass
R3,60,4893,-6.6029,125.6250,23.7716,95.7053,443.8180,0.0000,0.0000,Pass
R3,60,4894,-6.5247,125.6250,22.9401,96.9748,413.3130,0.0000,0.0000,Pass
R3,60,4895,-6.3559,125.6260,22.4207,93.7821,394.8110,0.8900,0.8900,Pass
R3,60,4896,-6.2784,125.6270,21.9399,85.4214,378.0580,0.0000,0.0000,Pass
R3,60,4897,-6.1092,125.6280,22.1421,98.2867,385.0590,0.0000,0.0000,Pass
R3,60,4898,-6.0310,125.6280,23.2434,95.1264,424.3150,0.8200,0.8200,Pass
R3,60,4899,-5.8620,125.6290,22.3282,98.3204,391.5600,0.7700,0.7700,Pass
R3,60,4900,-5.7839,125.6280,22.1924,91.8473,386.8090,0.0000,0.0000,Pass
R3,60,4901,-5.4346,125.6300,21.2619,96.2049,355.0550,0.3500,0.3500,Pass
R3,60,4917,-6.7713,125.6250,22.8914,97.3589,411.5630,0.0000,0.0000,Pass
R3,60,4964,-5.9467,125.6090,22.6257,92.2949,402.0620,0.0000,0.0000,Pass
R3,60,4965,-6.9339,125.6050,20.0918,91.0511,317.0490,0.0000,0.0000,Pass
R3,60,4966,-6.4401,125.6070,22.0989,95.6457,383.5590,0.0000,0.0000,Pass
R3,60,4974,-5.7388,125.5990,21.5076,94.4106,363.3060,0.0000,0.0000,Pass
R3,60,4975,-5.6604,125.6000,21.7431,92.2528,371.3070,0.0000,0.0000,Pass
R3,60,4976,-5.5581,125.6000,21.6183,90.3913,367.0560,0.0000,0.0000,Pass
R3,60,4977,-5.4801,125.6000,21.7285,96.2662,370.8070,0.9400,0.9400,Pass
R3,60,4986,-7.2190,125.5940,21.2469,93.8935,354.5540,0.0000,0.0000,Pass
R3,60,4987,-7.1414,125.5940,21.1041,92.3610,349.8040,0.0000,0.0000,Pass
R3,60,4988,-6.7257,125.5960,23.1335,95.8696,420.3150,0.0000,0.0000,Pass
R3,60,4989,-6.6483,125.5960,23.9118,94.5816,449.0690,0.0000,0.0000,Pass
R3,60,4990,-6.2328,125.5980,21.9181,96.9117,377.3080,0.0000,0.0000,Pass
R3,60,4991,-6.1541,125.5980,22.5340,95.3375,398.8110,0.0000,0.0000,Pass
R3,60,5019,-5.7838,125.5760,22.1277,96.6349,384.5590,0.0000,0.0000,Pass
R3,60,5020,-5.4341,125.5770,20.3672,97.5245,325.8000,0.0000,0.0000,Pass
R3,60,5064,-7.2194,125.5460,21.0588,92.5732,348.3030,0.0000,0.0000,Pass
R3,60,5065,-7.1413,125.5460,20.7466,88.6772,338.0520,0.0000,0.0000,Pass
R3,60,5066,-6.2323,125.5500,20.8461,92.7018,341.3020,0.0000,0.0000,Pass
R3,60,5067,-5.7382,125.5510,21.5224,91.4546,363.8060,0.0000,0.0000,Pass
R3,60,5068,-5.6602,125.5510,20.4685,96.2518,329.0510,0.0000,0.0000,Pass
R3,60,5069,-5.5583,125.5530,21.0664,90.2010,348.5530,0.0000,0.0000,Pass
R3,60,5070,-5.4802,125.5530,22.0629,96.1520,382.3090,0.0000,0.0000,Pass
R3,60,5077,-6.7256,125.5480,23.5766,92.8173,436.5670,1.8300,1.8300,Pass
R3,60,5078,-6.6480,125.5480,23.5968,92.4589,437.3170,1.1400,1.1400,Pass
R3,60,5079,-6.1539,125.5500,21.9326,96.3361,377.8080,0.0000,0.0000,Pass
R3,60,5134,-5.9460,125.5410,22.8288,96.6988,409.3130,0.0000,0.0000,Pass
R3,60,5137,-6.9339,125.5360,20.2810,88.8471,323.0500,0.0000,0.0000,Pass
R3,60,5138,-6.4403,125.5380,22.2067,95.1051,387.3090,2.0000,2.0000,Pass
R3,60,5147,-5.8617,125.5220,22.7169,95.3433,405.3120,0.9300,0.9300,Pass
R3,60,5148,-5.7837,125.5220,21.9326,93.0369,377.8080,0.0000,0.0000,Pass
R3,60,5149,-5.4336,125.5240,21.2170,94.3751,353.5540,0.0000,0.0000,Pass
R3,60,5157,-7.0953,125.5170,21.4557,94.2183,361.5560,0.0000,0.0000,Pass
R3,60,5158,-7.0181,125.5170,21.0361,98.5043,347.5530,0.5800,0.5800,Pass
R3,60,5159,-6.8485,125.5180,21.8890,99.3037,376.3080,0.0000,0.0000,Pass
R3,60,5160,-6.7713,125.5180,24.0048,92.7940,452.5690,0.0000,0.0000,Pass
R3,60,5161,-6.6026,125.5190,22.0773,97.9313,382.8090,0.0000,0.0000,Pass
R3,60,5162,-6.5241,125.5190,21.7431,97.9952,371.3070,0.0000,0.0000,Pass
R3,60,5163,-6.3556,125.5200,22.2640,99.4077,389.3100,0.7700,0.7700,Pass
R3,60,5164,-6.2777,125.5210,21.0058,95.4525,346.5530,0.0000,0.0000,Pass
R3,60,5165,-6.1085,125.5210,21.5741,93.5281,365.5560,0.0000,0.0000,Pass
R3,60,5166,-6.0300,125.5220,21.6918,97.5009,369.5570,0.8100,0.8100,Pass
R3,60,5198,-5.5186,125.5040,20.6543,94.1451,335.0510,0.0000,0.0000,Pass
R3,60,5204,-5.6985,125.4990,21.1794,94.8218,352.3040,0.0000,0.0000,Pass
R3,60,5258,-7.0953,125.4690,20.9451,87.5304,344.5530,0.0000,0.0000,Pass
R3,60,5259,-7.0174,125.4700,20.9147,94.9100,343.5530,0.0000,0.0000,Pass
R3,60,5260,-6.8488,125.4700,21.9544,90.2633,378.5580,0.0000,0.0000,Pass
R3,60,5261,-6.7706,125.4700,22.8775,91.6171,411.0630,0.4900,0.4900,Pass
R3,60,5262,-6.5242,125.4710,21.4557,92.0140,361.5560,0.0000,0.0000,Pass
R3,60,5263,-6.2776,125.4730,21.2019,92.6785,353.0540,0.0000,0.0000,Pass
R3,60,5264,-6.0307,125.4740,21.9399,98.9626,378.0580,0.0000,0.0000,Pass
R3,60,5265,-5.8615,125.4750,22.8358,93.9751,409.5630,0.0000,0.0000,Pass
R3,60,5266,-5.7833,125.4750,21.7285,92.7925,370.8070,0.0000,0.0000,Pass
R3,60,5267,-5.4337,125.4760,21.3367,92.1997,357.5550,1.3300,1.3300,Pass
R3,60,5277,-6.6019,125.4710,22.8567,93.8402,410.3130,0.0000,0.0000,Pass
R3,60,5278,-6.3548,125.4720,23.0784,99.0608,418.3140,1.5500,1.5500,Pass
R3,60,5279,-6.1088,125.4730,21.4186,98.4684,360.3050,0.0000,0.0000,Pass
R3,60,5334,-7.1791,125.4500,21.1869,92.0737,352.5540,0.0000,0.0000,Pass
R3,60,5335,-6.6862,125.4510,22.8358,94.5918,409.5630,0.0000,0.0000,Pass
R3,60,5336,-6.1929,125.4540,20.8385,91.4420,341.0520,0.0000,0.0000,Pass
R3,60,5343,-5.9069,125.4450,21.8890,94.2976,376.3080,3.0600,2.2600,Pass
R3,60,5344,-5.7378,125.4460,21.6109,97.4007,366.8060,0.0000,0.0000,Pass
R3,60,5350,-6.9720,125.4400,20.9223,92.6012,343.8030,0.0000,0.0000,Pass
R3,60,5351,-6.8942,125.4410,22.0051,96.9355,380.3080,0.0000,0.0000,Pass
R3,60,5352,-6.4783,125.4420,22.2282,91.8176,388.0600,0.3200,0.3200,Pass
R3,60,5353,-6.4005,125.4430,22.4278,93.3728,395.0610,0.0000,0.0000,Pass
R3,60,5354,-5.9847,125.4450,21.7211,92.8540,370.5570,0.0000,0.0000,Pass
R3,60,5355,-5.6595,125.4450,21.0966,95.5956,349.5540,0.0000,0.0000,Pass
R3,60,5356,-5.5575,125.4460,21.0890,97.1176,349.3040,0.0000,0.0000,Pass
R3,60,5357,-5.4795,125.4470,20.8919,85.6978,342.8030,0.0000,0.0000,Pass
R3,60,5376,-5.7836,125.4220,21.9254,92.1368,377.5580,0.0000,0.0000,Pass
R3,60,5425,-5.9843,125.3970,21.7651,97.5916,372.0570,0.0000,0.0000,Pass
R3,60,5426,-5.9066,125.3980,22.2854,96.1938,390.0600,0.0000,0.0000,Pass
R3,60,5427,-5.7373,125.3980,22.0123,98.1663,380.5580,0.7900,0.7900,Pass
R3,60,5428,-5.6593,125.3990,21.3367,96.1355,357.5550,0.0000,0.0000,Pass
R3,60,5429,-5.5575,125.3990,21.0513,95.5052,348.0530,0.3600,0.3600,Pass
R3,60,5430,-5.4792,125.3990,20.8842,90.5050,342.5530,0.5800,0.5800,Pass
R3,60,5433,-6.9719,125.3930,21.1569,98.1665,351.5540,0.0000,0.0000,Pass
R3,60,5434,-6.8936,125.3930,21.7138,91.7551,370.3070,0.0000,0.0000,Pass
R3,60,5435,-6.4777,125.3950,22.1995,95.5453,387.0590,0.0000,0.0000,Pass
R3,60,5436,-6.4001,125.3950,21.7870,95.7362,372.8070,0.9400,0.9400,Pass
R3,60,5497,-7.1792,125.3810,19.9965,86.4378,314.0480,0.0000,0.0000,Pass
R3,60,5498,-6.6862,125.3830,21.8599,95.1292,375.3080,0.0000,0.0000,Pass
R3,60,5499,-6.1925,125.3860,19.8527,90.5518,309.5480,0.0000,0.0000,Pass
R3,60,5513,-7.0954,125.3630,20.6466,91.3174,334.8010,0.0000,0.0000,Pass
R3,60,5514,-7.0175,125.3630,21.1869,94.5549,352.5540,0.0000,0.0000,Pass
R3,60,5515,-6.8486,125.3640,22.3282,98.0146,391.5600,0.0000,0.0000,Pass
R3,60,5516,-6.7697,125.3640,23.8050,94.3819,445.0680,0.2800,0.2800,Pass
R3,60,5517,-6.6014,125.3640,21.3441,90.8563,357.8050,0.0000,0.0000,Pass
R3,60,5518,-6.5234,125.3650,22.3923,91.4750,393.8100,0.0000,0.0000,Pass
R3,60,5519,-6.3549,125.3660,21.5888,93.9558,366.0560,0.5500,0.5500,Pass
R3,60,5520,-6.2768,125.3670,19.9327,96.7835,312.0480,0.0000,0.0000,Pass
R3,60,5521,-6.1076,125.3670,21.1569,90.6580,351.5540,0.0000,0.0000,Pass
R3,60,5522,-6.0303,125.3670,21.7651,99.2325,372.0570,0.3400,0.3400,Pass
R3,60,5523,-5.8611,125.3670,22.2926,95.4235,390.3100,0.0000,0.0000,Pass
R3,60,5524,-5.7828,125.3690,22.1637,96.3935,385.8090,0.3200,0.3200,Pass
R3,60,5525,-5.4331,125.3700,20.7312,94.6360,337.5520,0.0000,0.0000,Pass
R3,60,5605,-5.6985,125.3450,21.1944,97.4761,352.8040,0.0000,0.0000,Pass
R3,60,5609,-5.5183,125.3400,21.3441,92.0833,357.8050,2.4500,1.8900,Pass
R3,60,5621,-5.8607,125.3210,21.3665,98.3611,358.5550,2.0900,2.0900,Pass
R3,60,5622,-5.7826,125.3210,22.2926,97.1539,390.3100,0.0000,0.0000,Pass
R3,60,5623,-5.4334,125.3220,20.4452,94.3205,328.3000,0.0000,0.0000,Pass
R3,60,5628,-7.0947,125.3150,20.7696,93.8070,338.8020,0.0000,0.0000,Pass
R3,60,5629,-7.0171,125.3150,20.1708,97.1307,319.5490,0.0000,0.0000,Pass
R3,60,5630,-6.8481,125.3160,23.0439,98.5520,417.0640,0.0000,0.0000,Pass
R3,60,5631,-6.7703,125.3170,24.2882,91.9193,463.3210,0.5400,0.5400,Pass
R3,60,5632,-6.6014,125.3170,21.9689,97.2284,379.0580,0.0000,0.0000,Pass
R3,60,5633,-6.5233,125.3170,21.9326,94.3032,377.8080,0.0000,0.0000,Pass
R3,60,5634,-6.3546,125.3180,21.2769,95.1692,355.5550,0.0000,0.0000,Pass
R3,60,5635,-6.2769,125.3190,18.7560,97.7715,276.2920,0.7200,0.7200,Pass
R3,60,5636,-6.1076,125.3200,21.0058,93.1630,346.5530,0.0000,0.0000,Pass
R3,60,5637,-6.0297,125.3190,21.1569,99.2885,351.5540,0.0000,0.0000,Pass
R3,60,5696,-6.9321,125.2970,20.8232,92.1458,340.5520,1.2500,0.8800,Pass
R3,60,5697,-6.4388,125.2990,21.8672,99.0374,375.5580,0.0000,0.0000,Pass
R3,60,5698,-5.9451,125.3010,21.3516,91.3238,358.0550,0.0000,0.0000,Pass
R3,60,5714,-7.2175,125.2850,20.6312,96.4434,334.3010,0.0000,0.0000,Pass
R3,60,5715,-7.1397,125.2850,21.7651,96.0359,372.0570,0.0000,0.0000,Pass
R3,60,5716,-6.7252,125.2870,23.1060,99.1204,419.3140,0.0000,0.0000,Pass
R3,60,5717,-6.6468,125.2870,22.7169,96.2881,405.3120,0.0000,0.0000,Pass
R3,60,5718,-6.2313,125.2890,19.7965,97.9852,307.7970,0.0000,0.0000,Pass
R3,60,5719,-6.1529,125.2900,20.7543,94.7768,338.3020,0.0000,0.0000,Pass
R3,60,5720,-5.7371,125.2920,21.8963,94.9292,376.5580,0.0000,0.0000,Pass
R3,60,5721,-5.6591,125.2920,21.1343,97.6595,350.8040,0.0000,0.0000,Pass
R3,60,5722,-5.5570,125.2920,21.3292,97.3004,357.3050,0.0000,0.0000,Pass
R3,60,5723,-5.4789,125.2930,20.8385,98.0997,341.0520,0.8800,0.8800,Pass
R3,60,5744,-5.4334,125.2690,20.9375,83.3372,344.3030,0.5800,0.5800,Pass
R3,60,5776,-5.7826,125.2680,21.6109,93.1496,366.8060,0.0000,0.0000,Pass
R3,60,5795,-5.7373,125.2440,21.0966,97.9252,349.5540,0.0000,0.0000,Pass
R3,60,5796,-5.5573,125.2450,20.9603,91.8479,345.0530,0.0000,0.0000,Pass
R3,60,5797,-5.4783,125.2450,20.8766,96.7432,342.3030,0.0000,0.0000,Pass
R3,60,5799,-7.2177,125.2380,20.7926,97.1425,339.5520,0.0000,0.0000,Pass
R3,60,5800,-7.1401,125.2380,21.6257,92.4788,367.3060,0.0000,0.0000,Pass
R3,60,5801,-6.7245,125.2400,22.9609,96.8726,414.0640,0.0000,0.0000,Pass
R3,60,5802,-6.6461,125.2400,22.1349,92.7581,384.8090,0.0000,0.0000,Pass
R3,60,5803,-6.2306,125.2420,20.0124,88.9409,314.5480,0.0000,0.0000,Pass
R3,60,5804,-6.1533,125.2420,20.6312,94.4125,334.3010,0.0000,0.0000,Pass
R3,60,5805,-5.6586,125.2440,21.7724,98.3326,372.3070,0.0000,0.0000,Pass
R3,60,5866,-5.9447,125.2330,22.0701,90.9363,382.5590,0.0000,0.0000,Pass
R3,60,5867,-6.9323,125.2290,20.6080,87.2867,333.5510,0.0000,0.0000,Pass
R3,60,5868,-6.4384,125.2310,21.2619,95.6681,355.0550,0.0000,0.0000,Pass
R3,60,5888,-7.0946,125.2090,21.2320,97.9148,354.0540,0.0000,0.0000,Pass
R3,60,5889,-7.0165,125.2090,20.9451,96.3635,344.5530,0.7300,0.3600,Pass
R3,60,5890,-6.8480,125.2100,21.6991,94.3785,369.8070,0.3400,0.3400,Pass
R3,60,5891,-6.7698,125.2100,22.8009,96.2875,408.3130,0.0000,0.0000,Pass
R3,60,5892,-6.6016,125.2110,21.2544,91.7774,354.8040,0.0000,0.0000,Pass
R3,60,5893,-6.5231,125.2110,20.5074,93.0300,330.3010,0.0000,0.0000,Pass
R3,60,5894,-6.3539,125.2120,20.5694,93.6534,332.3010,3.9100,3.9100,Pass
R3,60,5895,-6.2764,125.2130,20.8461,91.9429,341.3020,0.0000,0.0000,Pass
R3,60,5896,-6.1069,125.2140,21.9108,95.0611,377.0580,0.0000,0.0000,Pass
R3,60,5897,-6.0290,125.2140,21.0058,95.2063,346.5530,0.0000,0.0000,Pass
R3,60,5898,-5.8601,125.2140,22.5552,93.3301,399.5610,2.0000,2.0000,Pass
R3,60,5899,-5.7822,125.2150,22.8567,91.0991,410.3130,0.0000,0.0000,Pass
R3,60,5900,-5.4333,125.2160,21.4260,96.3332,360.5550,0.0000,0.0000,Pass
R3,60,5970,-5.6976,125.1910,22.0845,95.0032,383.0590,0.0000,0.0000,Pass
R3,60,5971,-5.5175,125.1920,20.6235,92.3192,334.0510,0.0000,0.0000,Pass
R3,60,5990,-5.8602,125.1660,23.6843,93.6661,440.5680,0.0000,0.0000,Pass
R3,60,5991,-5.7825,125.1670,22.6889,95.2094,404.3120,0.0000,0.0000,Pass
R3,60,5992,-5.4327,125.1690,20.7159,95.1907,337.0520,0.0000,0.0000,Pass
R3,60,5995,-7.0942,125.1610,20.4296,93.4965,327.8000,0.0000,0.0000,Pass
R3,60,5996,-7.0163,125.1610,20.5074,96.6294,330.3010,0.0000,0.0000,Pass
R3,60,5997,-6.8474,125.1620,21.5667,91.0062,365.3060,0.0000,0.0000,Pass
R3,60,5998,-6.7693,125.1630,22.1637,96.8995,385.8090,0.0000,0.0000,Pass
R3,60,5999,-6.6006,125.1630,21.1794,90.6704,352.3040,0.0000,0.0000,Pass
R3,60,6000,-6.5225,125.1640,20.2653,90.8178,322.5500,0.0000,0.0000,Pass
R3,60,6001,-6.3534,125.1640,21.7943,93.1903,373.0570,0.0000,0.0000,Pass
R3,60,6002,-6.2763,125.1650,20.8155,88.3974,340.3020,1.1000,1.1000,Pass
R3,60,6003,-6.1072,125.1660,21.9326,95.6677,377.8080,0.6600,0.6600,Pass
R3,60,6004,-6.0293,125.1660,21.6918,93.4532,369.5570,1.6200,1.6200,Pass
R3,60,6064,-7.1779,125.1420,19.9885,95.1216,313.7980,0.6400,0.6400,Pass
R3,60,6065,-6.6856,125.1440,21.8381,92.4081,374.5570,0.0000,0.0000,Pass
R3,60,6066,-6.1918,125.1460,20.5926,97.5636,333.0510,0.0000,0.0000,Pass
R3,60,6079,-6.9709,125.1320,20.0759,95.7377,316.5490,0.0000,0.0000,Pass
R3,60,6080,-6.8925,125.1320,20.8308,88.0817,340.8020,0.3700,0.3700,Pass
R3,60,6081,-6.4774,125.1340,20.9071,98.1402,343.3030,0.0000,0.0000,Pass
R3,60,6082,-6.3989,125.1350,21.2320,98.4707,354.0540,1.5500,1.5500,Pass
R3,60,6083,-5.9834,125.1370,21.2245,91.2288,353.8040,1.2700,1.2700,Pass
R3,60,6084,-5.9056,125.1370,22.8567,94.7566,410.3130,1.8300,1.8300,Pass
R3,60,6085,-5.7363,125.1380,21.2694,89.6470,355.3050,0.0000,0.0000,Pass
R3,60,6086,-5.6581,125.1380,22.0557,95.8082,382.0590,0.0000,0.0000,Pass
R3,60,6087,-5.5567,125.1390,21.3441,93.0770,357.8050,0.0000,0.0000,Pass
R3,60,6088,-5.4784,125.1390,21.1569,92.9273,351.5540,0.0000,0.0000,Pass
R3,60,6142,-5.4333,125.1150,20.6620,97.2964,335.3010,0.0000,0.0000,Pass
R3,60,6158,-5.9831,125.0890,21.8308,96.9456,374.3070,0.0000,0.0000,Pass
R3,60,6159,-5.9051,125.0900,23.7045,96.8842,441.3180,1.7000,1.7000,Pass
R3,60,6162,-6.9705,125.0850,21.0437,94.3054,347.8030,1.3700,1.3700,Pass
R3,60,6163,-6.8926,125.0850,21.3068,89.9351,356.5550,0.0000,0.0000,Pass
R3,60,6164,-6.4768,125.0870,20.1787,86.6493,319.7990,0.3900,0.3900,Pass
R3,60,6165,-6.3986,125.0870,21.3217,97.6881,357.0550,0.0000,0.0000,Pass
R3,60,6166,-5.7364,125.0900,21.9254,91.1660,377.5580,0.0000,0.0000,Pass
R3,60,6167,-5.6585,125.0910,21.8089,97.2986,373.5570,0.0000,0.0000,Pass
R3,60,6168,-5.5565,125.0900,21.2619,95.1296,355.0550,0.0000,0.0000,Pass
R3,60,6169,-5.4788,125.0910,21.6918,92.1760,369.5570,0.0000,0.0000,Pass
R3,60,6231,-7.1781,125.0740,20.4530,93.6456,328.5500,0.0000,0.0000,Pass
R3,60,6232,-6.6851,125.0750,22.2497,96.7505,388.8100,0.5100,0.5100,Pass
R3,60,6233,-6.1916,125.0780,21.5445,96.0794,364.5560,0.0000,0.0000,Pass
R3,60,6249,-7.0940,125.0550,21.2619,96.7325,355.0550,0.0000,0.0000,Pass
R3,60,6250,-7.0159,125.0550,20.8002,94.0747,339.8020,2.2100,2.2100,Pass
R3,60,6251,-6.8469,125.0560,21.2019,96.7710,353.0540,0.0000,0.0000,Pass
R3,60,6252,-6.7693,125.0560,22.9678,97.3508,414.3140,0.0000,0.0000,Pass
R3,60,6253,-6.6003,125.0570,21.6036,93.0592,366.5560,0.6800,0.6800,Pass
R3,60,6254,-6.5220,125.0580,21.3814,96.9725,359.0550,0.0000,0.0000,Pass
R3,60,6255,-6.3537,125.0580,21.5371,93.5597,364.3060,0.0000,0.0000,Pass
R3,60,6256,-6.2756,125.0590,22.2783,91.5898,389.8100,0.0000,0.0000,Pass
R3,60,6257,-6.1064,125.0600,21.9978,96.8558,380.0580,0.0000,0.0000,Pass
R3,60,6258,-6.0284,125.0600,21.4557,97.2494,361.5560,0.0000,0.0000,Pass
R3,60,6259,-5.8599,125.0600,22.8567,92.8838,410.3130,0.0000,0.0000,Pass
R3,60,6260,-5.7817,125.0610,21.6036,97.1853,366.5560,0.0000,0.0000,Pass
R3,60,6261,-5.4323,125.0620,20.6697,96.6536,335.5520,0.0000,0.0000,Pass
R3,60,6326,-5.6971,125.0370,21.6551,91.4695,368.3070,0.0000,0.0000,Pass
R3,60,6327,-5.5171,125.0380,21.8745,89.3638,375.8080,0.0000,0.0000,Pass
R3,60,6356,-7.0937,125.0070,20.7312,98.1355,337.5520,3.5600,3.5600,Pass
R3,60,6357,-7.0150,125.0080,20.8919,95.3093,342.8030,0.0000,0.0000,Pass
R3,60,6358,-6.8468,125.0080,20.8002,92.1384,339.8020,0.3700,0.3700,Pass
R3,60,6359,-6.7689,125.0090,22.5058,98.8102,397.8110,0.0000,0.0000,Pass
R3,60,6360,-6.6004,125.0090,22.7380,93.5031,406.0620,0.0000,0.0000,Pass
R3,60,6361,-6.5221,125.0090,21.1117,92.7319,350.0540,0.0000,0.0000,Pass
R3,60,6362,-6.3528,125.0100,22.7939,93.1783,408.0630,0.0000,0.0000,Pass
R3,60,6363,-6.2755,125.0110,22.9539,97.8864,413.8140,0.0000,0.0000,Pass
R3,60,6364,-6.1066,125.0120,22.6116,94.1803,401.5620,0.0000,0.0000,Pass
R3,60,6365,-6.0285,125.0120,23.2844,97.1022,425.8150,0.0000,0.0000,Pass
R3,60,6366,-5.8593,125.0130,23.5631,95.7167,436.0670,0.0000,0.0000,Pass
R3,60,6367,-5.7813,125.0130,22.5905,94.5973,400.8120,0.0000,0.0000,Pass
R3,60,6368,-5.4326,125.0140,21.4557,94.7243,361.5560,0.0000,0.0000,Pass
R3,60,6427,-6.9314,124.9890,20.4296,95.6405,327.8000,0.0000,0.0000,Pass
R3,60,6428,-6.4374,124.9900,21.2395,90.6481,354.3040,0.0000,0.0000,Pass
R3,60,6436,-7.2167,124.9780,20.1787,89.7867,319.7990,0.0000,0.0000,Pass
R3,60,6437,-7.1384,124.9780,21.6330,97.0176,367.5560,0.0000,0.0000,Pass
R3,60,6438,-6.7232,124.9790,23.1335,98.2582,420.3150,1.1300,1.1300,Pass
R3,60,6439,-6.6456,124.9800,24.4124,95.4894,468.0720,0.0000,0.0000,Pass
R3,60,6440,-6.2302,124.9820,23.6776,88.2814,440.3180,0.0000,0.0000,Pass
R3,60,6441,-6.1521,124.9820,23.2844,94.3992,425.8150,0.0000,0.0000,Pass
R3,60,6442,-5.9829,124.9830,24.4711,96.3863,470.3220,2.2900,2.2900,Pass
R3,60,6443,-5.9048,124.9830,24.4320,96.5436,468.8220,0.0000,0.0000,Pass
R3,60,6444,-5.5557,124.9850,21.1869,98.6709,352.5540,0.0000,0.0000,Pass
R3,60,6445,-5.4776,124.9850,21.0966,88.9345,349.5540,0.5700,0.5700,Pass
R3,60,6502,-5.7395,124.9470,21.9906,96.3319,379.8080,0.0000,0.0000,Pass
R3,60,6503,-5.6624,124.9470,22.2854,98.2998,390.0600,0.0000,0.0000,Pass
R3,60,6507,-7.2162,124.9300,20.5771,88.8837,332.5510,0.0000,0.0000,Pass
R3,60,6508,-7.1383,124.9300,21.3292,91.8777,357.3050,0.0000,0.0000,Pass
R3,60,6509,-6.7230,124.9320,22.7939,99.1126,408.0630,0.0000,0.0000,Pass
R3,60,6510,-6.6450,124.9320,23.7045,99.4138,441.3180,0.0000,0.0000,Pass
R3,60,6511,-6.2295,124.9330,23.5225,93.1184,434.5670,3.1100,3.1100,Pass
R3,60,6512,-6.1513,124.9340,24.1634,98.5304,458.5700,0.0000,0.0000,Pass
R3,60,6513,-5.9829,124.9350,24.4450,89.2807,469.3220,1.4400,1.0100,Pass
R3,60,6514,-5.9047,124.9360,23.8050,92.6086,445.0680,0.2800,0.2800,Pass
R3,60,6515,-5.5557,124.9370,22.5975,95.3929,401.0620,0.0000,0.0000,Pass
R3,60,6516,-5.4775,124.9380,21.9036,89.8612,376.8080,3.1900,3.1900,Pass
R3,60,6566,-6.9312,124.9200,21.0361,96.6305,347.5530,3.9600,3.9600,Pass
R3,60,6567,-6.4374,124.9230,23.0577,91.7437,417.5640,1.3200,0.8400,Pass
R3,60,6583,-7.0930,124.9010,21.5814,88.9101,365.8060,1.0900,1.0900,Pass
R3,60,6584,-7.0155,124.9020,20.4685,91.3439,329.0510,0.0000,0.0000,Pass
R3,60,6585,-6.8462,124.9010,21.6404,91.2741,367.8060,0.8200,0.8200,Pass
R3,60,6586,-6.7684,124.9020,21.7285,92.8841,370.8070,0.0000,0.0000,Pass
R3,60,6587,-6.5996,124.9030,23.6574,94.2044,439.5680,0.0000,0.0000,Pass
R3,60,6588,-6.5217,124.9030,23.7782,98.0889,444.0680,0.0000,0.0000,Pass
R3,60,6589,-6.3525,124.9040,23.3254,94.9980,427.3160,0.0000,0.0000,Pass
R3,60,6590,-6.2753,124.9050,24.3537,95.6505,465.8220,1.9900,1.2900,Pass
R3,60,6591,-5.4319,124.9070,21.7870,90.1620,372.8070,0.0000,0.0000,Pass
R3,60,6614,-5.7399,124.8990,22.0629,92.2758,382.3090,0.0000,0.0000,Pass
R3,60,6615,-5.6618,124.8990,22.2640,99.0251,389.3100,0.0000,0.0000,Pass
R3,60,6637,-5.5164,124.8840,21.9906,94.2590,379.8080,0.6600,0.6600,Pass
R3,60,6665,-7.0927,124.8530,21.3143,98.9584,356.8050,0.0000,0.0000,Pass
R3,60,6666,-7.0148,124.8530,21.3068,95.6316,356.5550,0.0000,0.0000,Pass
R3,60,6667,-6.8464,124.8540,21.1569,90.3209,351.5540,0.0000,0.0000,Pass
R3,60,6668,-6.7682,124.8550,21.5150,95.1906,363.5560,0.0000,0.0000,Pass
R3,60,6669,-6.5992,124.8560,22.5764,94.9305,400.3110,1.3100,1.3100,Pass
R3,60,6670,-6.5217,124.8560,23.9650,98.2704,451.0690,0.0000,0.0000,Pass
R3,60,6671,-6.3527,124.8560,24.5749,93.0136,474.3230,0.0000,0.0000,Pass
R3,60,6672,-6.2753,124.8570,24.2423,97.0522,461.5710,0.0000,0.0000,Pass
R3,60,6673,-5.4315,124.8600,22.2210,97.2690,387.8100,0.0000,0.0000,Pass
R3,60,6715,-5.7401,124.8020,21.8089,94.2381,373.5570,1.8100,1.8100,Pass
R3,60,6716,-5.6616,124.8030,22.0845,96.1580,383.0590,0.0000,0.0000,Pass
R3,60,6767,-5.9093,124.7680,21.1944,92.5635,352.8040,0.0000,0.0000,Pass
R3,60,6768,-5.8303,124.7690,21.4483,94.0790,361.3050,0.0000,0.0000,Pass
R3,60,6787,-5.7398,124.7540,20.6620,91.8841,335.3010,0.0000,0.0000,Pass
R3,60,6788,-5.6617,124.7550,21.7870,95.2909,372.8070,0.0000,0.0000,Pass
R3,60,6791,-6.1059,124.7480,22.6889,98.2842,404.3120,0.7400,0.7400,Pass
R3,60,6792,-6.0283,124.7480,22.5058,94.5698,397.8110,0.0000,0.0000,Pass
