Repository: kimminkuy70-coder/Parameter

# 실험데이터 (X-ray Void 검사 DOE)

4개 실험 데이터셋을 압축 해제해 정리한 폴더입니다. 각 폴더 하위는 장비 원본 결과(CSV·이미지·DIEMap 등)입니다.

## 폴더 구성

| 폴더 | 내용 | 파라미터 출처 |
|------|------|---------------|
| `공정모델링_DOE_2anchor_3anchor_Fmin32_측정직경모델/` | 26µm·86µm 2-anchor DOE (D26-xx, D86-xx) | **내장 엑셀** `*.xlsx` (실험별 kV·R·F·W) |
| `공정모델링_실험런시트_43런/` | 43런 핵심판 실행분 (kV1~4, R1~6, F32/F64, W4/W6) | **내장 엑셀** `*.xlsx` (Phase1~4 시트) |
| `TEST/` | kV·W 스윕 (TEST1~6) | **폴더명에 이미 표기** (예: `TEST_60_4` = 60kV·4W) |
| `TB500M_T_TEST_RUN/` | TB500M RUN01~13 + BUMPSIZE1/2 | **폴더명 추가함** (아래 매핑, 기존 브랜치 RunID 대조) |

## 파라미터 참조 방법

- **DOE / 43런**: 각 폴더 안의 엑셀 시트에 실험(Global_Run_ID / Run)별 파라미터가 적혀 있습니다.
  - 예: `D26-01`=60kV·R0.5·F64·W4(Center), `D26-06`=60kV·R0.35·F128·W4 등.
  - `D26-01_03` 폴더는 **1~3번 실험(Center 3반복)을 한 번에 진행**한 것이라 결과 폴더가 `17-1/17-2/17-3` 3개입니다. `D86-01_03`도 동일.
- **TEST**: 폴더명 `TEST_(kV)_(W)` 형식으로 파라미터가 이미 들어 있어 그대로 두었습니다.
- **TB500M**: 원본은 `TB500M_T_TEST_RUN1` 처럼 파라미터가 없어, **기존 브랜치 결과 파일과 RunID(파일명 `_NNNN`)를 대조**해 파라미터를 폴더명에 추가했습니다.

## TB500M 폴더명 매핑 (RunID 대조)

| 원본 | RunID | 새 폴더명 |
|------|-------|-----------|
| RUN1 | 3535 | RUN01_60kV_4.0W_PASS |
| RUN2 | 3534 | RUN02_55kV_3.5W_FAIL |
| RUN3 | 3536 | RUN03_65kV_4.5W_FAIL |
| RUN4 | 3537 | RUN04_55kV_4.5W_FAIL |
| RUN5 | 3538 | RUN05_65kV_3.5W_FAIL |
| RUN6 | 3539 | RUN06_60kV_4.0W_PASS |
| RUN7 | 3540 | RUN07_55kV_4.0W_FAIL |
| RUN8 | 3541 | RUN08_65kV_4.0W_FAIL |
| RUN9 | 3542 | RUN09_60kV_3.5W_PASS |
| RUN10 | 3543 | RUN10_60kV_4.5W_PASS |
| RUN12 | 3544 | RUN12_62.5kV_4.0W_PASS |
| RUN13 | 3563 | RUN13 (기존 브랜치에 없어 **파라미터 미상**) |
| BUMPSIZE1 | 3529 | BUMPSIZE1_60kV_4.0W |
| BUMPSIZE2 | 3530 | BUMPSIZE2_60kV_4.0W |

- RUN11은 원본·브랜치 모두 없습니다.
- `RUN01`에는 `RUN1/`, `RUN1_1/` (반복 측정) 두 하위가 있습니다.
- **RUN13(3563)**은 기존 브랜치에 대응 폴더가 없어 파라미터를 확정하지 못했습니다 — 원하시면 알려주세요.

File: 실험데이터/공정모델링_실험런시트_43런/W4/86um/1-1/XRA_VOID_3700.csv (part 1 of 3)
Test sample,DieID,ID,X position,Y position,Diameter (um),% Roundness,Area,% Overall Void,% Largest Void,Result
W4,165,1,-2.1018,143.0210,87.0202,97.1055,5947.4400,0.0000,0.0000,Pass
W4,165,2,-1.8014,143.0220,87.3190,98.2291,5988.3500,0.0000,0.0000,Pass
W4,165,8,-3.4548,143.0170,87.4140,97.8264,6001.3900,0.0000,0.0000,Pass
W4,165,9,-3.3048,143.0170,87.3751,97.1663,5996.0600,0.0000,0.0000,Pass
W4,165,10,-3.1543,143.0170,87.2022,96.3132,5972.3400,0.0000,0.0000,Pass
W4,165,11,-3.0048,143.0170,86.9160,97.1683,5933.2100,0.0000,0.0000,Pass
W4,165,12,-2.8538,143.0180,86.6594,97.1472,5898.2300,0.0000,0.0000,Pass
W4,165,13,-2.7036,143.0190,87.0636,97.2428,5953.3700,0.0000,0.0000,Pass
W4,165,14,-2.5530,143.0190,87.1415,97.4651,5964.0400,0.0000,0.0000,Pass
W4,165,15,-2.4021,143.0200,86.5286,97.2638,5880.4400,0.0000,0.0000,Pass
W4,165,16,-2.2529,143.0200,87.1675,98.3556,5967.6000,0.0000,0.0000,Pass
W4,165,17,-1.9521,143.0210,86.5156,96.6582,5878.6600,0.0000,0.0000,Pass
W4,165,18,-1.6506,143.0220,87.1632,97.6433,5967.0000,0.0000,0.0000,Pass
W4,165,19,-1.5005,143.0230,87.0896,95.9958,5956.9200,0.0000,0.0000,Pass
W4,165,20,-1.3498,143.0230,87.3967,96.7450,5999.0200,0.0000,0.0000,Pass
W4,165,21,-1.1994,143.0230,87.5391,97.5954,6018.5900,0.0000,0.0000,Pass
W4,165,22,-1.0492,143.0240,87.8705,96.9038,6064.2400,0.0000,0.0000,Pass
W4,165,23,-0.8984,143.0250,87.9478,96.0107,6074.9100,0.0000,0.0000,Pass
W4,165,31,-3.3040,142.8660,86.9898,96.8524,5943.2900,0.0000,0.0000,Pass
W4,165,32,-2.5525,142.8680,86.6463,97.8685,5896.4500,0.0000,0.0000,Pass
W4,165,33,-2.1020,142.8710,86.2052,97.5886,5836.5600,0.0000,0.0000,Pass
W4,165,34,-1.8008,142.8710,86.7204,98.3056,5906.5300,0.0000,0.0000,Pass
W4,165,35,-1.6508,142.8720,86.4457,98.1950,5869.1700,0.0000,0.0000,Pass
W4,165,36,-1.5003,142.8720,86.5156,98.0116,5878.6600,0.0000,0.0000,Pass
W4,165,37,-1.0487,142.8740,87.0158,96.9753,5946.8400,0.0000,0.0000,Pass
W4,165,38,-0.8979,142.8740,87.7588,96.9397,6048.8200,0.0000,0.0000,Pass
W4,165,41,-3.4547,142.8660,86.8074,97.1064,5918.3800,0.0000,0.0000,Pass
W4,165,42,-3.1540,142.8670,87.0289,97.0795,5948.6200,0.0000,0.0000,Pass
W4,165,43,-3.0039,142.8670,86.5723,97.0961,5886.3700,0.0000,0.0000,Pass
W4,165,44,-2.8532,142.8670,86.2052,98.0903,5836.5600,0.0000,0.0000,Pass
W4,165,45,-2.7035,142.8680,86.5548,97.2517,5884.0000,0.0000,0.0000,Pass
W4,165,46,-2.4020,142.8690,86.1439,98.2368,5828.2600,0.0000,0.0000,Pass
W4,165,47,-2.2524,142.8700,86.4370,97.4977,5867.9900,0.0000,0.0000,Pass
W4,165,48,-1.9516,142.8700,86.3933,98.0736,5862.0600,0.0000,0.0000,Pass
W4,165,49,-1.3496,142.8730,86.9377,98.8226,5936.1700,0.0000,0.0000,Pass
W4,165,50,-1.1984,142.8730,87.2152,97.0353,5974.1200,0.0000,0.0000,Pass
W4,165,60,-3.4542,142.7150,86.2665,98.6117,5844.8600,0.0000,0.0000,Pass
W4,165,61,-3.3044,142.7160,86.3278,97.1513,5853.1700,0.0000,0.0000,Pass
W4,165,62,-3.0038,142.7170,86.0124,97.7217,5810.4800,0.0000,0.0000,Pass
W4,165,63,-2.8532,142.7170,86.1702,97.5653,5831.8200,0.0000,0.0000,Pass
W4,165,64,-2.7032,142.7180,85.7839,98.4523,5779.6500,0.0000,0.0000,Pass
W4,165,65,-2.2519,142.7180,85.9860,96.8751,5806.9200,0.0000,0.0000,Pass
W4,165,66,-2.1016,142.7200,85.8279,99.2662,5785.5700,0.0000,0.0000,Pass
W4,165,67,-1.9506,142.7200,86.2271,98.3854,5839.5300,0.0000,0.0000,Pass
W4,165,68,-1.8008,142.7210,85.9421,98.9888,5800.9900,0.0000,0.0000,Pass
W4,165,69,-1.6505,142.7210,85.9553,97.3800,5802.7700,0.0000,0.0000,Pass
W4,165,70,-1.4997,142.7220,86.4283,98.3202,5866.8000,0.0000,0.0000,Pass
W4,165,71,-1.3485,142.7220,86.9073,98.0947,5932.0200,0.0000,0.0000,Pass
W4,165,72,-0.8977,142.7230,86.9464,96.9833,5937.3600,0.0000,0.0000,Pass
W4,165,77,-3.1537,142.7160,86.3190,97.6442,5851.9800,0.0000,0.0000,Pass
W4,165,78,-2.5522,142.7180,86.3977,98.2065,5862.6500,0.0000,0.0000,Pass
W4,165,79,-2.4019,142.7190,85.9246,98.7030,5798.6200,0.0000,0.0000,Pass
W4,165,80,-1.1980,142.7230,86.2971,98.1253,5849.0200,0.0000,0.0000,Pass
W4,165,81,-1.0481,142.7230,87.1026,97.7170,5958.7000,0.0000,0.0000,Pass
W4,165,85,-1.1986,142.5720,86.4414,97.7678,5868.5800,0.0000,0.0000,Pass
W4,165,90,-3.4537,142.5650,86.2052,98.1783,5836.5600,0.0000,0.0000,Pass
W4,165,91,-3.3039,142.5660,86.2884,98.3937,5847.8300,0.0000,0.0000,Pass
W4,165,92,-3.1532,142.5660,86.0211,98.1120,5811.6600,0.0000,0.0000,Pass
W4,165,93,-3.0029,142.5660,85.5989,98.2408,5754.7400,0.0000,0.0000,Pass
W4,165,94,-2.8528,142.5670,86.0255,97.8123,5812.2500,0.0000,0.0000,Pass
W4,165,95,-2.7021,142.5670,86.0475,97.9237,5815.2200,0.0000,0.0000,Pass
W4,165,96,-2.5518,142.5670,86.2578,98.5943,5843.6800,0.0000,0.0000,Pass
W4,165,97,-2.4016,142.5680,85.8586,98.2170,5789.7200,0.0000,0.0000,Pass
W4,165,98,-2.2519,142.5680,85.9202,98.1419,5798.0200,0.0000,0.0000,Pass
W4,165,99,-2.1011,142.5690,85.6650,98.7519,5763.6400,0.0000,0.0000,Pass
W4,165,100,-1.9509,142.5700,86.0519,99.5499,5815.8100,0.0000,0.0000,Pass
W4,165,101,-1.8001,142.5710,85.8542,98.3088,5789.1300,0.0000,0.0000,Pass
W4,165,102,-1.6496,142.5710,85.7839,97.9868,5779.6500,0.0000,0.0000,Pass
W4,165,103,-1.4999,142.5710,85.7927,98.2300,5780.8300,0.0000,0.0000,Pass
W4,165,104,-1.3484,142.5720,86.0826,99.3305,5819.9600,0.0000,0.0000,Pass
W4,165,105,-1.0485,142.5720,86.6768,97.8741,5900.6000,0.0000,0.0000,Pass
W4,165,106,-0.8974,142.5730,86.9334,97.7246,5935.5800,0.0000,0.0000,Pass
W4,165,115,-3.4526,142.4150,86.0124,97.8505,5810.4800,0.0000,0.0000,Pass
W4,165,116,-3.3032,142.4140,86.5461,98.2057,5882.8100,0.0000,0.0000,Pass
W4,165,117,-3.1528,142.4160,86.5897,98.5265,5888.7400,0.0000,0.0000,Pass
W4,165,118,-3.0023,142.4160,85.9158,98.5224,5797.4300,0.0000,0.0000,Pass
W4,165,119,-2.7021,142.4170,86.1571,99.2384,5830.0400,0.0000,0.0000,Pass
W4,165,120,-2.5514,142.4170,86.4501,98.9677,5869.7700,0.0000,0.0000,Pass
W4,165,121,-2.1007,142.4190,86.0650,99.1499,5817.5900,0.0000,0.0000,Pass
W4,165,122,-1.9501,142.4190,85.7178,98.2528,5770.7500,0.0000,0.0000,Pass
W4,165,123,-1.6497,142.4200,85.7883,98.3905,5780.2400,0.0000,0.0000,Pass
W4,165,124,-1.4990,142.4210,86.0957,97.7897,5821.7400,0.0000,0.0000,Pass
W4,165,125,-1.3485,142.4210,86.0694,97.9422,5818.1800,0.0000,0.0000,Pass
W4,165,129,-2.8523,142.4160,85.8586,98.2784,5789.7200,0.0000,0.0000,Pass
W4,165,130,-2.4010,142.4170,85.8542,98.9083,5789.1300,0.0000,0.0000,Pass
W4,165,131,-2.2513,142.4180,86.3671,97.2353,5858.5000,0.0000,0.0000,Pass
W4,165,132,-1.7998,142.4200,85.7707,98.5980,5777.8700,0.0000,0.0000,Pass
W4,165,133,-1.1978,142.4210,86.4239,98.3019,5866.2100,0.0000,0.0000,Pass
W4,165,134,-1.0473,142.4220,86.6899,98.3549,5902.3800,0.0000,0.0000,Pass
W4,165,135,-0.8968,142.4230,86.6071,98.6192,5891.1100,0.0000,0.0000,Pass
W4,165,159,-3.0751,142.0070,85.6606,98.2528,5763.0400,0.0000,0.0000,Pass
W4,165,160,-2.0854,142.0100,85.0592,99.6903,5682.4100,0.0000,0.0000,Pass
W4,165,161,-1.5897,142.0120,85.9070,99.3750,5796.2500,0.0000,0.0000,Pass
W4,165,162,-2.9098,142.0070,85.7663,99.6905,5777.2700,0.0000,0.0000,Pass
W4,165,163,-2.7449,142.0070,85.9904,98.7212,5807.5100,0.0000,0.0000,Pass
W4,165,164,-2.5800,142.0080,85.5459,99.4958,5747.6300,0.0000,0.0000,Pass
W4,165,165,-2.4153,142.0090,85.0858,98.3983,5685.9700,0.0000,0.0000,Pass
W4,165,166,-2.2504,142.0090,85.4621,98.4468,5736.3600,0.0000,0.0000,Pass
W4,165,167,-1.9203,142.0110,85.1479,99.0867,5694.2700,0.0000,0.0000,Pass
W4,165,168,-1.7553,142.0110,85.5856,99.7053,5752.9600,0.0000,0.0000,Pass
W4,165,169,-1.4248,142.0120,85.6385,97.5130,5760.0800,0.0000,0.0000,Pass
W4,165,170,-1.2599,142.0130,85.4974,98.7456,5741.1100,0.0000,0.0000,Pass
W4,165,171,-1.0942,142.0130,86.5068,99.3844,5877.4700,0.0000,0.0000,Pass
W4,165,182,-3.2394,141.8410,84.9660,99.1806,5669.9600,0.0000,0.0000,Pass
W4,165,183,-3.0747,141.8410,85.3648,97.7883,5723.3200,0.0000,0.0000,Pass
W4,165,184,-2.9090,141.8420,85.2852,98.1411,5712.6500,0.0000,0.0000,Pass
W4,165,185,-2.7441,141.8420,85.3516,99.1674,5721.5400,0.0000,0.0000,Pass
W4,165,186,-2.5794,141.8430,84.8459,97.8779,5653.9500,0.0000,0.0000,Pass
W4,165,187,-2.4148,141.8440,84.7658,98.4982,5643.2800,0.0000,0.0000,Pass
W4,165,188,-2.2501,141.8440,85.3560,99.1856,5722.1300,0.0000,0.0000,Pass
W4,165,189,-2.0845,141.8450,84.6990,99.3628,5634.3800,0.0000,0.0000,Pass
W4,165,190,-1.9203,141.8450,84.3775,98.8121,5591.6900,0.0000,0.0000,Pass
W4,165,191,-1.7549,141.8460,84.9748,99.0572,5671.1400,0.0000,0.0000,Pass
W4,165,192,-1.5893,141.8470,85.0592,98.6681,5682.4100,0.0000,0.0000,Pass
W4,165,193,-1.4238,141.8470,85.5371,99.4040,5746.4400,0.0000,0.0000,Pass
W4,165,194,-1.0938,141.8490,85.8542,99.0965,5789.1300,0.0000,0.0000,Pass
W4,165,195,-1.2592,141.8480,85.5989,98.7770,5754.7400,0.0000,0.0000,Pass
W4,165,206,-3.2389,141.6760,84.9748,99.4032,5671.1400,0.0000,0.0000,Pass
W4,165,207,-3.0741,141.6770,85.0991,99.3460,5687.7400,0.0000,0.0000,Pass
W4,165,208,-2.9086,141.6770,84.8504,97.7151,5654.5400,0.0000,0.0000,Pass
W4,165,209,-2.4133,141.6790,84.5027,99.8783,5608.2900,0.0000,0.0000,Pass
W4,165,210,-2.0845,141.6800,83.9290,98.4984,5532.4000,0.0000,0.0000,Pass
W4,165,211,-1.5890,141.6820,84.6856,98.0124,5632.6000,0.0000,0.0000,Pass
W4,165,212,-1.4236,141.6820,85.6782,99.4232,5765.4200,0.0000,0.0000,Pass
W4,165,213,-1.2589,141.6830,84.8726,98.3551,5657.5100,0.0000,0.0000,Pass
W4,165,214,-2.7438,141.6770,84.7079,99.1210,5635.5700,0.0000,0.0000,Pass
W4,165,215,-2.5795,141.6780,84.3372,99.2974,5586.3600,0.0000,0.0000,Pass
W4,165,216,-2.2493,141.6790,84.7614,98.7895,5642.6800,0.0000,0.0000,Pass
W4,165,217,-1.9192,141.6800,84.2342,99.1943,5572.7200,0.0000,0.0000,Pass
W4,165,218,-1.7541,141.6810,84.5741,98.0299,5617.7800,0.0000,0.0000,Pass
W4,165,219,-1.0934,141.6830,85.5239,98.6766,5744.6600,0.0000,0.0000,Pass
W4,165,233,-1.9189,141.5160,84.1939,99.3401,5567.3800,0.0000,0.0000,Pass
W4,165,239,-3.2383,141.5110,84.5964,98.6103,5620.7500,0.0000,0.0000,Pass
W4,165,240,-3.0726,141.5110,84.5830,97.9233,5618.9700,0.0000,0.0000,Pass
W4,165,241,-2.9089,141.5130,84.9571,98.5473,5668.7700,0.0000,0.0000,Pass
W4,165,242,-2.7432,141.5130,84.4133,99.7681,5596.4400,0.0000,0.0000,Pass
W4,165,243,-2.5785,141.5130,83.8795,98.9007,5525.8800,0.0000,0.0000,Pass
W4,165,244,-2.4137,141.5140,84.1894,99.3273,5566.7900,0.0000,0.0000,Pass
W4,165,245,-2.0831,141.5160,83.5865,96.8747,5487.3400,0.0000,0.0000,Pass
W4,165,246,-1.7542,141.5170,84.3417,99.3286,5586.9500,0.0000,0.0000,Pass
W4,165,247,-1.5888,141.5170,84.3014,98.8996,5581.6100,0.0000,0.0000,Pass
W4,165,248,-1.4239,141.5180,84.7703,98.7141,5643.8700,0.0000,0.0000,Pass
W4,165,249,-1.2581,141.5180,84.4357,98.2547,5599.4000,0.0000,0.0000,Pass
W4,165,250,-1.0932,141.5190,85.5239,98.2032,5744.6600,0.0000,0.0000,Pass
W4,165,251,-2.2487,141.5150,84.1894,98.4516,5566.7900,0.0000,0.0000,Pass
W4,165,262,-3.2377,141.3460,84.7569,99.7883,5642.0900,0.0000,0.0000,Pass
W4,165,263,-2.9081,141.3480,84.5830,97.9512,5618.9700,0.0000,0.0000,Pass
W4,165,264,-2.7425,141.3470,84.4535,98.9777,5601.7700,0.0000,0.0000,Pass
W4,165,265,-2.5781,141.3480,84.2253,99.0060,5571.5300,0.0000,0.0000,Pass
W4,165,266,-2.4135,141.3490,83.8930,98.5041,5527.6600,0.0000,0.0000,Pass
W4,165,267,-2.2480,141.3500,84.2029,97.8977,5568.5700,0.0000,0.0000,Pass
W4,165,268,-2.0829,141.3510,84.0458,99.4850,5547.8200,0.0000,0.0000,Pass
W4,165,269,-1.7533,141.3520,84.3865,99.0665,5592.8800,0.0000,0.0000,Pass
W4,165,270,-1.5880,141.3520,84.8192,99.4098,5650.3900,0.0000,0.0000,Pass
W4,165,271,-1.4231,141.3530,85.0281,98.9395,5678.2600,0.0000,0.0000,Pass
W4,165,272,-1.2578,141.3530,85.1036,99.0482,5688.3400,0.0000,0.0000,Pass
W4,165,273,-3.0729,141.3470,85.1745,99.5919,5697.8200,0.0000,0.0000,Pass
W4,165,274,-1.9183,141.3510,84.7391,99.4507,5639.7200,0.0000,0.0000,Pass
W4,165,275,-1.0929,141.3540,85.3427,99.0680,5720.3500,0.0000,0.0000,Pass
W4,165,286,-2.7424,141.1830,84.7302,99.5987,5638.5300,0.0000,0.0000,Pass
W4,165,287,-2.0826,141.1860,84.3417,99.6815,5586.9500,0.0000,0.0000,Pass
W4,165,288,-1.7522,141.1870,84.8548,99.5379,5655.1300,0.0000,0.0000,Pass
W4,165,289,-3.2371,141.1820,84.5116,99.3933,5609.4800,0.0000,0.0000,Pass
W4,165,290,-3.0723,141.1820,84.9082,99.1878,5662.2500,0.0000,0.0000,Pass
W4,165,291,-2.9070,141.1820,84.9393,99.6926,5666.4000,0.0000,0.0000,Pass
W4,165,292,-2.5770,141.1830,84.3507,99.4891,5588.1400,0.0000,0.0000,Pass
W4,165,293,-2.4131,141.1840,84.0234,98.4321,5544.8500,0.0000,0.0000,Pass
W4,165,294,-2.2474,141.1850,84.3596,99.0318,5589.3200,0.0000,0.0000,Pass
W4,165,295,-1.9181,141.1870,84.3328,99.1831,5585.7600,0.0000,0.0000,Pass
W4,165,296,-1.5872,141.1870,84.7257,98.4011,5637.9400,0.0000,0.0000,Pass
W4,165,297,-1.4226,141.1880,85.0991,98.5767,5687.7400,0.0000,0.0000,Pass
W4,165,298,-1.2569,141.1880,84.7747,97.9945,5644.4600,0.0000,0.0000,Pass
W4,165,299,-1.0916,141.1890,85.3516,99.4646,5721.5400,0.0000,0.0000,Pass
W4,165,310,-3.2368,141.0160,84.6143,99.0048,5623.1200,0.0000,0.0000,Pass
W4,165,311,-3.0717,141.0170,84.6812,99.8107,5632.0100,0.0000,0.0000,Pass
W4,165,312,-2.9064,141.0180,84.5295,98.9534,5611.8500,0.0000,0.0000,Pass
W4,165,313,-2.7417,141.0170,84.7034,98.2551,5634.9800,0.0000,0.0000,Pass
W4,165,314,-2.5764,141.0190,84.2522,99.1010,5575.0900,0.0000,0.0000,Pass
W4,165,315,-2.4122,141.0190,84.3865,99.2654,5592.8800,0.0000,0.0000,Pass
W4,165,316,-2.0822,141.0210,83.9784,98.8079,5538.9300,0.0000,0.0000,Pass
W4,165,317,-1.9172,141.0210,84.6500,98.5535,5627.8600,0.0000,0.0000,Pass
W4,165,318,-1.7522,141.0220,85.0104,98.8057,5675.8900,0.0000,0.0000,Pass
W4,165,319,-1.5873,141.0220,84.8593,98.3177,5655.7300,0.0000,0.0000,Pass
W4,165,320,-1.4216,141.0230,84.9437,98.7141,5666.9900,0.0000,0.0000,Pass
W4,165,321,-1.2567,141.0230,84.6009,99.4352,5621.3400,0.0000,0.0000,Pass
W4,165,322,-1.0914,141.0240,85.1124,98.4741,5689.5200,0.0000,0.0000,Pass
W4,165,323,-2.2464,141.0200,84.2432,98.6885,5573.9100,0.0000,0.0000,Pass
W4,165,334,-3.2357,140.8520,84.7168,99.3168,5636.7500,0.0000,0.0000,Pass
W4,165,335,-3.0710,140.8520,84.8103,99.8401,5649.2100,0.0000,0.0000,Pass
W4,165,336,-2.9060,140.8530,84.8415,99.0979,5653.3600,0.0000,0.0000,Pass
W4,165,337,-2.7410,140.8530,84.7213,98.1542,5637.3500,0.0000,0.0000,Pass
W4,165,338,-2.5761,140.8540,84.7525,98.0892,5641.5000,0.0000,0.0000,Pass
W4,165,339,-2.0818,140.8560,84.8103,99.4684,5649.2100,0.0000,0.0000,Pass
W4,165,340,-1.9167,140.8560,85.2144,99.2037,5703.1600,0.0000,0.0000,Pass
W4,165,341,-1.7515,140.8570,85.5636,99.2172,5750.0000,0.0000,0.0000,Pass
W4,165,342,-1.5863,140.8580,85.3295,99.0115,5718.5800,0.0000,0.0000,Pass
W4,165,343,-1.4213,140.8580,85.5195,97.8757,5744.0700,0.0000,0.0000,Pass
W4,165,344,-1.2560,140.8580,84.8326,98.4642,5652.1700,0.0000,0.0000,Pass
W4,165,345,-2.4112,140.8540,84.7525,99.3069,5641.5000,0.0000,0.0000,Pass
W4,165,346,-2.2461,140.8550,84.6232,99.1981,5624.3000,0.0000,0.0000,Pass
W4,165,347,-1.0909,140.8590,85.5768,98.2316,5751.7800,0.0000,0.0000,Pass
W4,165,370,-3.4465,140.4610,84.5205,97.4981,5610.6700,0.0000,0.0000,Pass
W4,165,371,-2.3954,140.4630,84.3417,98.0006,5586.9500,0.0000,0.0000,Pass
W4,165,372,-2.0944,140.4650,84.2701,98.8938,5577.4600,0.0000,0.0000,Pass
W4,165,373,-1.9442,140.4650,84.2342,99.2846,5572.7200,0.0000,0.0000,Pass
W4,165,374,-1.4934,140.4670,84.5339,98.0016,5612.4500,0.0000,0.0000,Pass
W4,165,378,-3.2959,140.4610,84.2342,97.7991,5572.7200,0.0000,0.0000,Pass
W4,165,379,-3.1459,140.4610,84.4133,98.4678,5596.4400,0.0000,0.0000,Pass
W4,165,380,-2.9960,140.4620,84.2611,98.2592,5576.2800,0.0000,0.0000,Pass
W4,165,381,-2.8451,140.4620,84.1222,97.3078,5557.9000,0.0000,0.0000,Pass
W4,165,382,-2.6954,140.4630,84.1177,98.8889,5557.3100,0.0000,0.0000,Pass
W4,165,383,-2.5448,140.4630,83.9380,98.3736,5533.5900,0.0000,0.0000,Pass
W4,165,384,-2.2443,140.4640,84.1625,99.4444,5563.2300,0.0000,0.0000,Pass
W4,165,385,-1.7939,140.4660,84.5652,98.1052,5616.6000,0.0000,0.0000,Pass
W4,165,386,-1.6435,140.4670,84.4312,98.3777,5598.8100,0.0000,0.0000,Pass
W4,165,387,-1.3428,140.4680,84.5295,98.7674,5611.8500,0.0000,0.0000,Pass
W4,165,388,-1.1915,140.4690,84.9571,97.4218,5668.7700,0.0000,0.0000,Pass
W4,165,389,-1.0419,140.4690,84.8103,97.3366,5649.2100,0.0000,0.0000,Pass
W4,165,390,-0.8916,140.4690,85.4665,97.5513,5736.9600,0.0000,0.0000,Pass
W4,165,397,-3.2954,140.3100,84.3417,98.6566,5586.9500,0.0000,0.0000,Pass
W4,165,398,-1.6433,140.3170,84.1177,98.1534,5557.3100,0.0000,0.0000,Pass
W4,165,403,-3.4457,140.3090,84.4401,97.1536,5599.9900,0.0000,0.0000,Pass
W4,165,404,-3.1451,140.3110,84.4044,98.8367,5595.2500,0.0000,0.0000,Pass
W4,165,405,-2.9950,140.3120,84.3328,97.8222,5585.7600,0.0000,0.0000,Pass
W4,165,406,-2.8448,140.3120,84.2387,98.5578,5573.3100,0.0000,0.0000,Pass
W4,165,407,-2.6949,140.3130,84.1939,98.6974,5567.3800,0.0000,0.0000,Pass
W4,165,408,-2.5445,140.3130,83.5729,97.3460,5485.5600,0.0000,0.0000,Pass
W4,165,409,-2.3940,140.3140,84.1177,98.9255,5557.3100,0.0000,0.0000,Pass
W4,165,410,-2.2437,140.3140,83.6542,97.9229,5496.2400,0.0000,0.0000,Pass
W4,165,411,-2.0941,140.3150,84.2701,97.8419,5577.4600,0.0000,0.0000,Pass
W4,165,412,-1.9436,140.3150,84.1446,97.9766,5560.8600,0.0000,0.0000,Pass
W4,165,413,-1.7934,140.3160,84.2656,98.0387,5576.8700,0.0000,0.0000,Pass
W4,165,414,-1.4928,140.3170,84.0952,97.9273,5554.3400,0.0000,0.0000,Pass
W4,165,415,-1.3426,140.3170,84.3909,96.4986,5593.4700,0.0000,0.0000,Pass
W4,165,416,-1.1914,140.3180,84.6232,97.4780,5624.3000,0.0000,0.0000,Pass
W4,165,417,-1.0412,140.3180,84.0324,96.4610,5546.0400,0.0000,0.0000,Pass
W4,165,419,-0.8904,140.3190,84.7703,98.0529,5643.8700,0.0000,0.0000,Pass
W4,165,424,-2.0936,140.1650,84.2746,98.7025,5578.0600,0.0000,0.0000,Pass
W4,165,427,-3.2951,140.1600,84.3954,98.3638,5594.0700,0.0000,0.0000,Pass
W4,165,428,-2.6942,140.1620,84.5295,97.7226,5611.8500,0.0000,0.0000,Pass
W4,165,429,-2.3935,140.1630,84.2387,97.8657,5573.3100,0.0000,0.0000,Pass
W4,165,430,-1.9430,140.1650,84.3641,97.6173,5589.9200,0.0000,0.0000,Pass
W4,165,431,-1.7925,140.1660,83.8840,98.6508,5526.4700,0.0000,0.0000,Pass
W4,165,432,-1.6421,140.1660,84.2342,98.0592,5572.7200,0.0000,0.0000,Pass
W4,165,433,-1.4919,140.1670,83.9515,98.5657,5535.3700,0.0000,0.0000,Pass
W4,165,434,-1.3415,140.1680,84.4446,97.2501,5600.5900,0.0000,0.0000,Pass
W4,165,435,-1.0408,140.1680,84.5339,96.5878,5612.4500,0.0000,0.0000,Pass
W4,165,437,-3.4453,140.1600,84.6901,97.3042,5633.2000,0.0000,0.0000,Pass
W4,165,438,-3.1450,140.1610,84.3999,96.8995,5594.6600,0.0000,0.0000,Pass
W4,165,439,-2.9941,140.1610,84.3596,96.4909,5589.3200,0.0000,0.0000,Pass
W4,165,440,-2.8447,140.1620,83.9560,97.3935,5535.9600,0.0000,0.0000,Pass
W4,165,441,-2.5438,140.1630,83.5729,98.0747,5485.5600,0.0000,0.0000,Pass
W4,165,442,-2.2432,140.1640,84.3328,97.7884,5585.7600,0.0000,0.0000,Pass
W4,165,443,-1.1909,140.1680,84.8103,96.8993,5649.2100,0.0000,0.0000,Pass
W4,165,444,-0.8901,140.1690,85.0903,97.1214,5686.5600,0.0000,0.0000,Pass
W4,165,451,-3.2943,140.0100,84.9393,97.0722,5666.4000,0.0000,0.0000,Pass
W4,165,452,-1.7911,140.0160,84.1356,97.2283,5559.6800,0.0000,0.0000,Pass
W4,165,457,-3.4450,140.0100,84.7391,96.9422,5639.7200,0.0000,0.0000,Pass
W4,165,458,-3.1443,140.0100,84.4759,96.7260,5604.7400,0.0000,0.0000,Pass
W4,165,459,-2.9937,140.0100,84.6366,97.7497,5626.0800,0.0000,0.0000,Pass
W4,165,460,-2.8439,140.0110,84.5205,97.4059,5610.6700,0.0000,0.0000,Pass
W4,165,461,-2.6934,140.0120,84.6812,97.2535,5632.0100,0.0000,0.0000,Pass
W4,165,462,-2.5438,140.0120,84.2477,96.8969,5574.5000,0.0000,0.0000,Pass
W4,165,463,-2.3929,140.0130,84.4491,97.9758,5601.1800,0.0000,0.0000,Pass
W4,165,464,-2.2426,140.0140,84.3730,97.6797,5591.1000,0.0000,0.0000,Pass
W4,165,465,-2.0925,140.0150,84.7569,97.3767,5642.0900,0.0000,0.0000,Pass
W4,165,466,-1.9426,140.0150,84.5652,97.9406,5616.6000,0.0000,0.0000,Pass
W4,165,467,-1.6424,140.0160,84.7302,98.0043,5638.5300,0.0000,0.0000,Pass
W4,165,468,-1.4915,140.0160,84.6187,97.4079,5623.7100,0.0000,0.0000,Pass
W4,165,469,-1.3411,140.0170,85.1346,97.6239,5692.4900,0.0000,0.0000,Pass
W4,165,470,-1.1907,140.0170,85.0192,96.6206,5677.0700,0.0000,0.0000,Pass
W4,165,471,-1.0402,140.0180,85.0991,97.0033,5687.7400,0.0000,0.0000,Pass
W4,165,474,-0.8895,140.0180,85.2852,96.3652,5712.6500,0.0000,0.0000,Pass
W4,165,482,-3.4434,139.8600,85.2011,96.6654,5701.3800,0.0000,0.0000,Pass
W4,165,483,-3.2938,139.8590,85.2896,96.6539,5713.2400,0.0000,0.0000,Pass
W4,165,484,-2.9933,139.8600,85.1656,96.8629,5696.6400,0.0000,0.0000,Pass
W4,165,485,-2.3925,139.8630,85.3604,96.8579,5722.7300,0.0000,0.0000,Pass
W4,165,486,-2.2421,139.8630,85.3560,97.3307,5722.1300,0.0000,0.0000,Pass
W4,165,487,-2.0929,139.8640,84.9482,97.0712,5667.5900,0.0000,0.0000,Pass
W4,165,488,-1.9423,139.8640,85.2277,97.0045,5704.9400,0.0000,0.0000,Pass
W4,165,489,-1.7919,139.8650,84.5964,97.3174,5620.7500,0.0000,0.0000,Pass
W4,165,490,-1.6411,139.8650,85.3472,97.4307,5720.9500,0.0000,0.0000,Pass
W4,165,491,-1.3402,139.8660,85.8147,96.7834,5783.8000,0.0000,0.0000,Pass
W4,165,492,-1.1899,139.8670,85.5503,96.5741,5748.2200,0.0000,0.0000,Pass
W4,165,493,-1.0395,139.8680,85.8982,96.5662,5795.0600,0.0000,0.0000,Pass
W4,165,494,-3.1435,139.8600,84.7391,96.3524,5639.7200,0.0000,0.0000,Pass
W4,165,495,-2.8436,139.8610,85.1346,97.1108,5692.4900,0.0000,0.0000,Pass
W4,165,496,-2.6931,139.8620,85.0947,96.9617,5687.1500,0.0000,0.0000,Pass
W4,165,497,-2.5427,139.8620,84.8281,97.8673,5651.5800,0.0000,0.0000,Pass
W4,165,498,-1.4904,139.8660,85.5856,96.4517,5752.9600,0.0000,0.0000,Pass
W4,165,499,-0.8890,139.8680,85.9773,95.7213,5805.7300,0.0000,0.0000,Pass
W4,2444,1,144.1350,6.6188,85.7575,98.1455,5776.0900,0.0000,0.0000,Pass
W4,2444,2,144.4360,6.6200,86.4021,97.7763,5863.2400,0.0000,0.0000,Pass
W4,2444,8,142.7840,6.6143,85.4886,96.8987,5739.9200,0.0000,0.0000,Pass
W4,2444,9,142.9330,6.6143,85.7971,96.6369,5781.4200,0.0000,0.0000,Pass
W4,2444,10,143.0830,6.6149,85.4797,97.0438,5738.7300,0.0000,0.0000,Pass
W4,2444,11,143.2340,6.6155,85.5680,96.9107,5750.5900,0.0000,0.0000,Pass
W4,2444,12,143.3840,6.6158,85.2055,97.9565,5701.9700,0.0000,0.0000,Pass
W4,2444,13,143.5340,6.6165,85.3516,96.9249,5721.5400,0.0000,0.0000,Pass
W4,2444,14,143.6840,6.6169,85.1390,97.6577,5693.0800,0.0000,0.0000,Pass
W4,2444,15,143.8340,6.6173,85.6562,97.4666,5762.4500,0.0000,0.0000,Pass
W4,2444,16,143.9850,6.6177,85.7399,99.2576,5773.7200,0.0000,0.0000,Pass
W4,2444,17,144.2850,6.6194,86.2665,97.9770,5844.8600,0.0000,0.0000,Pass
W4,2444,18,144.5870,6.6204,86.5243,98.0792,5879.8500,0.0000,0.0000,Pass
W4,2444,19,144.7370,6.6212,87.0679,98.0847,5953.9600,0.0000,0.0000,Pass
W4,2444,20,144.8870,6.6219,87.4054,97.4802,6000.2100,0.0000,0.0000,Pass
W4,2444,21,145.0380,6.6225,87.4097,97.3827,6000.8000,0.0000,0.0000,Pass
W4,2444,22,145.1890,6.6228,87.9564,97.6021,6076.1000,0.0000,0.0000,Pass
W4,2444,23,145.3390,6.6235,87.8791,97.0133,6065.4300,0.0000,0.0000,Pass
W4,2444,31,142.9340,6.4639,85.3339,97.1696,5719.1700,0.0000,0.0000,Pass
W4,2444,32,143.6850,6.4666,85.6518,97.9266,5761.8600,0.0000,0.0000,Pass
W4,2444,33,144.1350,6.4688,85.9465,97.8910,5801.5800,0.0000,0.0000,Pass
W4,2444,34,144.4360,6.4701,85.9860,97.9716,5806.9200,0.0000,0.0000,Pass
W4,2444,35,144.5870,6.4705,85.7927,98.5437,5780.8300,0.0000,0.0000,Pass
W4,2444,36,144.7370,6.4710,86.3758,98.1580,5859.6900,0.0000,0.0000,Pass
W4,2444,37,145.1890,6.4729,86.9421,97.5618,5936.7700,0.0000,0.0000,Pass
W4,2444,38,145.3400,6.4736,87.1892,97.2070,5970.5600,0.0000,0.0000,Pass
W4,2444,41,142.7840,6.4635,84.9793,97.0927,5671.7400,0.0000,0.0000,Pass
W4,2444,42,143.0840,6.4644,85.5945,97.6603,5754.1500,0.0000,0.0000,Pass
W4,2444,43,143.2340,6.4648,85.1124,97.8884,5689.5200,0.0000,0.0000,Pass
W4,2444,44,143.3840,6.4659,85.8455,97.3744,5787.9500,0.0000,0.0000,Pass
W4,2444,45,143.5340,6.4663,85.5503,98.0098,5748.2200,0.0000,0.0000,Pass
W4,2444,46,143.8350,6.4672,85.5636,97.7337,5750.0000,0.0000,0.0000,Pass
W4,2444,47,143.9850,6.4675,85.6694,97.5849,5764.2300,0.0000,0.0000,Pass
W4,2444,48,144.2860,6.4694,85.5062,98.0891,5742.2900,0.0000,0.0000,Pass
W4,2444,49,144.8870,6.4715,86.5025,98.4284,5876.8800,0.0000,0.0000,Pass
W4,2444,50,145.0380,6.4722,86.6159,98.4360,5892.3000,0.0000,0.0000,Pass
W4,2444,60,142.7850,6.3132,84.9126,97.4246,5662.8400,0.0000,0.0000,Pass
W4,2444,61,142.9350,6.3134,84.8771,97.1453,5658.1000,0.0000,0.0000,Pass
W4,2444,62,143.2340,6.3144,85.0636,97.9169,5683.0000,0.0000,0.0000,Pass
W4,2444,63,143.3850,6.3149,85.0725,97.9891,5684.1900,0.0000,0.0000,Pass
W4,2444,64,143.5350,6.3155,85.1568,98.4317,5695.4500,0.0000,0.0000,Pass
W4,2444,65,143.9860,6.3171,85.6606,97.8020,5763.0400,0.0000,0.0000,Pass
W4,2444,66,144.1360,6.3182,85.3693,98.5596,5723.9100,0.0000,0.0000,Pass
W4,2444,67,144.2860,6.3189,85.5724,98.5572,5751.1900,0.0000,0.0000,Pass
W4,2444,68,144.4360,6.3192,85.8542,98.6215,5789.1300,0.0000,0.0000,Pass
W4,2444,69,144.5870,6.3198,85.9421,98.4082,5800.9900,0.0000,0.0000,Pass
W4,2444,70,144.7370,6.3205,85.8718,98.2758,5791.5000,0.0000,0.0000,Pass
W4,2444,71,144.8880,6.3210,86.4676,98.6555,5872.1400,0.0000,0.0000,Pass
W4,2444,72,145.3400,6.3227,87.4701,98.0873,6009.1000,0.0000,0.0000,Pass
W4,2444,77,143.0840,6.3139,84.9926,96.9072,5673.5100,0.0000,0.0000,Pass
W4,2444,78,143.6850,6.3159,85.1745,98.0258,5697.8200,0.0000,0.0000,Pass
W4,2444,79,143.8360,6.3166,85.1878,97.2403,5699.6000,0.0000,0.0000,Pass
W4,2444,80,145.0390,6.3216,86.4632,97.8598,5871.5400,0.0000,0.0000,Pass
W4,2444,81,145.1890,6.3222,87.0636,97.8846,5953.3700,0.0000,0.0000,Pass
W4,2444,85,145.0390,6.1712,86.3671,97.6388,5858.5000,0.0000,0.0000,Pass
W4,2444,90,142.7850,6.1629,84.9171,97.4886,5663.4400,0.0000,0.0000,Pass
W4,2444,91,142.9360,6.1638,85.2011,98.1125,5701.3800,0.0000,0.0000,Pass
W4,2444,92,143.0850,6.1642,85.1701,96.9726,5697.2300,0.0000,0.0000,Pass
W4,2444,93,143.2350,6.1645,85.2896,98.5030,5713.2400,0.0000,0.0000,Pass
W4,2444,94,143.3850,6.1647,84.9615,97.5089,5669.3600,0.0000,0.0000,Pass
W4,2444,95,143.5350,6.1656,85.2099,97.9237,5702.5700,0.0000,0.0000,Pass
W4,2444,96,143.6850,6.1659,85.2232,98.5533,5704.3500,0.0000,0.0000,Pass
W4,2444,97,143.8350,6.1664,85.2277,98.6658,5704.9400,0.0000,0.0000,Pass
W4,2444,98,143.9860,6.1670,85.7443,98.9018,5774.3100,0.0000,0.0000,Pass
W4,2444,99,144.1360,6.1678,85.4356,98.3814,5732.8100,0.0000,0.0000,Pass
W4,2444,100,144.2860,6.1683,85.6826,99.1173,5766.0100,0.0000,0.0000,Pass
W4,2444,101,144.4370,6.1688,85.8147,98.5517,5783.8000,0.0000,0.0000,Pass
W4,2444,102,144.5880,6.1696,85.6165,99.8915,5757.1100,0.0000,0.0000,Pass
W4,2444,103,144.7380,6.1700,86.2315,98.9473,5840.1200,0.0000,0.0000,Pass
W4,2444,104,144.8880,6.1703,86.2665,98.7147,5844.8600,0.0000,0.0000,Pass
W4,2444,105,145.1900,6.1714,86.6986,98.8063,5903.5600,0.0000,0.0000,Pass
W4,2444,106,145.3400,6.1718,86.9898,97.5117,5943.2900,0.0000,0.0000,Pass
W4,2444,115,142.7860,6.0126,85.0503,96.9202,5681.2200,0.0000,0.0000,Pass
W4,2444,116,142.9350,6.0130,85.3118,98.3317,5716.2000,0.0000,0.0000,Pass
W4,2444,117,143.0850,6.0138,85.4841,98.3676,5739.3300,0.0000,0.0000,Pass
W4,2444,118,143.2350,6.0138,85.7090,98.2481,5769.5700,0.0000,0.0000,Pass
W4,2444,119,143.5350,6.0152,85.3693,98.2974,5723.9100,0.0000,0.0000,Pass
W4,2444,120,143.6860,6.0157,85.5636,99.2610,5750.0000,0.0000,0.0000,Pass
W4,2444,121,144.1370,6.0178,85.8542,98.9961,5789.1300,0.0000,0.0000,Pass
W4,2444,122,144.2860,6.0187,86.1921,99.2749,5834.7900,0.0000,0.0000,Pass
W4,2444,123,144.5880,6.0190,86.2403,98.6889,5841.3100,0.0000,0.0000,Pass
W4,2444,124,144.7380,6.0195,86.1746,98.9797,5832.4100,0.0000,0.0000,Pass
W4,2444,125,144.8890,6.0201,86.4501,98.9568,5869.7700,0.0000,0.0000,Pass
W4,2444,129,143.3850,6.0146,85.6562,98.2606,5762.4500,0.0000,0.0000,Pass
W4,2444,130,143.8360,6.0159,85.9246,98.9057,5798.6200,0.0000,0.0000,Pass
W4,2444,131,143.9860,6.0164,85.9641,99.7737,5803.9500,0.0000,0.0000,Pass
W4,2444,132,144.4370,6.0185,86.1439,99.5800,5828.2600,0.0000,0.0000,Pass
W4,2444,133,145.0400,6.0203,87.0375,98.6504,5949.8100,0.0000,0.0000,Pass
W4,2444,134,145.1900,6.0210,86.8856,98.6495,5929.0600,0.0000,0.0000,Pass
W4,2444,135,145.3410,6.0216,87.3233,97.8538,5988.9400,0.0000,0.0000,Pass
W4,2444,159,143.1630,5.6053,84.9882,99.5424,5672.9200,0.0000,0.0000,Pass
W4,2444,160,144.1520,5.6091,85.7927,99.4422,5780.8300,0.0000,0.0000,Pass
W4,2444,161,144.6470,5.6106,86.3846,98.5164,5860.8700,0.0000,0.0000,Pass
W4,2444,162,143.3270,5.6057,84.9837,98.7432,5672.3300,0.0000,0.0000,Pass
W4,2444,163,143.4930,5.6061,85.5636,99.4337,5750.0000,0.0000,0.0000,Pass
W4,2444,164,143.6570,5.6064,85.6033,99.7593,5755.3400,0.0000,0.0000,Pass
W4,2444,165,143.8220,5.6071,85.4444,99.0175,5733.9900,0.0000,0.0000,Pass
W4,2444,166,143.9870,5.6076,85.7795,99.9378,5779.0500,0.0000,0.0000,Pass
W4,2444,167,144.3170,5.6095,85.6518,99.5584,5761.8600,0.0000,0.0000,Pass
W4,2444,168,144.4820,5.6105,86.0124,99.5847,5810.4800,0.0000,0.0000,Pass
W4,2444,169,144.8120,5.6113,86.8378,99.4483,5922.5400,0.0000,0.0000,Pass
W4,2444,170,144.9780,5.6119,87.2973,99.3059,5985.3800,0.0000,0.0000,Pass
W4,2444,171,145.1430,5.6124,86.9855,98.7376,5942.6900,0.0000,0.0000,Pass
W4,2444,182,142.9990,5.4397,85.5724,99.5208,5751.1900,0.0000,0.0000,Pass
W4,2444,183,143.1630,5.4403,85.1257,98.6540,5691.3000,0.0000,0.0000,Pass
W4,2444,184,143.3280,5.4406,85.4532,99.5741,5735.1800,0.0000,0.0000,Pass
W4,2444,185,143.4930,5.4412,85.7310,99.5268,5772.5300,0.0000,0.0000,Pass
W4,2444,186,143.6580,5.4420,85.0326,97.7077,5678.8500,0.0000,0.0000,Pass
W4,2444,187,143.8230,5.4424,85.1701,99.4280,5697.2300,0.0000,0.0000,Pass
W4,2444,188,143.9880,5.4431,85.3958,99.7905,5727.4700,0.0000,0.0000,Pass
W4,2444,189,144.1520,5.4440,85.3162,99.7774,5716.8000,0.0000,0.0000,Pass
W4,2444,190,144.3180,5.4446,84.7925,99.6669,5646.8300,0.0000,0.0000,Pass
W4,2444,191,144.4830,5.4451,85.1656,99.8247,5696.6400,0.0000,0.0000,Pass
W4,2444,192,144.6470,5.4455,85.4223,99.7491,5731.0300,0.0000,0.0000,Pass
W4,2444,193,144.8130,5.4460,85.8982,99.0165,5795.0600,0.0000,0.0000,Pass
W4,2444,194,145.1440,5.4469,86.4457,98.8499,5869.1700,0.0000,0.0000,Pass
W4,2444,195,144.9780,5.4460,86.5330,99.4854,5881.0300,0.0000,0.0000,Pass
W4,2444,206,142.9990,5.2745,85.2719,99.1961,5710.8700,0.0000,0.0000,Pass
W4,2444,207,143.1640,5.2752,85.2055,98.7175,5701.9700,0.0000,0.0000,Pass
W4,2444,208,143.3290,5.2755,85.2188,99.5218,5703.7500,0.0000,0.0000,Pass
W4,2444,209,143.8230,5.2772,85.4797,99.7141,5738.7300,0.0000,0.0000,Pass
W4,2444,210,144.1530,5.2790,85.4267,99.5161,5731.6200,0.0000,0.0000,Pass
W4,2444,211,144.6480,5.2805,85.9026,99.5846,5795.6500,0.0000,0.0000,Pass
W4,2444,212,144.8130,5.2807,87.0766,99.2690,5955.1400,0.0000,0.0000,Pass
W4,2444,213,144.9790,5.2807,87.7416,99.4087,6046.4500,0.0000,0.0000,Pass
W4,2444,214,143.4930,5.2759,85.5724,99.4777,5751.1900,0.0000,0.0000,Pass
W4,2444,215,143.6580,5.2768,85.0237,99.3046,5677.6700,0.0000,0.0000,Pass
W4,2444,216,143.9880,5.2778,85.4311,99.5171,5732.2100,0.0000,0.0000,Pass
W4,2444,217,144.3180,5.2795,85.2587,99.5908,5709.0900,0.0000,0.0000,Pass
W4,2444,218,144.4830,5.2799,85.6385,99.6834,5760.0800,0.0000,0.0000,Pass
W4,2444,219,145.1440,5.2819,88.9549,97.7708,6214.8400,0.0000,0.0000,Pass
W4,2444,233,144.3190,5.1143,86.0299,99.0494,5812.8500,0.0000,0.0000,Pass
W4,2444,239,143.0000,5.1101,85.2631,99.3783,5709.6800,0.0000,0.0000,Pass
W4,2444,240,143.1640,5.1108,85.0104,99.5486,5675.8900,0.0000,0.0000,Pass
W4,2444,241,143.3290,5.1114,85.3604,99.7104,5722.7300,0.0000,0.0000,Pass
W4,2444,242,143.4940,5.1117,85.7355,99.5846,5773.1200,0.0000,0.0000,Pass
W4,2444,243,143.6590,5.1124,85.0015,98.6976,5674.7000,0.0000,0.0000,Pass
W4,2444,244,143.8240,5.1129,85.0769,99.7239,5684.7800,0.0000,0.0000,Pass
W4,2444,245,144.1530,5.1146,85.0237,99.2528,5677.6700,0.0000,0.0000,Pass
W4,2444,246,144.4840,5.1151,87.8276,99.3036,6058.3100,0.0000,0.0000,Pass
W4,2444,247,144.6490,5.1158,88.2092,99.0943,6111.0800,0.0000,0.0000,Pass
W4,2444,248,144.8140,5.1157,89.2557,98.8103,6256.9300,0.0000,0.0000,Pass
W4,2444,249,144.9790,5.1163,90.9025,98.2771,6489.9500,0.0000,0.0000,Pass
W4,2444,250,145.1450,5.1171,91.5644,98.1162,6584.8100,0.0000,0.0000,Pass
W4,2444,251,143.9890,5.1133,85.0503,99.4368,5681.2200,0.0000,0.0000,Pass
W4,2444,262,143.0000,4.9452,85.0814,99.3023,5685.3700,0.0000,0.0000,Pass
W4,2444,263,143.3300,4.9459,85.0903,99.9728,5686.5600,0.0000,0.0000,Pass
W4,2444,264,143.4950,4.9463,85.4002,99.4123,5728.0600,0.0000,0.0000,Pass
W4,2444,265,143.6600,4.9469,84.8504,99.2032,5654.5400,0.0000,0.0000,Pass
W4,2444,266,143.8240,4.9474,84.9793,99.7447,5671.7400,0.0000,0.0000,Pass
W4,2444,267,143.9900,4.9474,86.8335,99.3519,5921.9400,0.0000,0.0000,Pass
W4,2444,268,144.1540,4.9486,89.5175,98.4000,6293.6900,0.0000,0.0000,Pass
W4,2444,269,144.4840,4.9503,92.0701,98.5501,6657.7400,0.0000,0.0000,Pass
W4,2444,270,144.6490,4.9511,92.4914,98.7520,6718.8100,0.0000,0.0000,Pass
W4,2444,271,144.8140,4.9520,90.9523,98.8726,6497.0600,0.0000,0.0000,Pass
W4,2444,272,144.9800,4.9530,90.1310,99.5297,6380.2600,0.0000,0.0000,Pass
W4,2444,273,143.1650,4.9457,84.9482,99.5335,5667.5900,0.0000,0.0000,Pass
W4,2444,274,144.3190,4.9490,91.2133,98.6757,6534.4100,0.0000,0.0000,Pass
W4,2444,275,145.1450,4.9535,88.1322,98.7211,6100.4100,0.0000,0.0000,Pass
W4,2444,286,143.4950,4.7819,85.5812,99.8529,5752.3700,0.0000,0.0000,Pass
W4,2444,287,144.1540,4.7846,91.9141,98.6145,6635.2100,0.0000,0.0000,Pass
W4,2444,288,144.4840,4.7864,87.4788,98.9850,6010.2900,0.0000,0.0000,Pass
W4,2444,289,143.0010,4.7805,85.5989,99.0558,5754.7400,0.0000,0.0000,Pass
W4,2444,290,143.1660,4.7809,85.5283,99.2796,5745.2600,0.0000,0.0000,Pass
W4,2444,291,143.3300,4.7815,85.4444,99.2226,5733.9900,0.0000,0.0000,Pass
W4,2444,292,143.6600,4.7817,86.5112,99.1201,5878.0700,0.0000,0.0000,Pass
W4,2444,293,143.8250,4.7824,88.5210,98.2392,6154.3600,0.0000,0.0000,Pass
W4,2444,294,143.9900,4.7829,91.2878,99.7351,6545.0900,0.0000,0.0000,Pass
W4,2444,295,144.3190,4.7857,90.0849,99.6216,6373.7400,0.0000,0.0000,Pass
W4,2444,296,144.6500,4.7862,85.6782,99.1036,5765.4200,0.0000,0.0000,Pass
W4,2444,297,144.8150,4.7865,85.0991,99.0713,5687.7400,0.0000,0.0000,Pass
W4,2444,298,144.9800,4.7869,84.8593,99.3239,5655.7300,0.0000,0.0000,Pass
W4,2444,299,145.1460,4.7873,84.5607,99.0041,5616.0000,0.0000,0.0000,Pass
W4,2444,310,143.0020,4.6153,84.9704,98.3875,5670.5500,0.0000,0.0000,Pass
W4,2444,311,143.1660,4.6159,84.9793,99.8549,5671.7400,0.0000,0.0000,Pass
W4,2444,312,143.3300,4.6155,85.5195,99.8792,5744.0700,0.0000,0.0000,Pass
W4,2444,313,143.4960,4.6162,87.4960,98.5695,6012.6600,0.0000,0.0000,Pass
W4,2444,314,143.6610,4.6161,89.3402,99.6940,6268.7900,0.0000,0.0000,Pass
W4,2444,315,143.8250,4.6174,92.7196,99.1722,6752.0100,0.0000,0.0000,Pass
W4,2444,316,144.1540,4.6199,87.5176,98.5969,6015.6200,0.0000,0.0000,Pass
W4,2444,317,144.3200,4.6203,84.6277,98.7523,5624.9000,0.0000,0.0000,Pass
W4,2444,318,144.4850,4.6204,84.6901,99.6554,5633.2000,0.0000,0.0000,Pass
W4,2444,319,144.6500,4.6205,84.6143,96.7148,5623.1200,0.0000,0.0000,Pass
W4,2444,320,144.8160,4.6213,85.2808,98.8726,5712.0500,0.0000,0.0000,Pass
W4,2444,321,144.9810,4.6218,85.2675,99.1118,5710.2700,0.0000,0.0000,Pass
W4,2444,322,145.1460,4.6224,85.8894,98.4856,5793.8700,0.0000,0.0000,Pass
W4,2444,323,143.9900,4.6192,90.5613,99.8760,6441.3300,0.0000,0.0000,Pass
W4,2444,334,143.0020,4.4502,86.2096,98.6310,5837.1600,0.0000,0.0000,Pass
W4,2444,335,143.1670,4.4506,85.6562,99.0834,5762.4500,0.0000,0.0000,Pass
W4,2444,336,143.3310,4.4515,88.2477,99.1551,6116.4200,0.0000,0.0000,Pass
W4,2444,337,143.4970,4.4511,89.6649,98.8495,6314.4500,0.0500,0.0500,Pass
W4,2444,338,143.6610,4.4521,93.7842,96.8006,6907.9400,0.0000,0.0000,Pass
W4,2444,339,144.1550,4.4541,84.9837,98.6999,5672.3300,0.0000,0.0000,Pass
W4,2444,340,144.3210,4.4546,84.6366,98.8890,5626.0800,0.0000,0.0000,Pass
W4,2444,341,144.4860,4.4551,84.4088,98.7826,5595.8400,0.0000,0.0000,Pass
W4,2444,342,144.6510,4.4553,85.3781,98.3122,5725.1000,0.0000,0.0000,Pass
W4,2444,343,144.8160,4.4557,85.7443,98.4712,5774.3100,0.0000,0.0000,Pass
W4,2444,344,144.9810,4.4555,87.1199,98.2974,5961.0700,0.0000,0.0000,Pass
W4,2444,345,143.8250,4.4539,88.8912,99.6238,6205.9400,0.0000,0.0000,Pass
W4,2444,346,143.9910,4.4533,84.9748,98.7816,5671.1400,0.0000,0.0000,Pass
W4,2444,347,145.1470,4.4564,86.5897,97.8922,5888.7400,0.0000,0.0000,Pass
W4,2444,370,142.7920,4.0586,85.9465,98.8335,5801.5800,0.0000,0.0000,Pass
W4,2444,371,143.8430,4.0621,84.6500,98.8943,5627.8600,0.0000,0.0000,Pass
W4,2444,372,144.1430,4.0632,87.5521,97.4343,6020.3600,0.0000,0.0000,Pass
W4,2444,373,144.2930,4.0642,87.4226,99.1992,6002.5800,0.0000,0.0000,Pass
W4,2444,374,144.7450,4.0655,84.1266,97.2151,5558.4900,0.0000,0.0000,Pass
W4,2444,378,142.9420,4.0599,88.6233,97.0159,6168.5900,0.0000,0.0000,Pass
W4,2444,379,143.0910,4.0602,87.4356,98.0381,6004.3600,0.0000,0.0000,Pass
W4,2444,380,143.2460,4.0586,94.5178,94.6285,7016.4500,0.0000,0.0000,Pass
W4,2444,381,143.3900,4.0628,95.1705,98.1123,7113.6800,0.0000,0.0000,Pass
W4,2444,382,143.5420,4.0617,84.7124,98.6247,5636.1600,0.0000,0.0000,Pass
W4,2444,383,143.6920,4.0617,84.0593,97.9907,5549.6000,0.0000,0.0000,Pass
W4,2444,384,143.9930,4.0622,85.9202,98.3718,5798.0200,0.0000,0.0000,Pass
W4,2444,385,144.4430,4.0648,86.3758,98.3057,5859.6900,0.0000,0.0000,Pass
W4,2444,386,144.5940,4.0650,84.5250,98.4520,5611.2600,0.0000,0.0000,Pass
W4,2444,387,144.8960,4.0661,84.1625,99.0808,5563.2300,0.0000,0.0000,Pass
W4,2444,388,145.0460,4.0663,84.2701,97.5092,5577.4600,0.0000,0.0000,Pass
W4,2444,389,145.1970,4.0665,84.0099,97.7207,5543.0800,0.0000,0.0000,Pass
W4,2444,390,145.3480,4.0669,84.2701,95.9639,5577.4600,0.0000,0.0000,Pass
W4,2444,397,142.9420,3.9095,86.3452,97.2632,5855.5400,0.0000,0.0000,Pass
W4,2444,398,144.5950,3.9140,84.3104,98.0401,5582.8000,0.0000,0.0000,Pass
W4,2444,403,142.7920,3.9092,87.9221,96.6785,6071.3500,0.0000,0.0000,Pass
W4,2444,404,143.0940,3.9086,88.1621,99.0515,6104.5600,0.0000,0.0000,Pass
W4,2444,405,143.2410,3.9110,96.0705,96.0796,7248.8700,0.0000,0.0000,Pass
W4,2444,406,143.3910,3.9107,85.5415,98.8563,5747.0400,0.0000,0.0000,Pass
W4,2444,407,143.5420,3.9105,83.7038,98.1170,5502.7600,0.0000,0.0000,Pass
W4,2444,408,143.6930,3.9110,83.9739,97.7433,5538.3300,0.0000,0.0000,Pass
W4,2444,409,143.8430,3.9113,85.2099,98.9521,5702.5700,0.0000,0.0000,Pass
W4,2444,410,143.9930,3.9117,87.5176,98.6091,6015.6200,0.0000,0.0000,Pass
W4,2444,411,144.1430,3.9134,86.3409,97.4432,5854.9400,0.0000,0.0000,Pass
W4,2444,412,144.2940,3.9137,84.4848,97.6515,5605.9200,0.0000,0.0000,Pass
W4,2444,413,144.4440,3.9136,83.8570,98.2289,5522.9200,0.0000,0.0000,Pass
W4,2444,414,144.7450,3.9143,84.9615,98.2131,5669.3600,0.0000,0.0000,Pass
W4,2444,415,144.8960,3.9143,85.8455,97.8879,5787.9500,0.0000,0.0000,Pass
W4,2444,416,145.0460,3.9146,86.7726,97.1968,5913.6400,0.0000,0.0000,Pass
W4,2444,417,145.1970,3.9150,86.6463,97.6737,5896.4500,0.0000,0.0000,Pass
W4,2444,419,145.3480,3.9149,86.7943,98.6580,5916.6100,0.0000,0.0000,Pass
W4,2444,424,144.1440,3.7629,84.3641,97.5526,5589.9200,0.0000,0.0000,Pass
W4,2444,427,142.9430,3.7592,85.7134,98.2875,5770.1600,0.0000,0.0000,Pass
W4,2444,428,143.5430,3.7607,84.3596,97.5603,5589.3200,0.0000,0.0000,Pass
W4,2444,429,143.8430,3.7615,87.9907,97.5516,6080.8400,0.0000,0.0000,Pass
W4,2444,430,144.2940,3.7627,84.2701,97.5205,5577.4600,0.0000,0.0000,Pass
W4,2444,431,144.4450,3.7629,85.8542,97.4753,5789.1300,0.0000,0.0000,Pass
W4,2444,432,144.5960,3.7634,87.5822,98.2356,6024.5100,0.0000,0.0000,Pass
W4,2444,433,144.7460,3.7641,88.0336,98.7318,6086.7700,0.0000,0.0000,Pass
W4,2444,434,144.8960,3.7650,88.2990,97.5999,6123.5300,0.0000,0.0000,Pass
W4,2444,435,145.1980,3.7660,89.2091,97.2301,6250.4100,0.0000,0.0000,Pass
W4,2444,437,142.7920,3.7592,86.6420,96.7673,5895.8500,0.0000,0.0000,Pass
W4,2444,438,143.0930,3.7592,92.2871,96.9196,6689.1600,0.0000,0.0000,Pass
W4,2444,439,143.2410,3.7609,89.1118,97.4630,6236.7800,0.0000,0.0000,Pass
W4,2444,440,143.3930,3.7603,84.3059,97.4383,5582.2100,0.0000,0.0000,Pass
W4,2444,441,143.6940,3.7605,85.8147,97.4422,5783.8000,0.0000,0.0000,Pass
W4,2444,442,143.9930,3.7622,85.4090,97.3716,5729.2500,0.0000,0.0000,Pass
W4,2444,443,145.0470,3.7653,88.3418,97.0667,6129.4600,0.0000,0.0000,Pass
W4,2444,444,145.3480,3.7655,90.0682,97.1148,6371.3600,0.0000,0.0000,Pass
W4,2444,451,142.9440,3.6086,88.9295,96.3430,6211.2800,0.0000,0.0000,Pass
W4,2444,452,144.4450,3.6134,88.8828,98.1371,6204.7600,0.0000,0.0000,Pass
