Repository: kimminkuy70-coder/Parameter

# 실험데이터 (X-ray Void 검사 DOE)

4개 실험 데이터셋을 압축 해제해 정리한 폴더입니다. 각 폴더 하위는 장비 원본 결과(CSV·이미지·DIEMap 등)입니다.

## 폴더 구성

| 폴더 | 내용 | 파라미터 출처 |
|------|------|---------------|
| `공정모델링_DOE_2anchor_3anchor_Fmin32_측정직경모델/` | 26µm·86µm 2-anchor DOE (D26-xx, D86-xx) | **내장 엑셀** `*.xlsx` (실험별 kV·R·F·W) |
| `공정모델링_실험런시트_43런/` | 43런 핵심판 실행분 (kV1~4, R1~6, F32/F64, W4/W6) | **내장 엑셀** `*.xlsx` (Phase1~4 시트) |
| `TEST/` | kV·W 스윕 (TEST1~6) | **폴더명에 이미 표기** (예: `TEST_60_4` = 60kV·4W) |
| `TB500M_T_TEST_RUN/` | TB500M RUN01~13 + BUMPSIZE1/2 | **폴더명 추가함** (아래 매핑, 기존 브랜치 RunID 대조) |

## 파라미터 참조 방법

- **DOE / 43런**: 각 폴더 안의 엑셀 시트에 실험(Global_Run_ID / Run)별 파라미터가 적혀 있습니다.
  - 예: `D26-01`=60kV·R0.5·F64·W4(Center), `D26-06`=60kV·R0.35·F128·W4 등.
  - `D26-01_03` 폴더는 **1~3번 실험(Center 3반복)을 한 번에 진행**한 것이라 결과 폴더가 `17-1/17-2/17-3` 3개입니다. `D86-01_03`도 동일.
- **TEST**: 폴더명 `TEST_(kV)_(W)` 형식으로 파라미터가 이미 들어 있어 그대로 두었습니다.
- **TB500M**: 원본은 `TB500M_T_TEST_RUN1` 처럼 파라미터가 없어, **기존 브랜치 결과 파일과 RunID(파일명 `_NNNN`)를 대조**해 파라미터를 폴더명에 추가했습니다.

## TB500M 폴더명 매핑 (RunID 대조)

| 원본 | RunID | 새 폴더명 |
|------|-------|-----------|
| RUN1 | 3535 | RUN01_60kV_4.0W_PASS |
| RUN2 | 3534 | RUN02_55kV_3.5W_FAIL |
| RUN3 | 3536 | RUN03_65kV_4.5W_FAIL |
| RUN4 | 3537 | RUN04_55kV_4.5W_FAIL |
| RUN5 | 3538 | RUN05_65kV_3.5W_FAIL |
| RUN6 | 3539 | RUN06_60kV_4.0W_PASS |
| RUN7 | 3540 | RUN07_55kV_4.0W_FAIL |
| RUN8 | 3541 | RUN08_65kV_4.0W_FAIL |
| RUN9 | 3542 | RUN09_60kV_3.5W_PASS |
| RUN10 | 3543 | RUN10_60kV_4.5W_PASS |
| RUN12 | 3544 | RUN12_62.5kV_4.0W_PASS |
| RUN13 | 3563 | RUN13 (기존 브랜치에 없어 **파라미터 미상**) |
| BUMPSIZE1 | 3529 | BUMPSIZE1_60kV_4.0W |
| BUMPSIZE2 | 3530 | BUMPSIZE2_60kV_4.0W |

- RUN11은 원본·브랜치 모두 없습니다.
- `RUN01`에는 `RUN1/`, `RUN1_1/` (반복 측정) 두 하위가 있습니다.
- **RUN13(3563)**은 기존 브랜치에 대응 폴더가 없어 파라미터를 확정하지 못했습니다 — 원하시면 알려주세요.

File: 실험데이터/공정모델링_실험런시트_43런/kV2/26um/17-1/XRA_VOID_3675.csv
Test sample,DieID,ID,X position,Y position,Diameter (um),% Roundness,Area,% Overall Void,% Largest Void,Result
kV2,228,2757,6.7852,12.6493,8.9683,94.8998,63.1697,0.0000,0.0000,Pass
kV2,228,2770,6.3300,12.6402,9.0812,91.5321,64.7699,0.0000,0.0000,Pass
kV2,228,2771,0.0000,0.0000,0.0000,0.0000,0.0000,0.0000,0.0000,Pass
kV2,228,2772,6.5949,12.6420,8.8999,95.0819,62.2095,0.0000,0.0000,Pass
kV2,228,2773,7.0039,12.6437,9.2314,89.3149,66.9303,0.0000,0.0000,Pass
kV2,228,2846,7.0041,12.5814,9.1204,90.7258,65.3300,0.0000,0.0000,Pass
kV2,228,2856,6.3301,12.6059,8.9881,93.0282,63.4497,0.0000,0.0000,Pass
kV2,228,2857,6.5016,12.6104,8.9711,93.6277,63.2097,0.0000,0.0000,Pass
kV2,228,2858,6.5881,12.6107,8.9655,94.7285,63.1297,0.0000,0.0000,Pass
kV2,228,2919,0.0000,0.0000,0.0000,0.0000,0.0000,0.0000,0.0000,Pass
kV2,228,2940,6.3895,12.5599,9.0362,95.3425,64.1298,0.0000,0.0000,Pass
kV2,228,2941,6.4517,12.5601,8.9569,96.6995,63.0097,0.0000,0.0000,Pass
kV2,228,2942,0.0000,0.0000,0.0000,0.0000,0.0000,0.0000,0.0000,Pass
kV2,228,2943,6.7007,12.5612,8.9085,97.4387,62.3296,0.0000,0.0000,Pass
kV2,228,2944,0.0000,0.0000,0.0000,0.0000,0.0000,0.0000,0.0000,Pass
kV2,228,2945,6.9608,12.5622,9.0784,93.5075,64.7299,0.0000,0.0000,Pass
kV2,228,3049,0.0000,0.0000,0.0000,0.0000,0.0000,0.0000,0.0000,Pass
kV2,228,3050,0.0000,0.0000,0.0000,0.0000,0.0000,0.0000,0.0000,Pass
kV2,228,3051,0.0000,0.0000,0.0000,0.0000,0.0000,0.0000,0.0000,Pass
kV2,228,3052,0.0000,0.0000,0.0000,0.0000,0.0000,0.0000,0.0000,Pass
kV2,228,3053,6.8566,12.5307,8.9768,94.8944,63.2897,0.0000,0.0000,Pass
kV2,228,3054,6.9419,12.5189,9.0164,93.2967,63.8498,0.0000,0.0000,Pass
kV2,228,3118,0.0000,0.0000,0.0000,0.0000,0.0000,0.0000,0.0000,Pass
kV2,228,3124,0.0000,0.0000,0.0000,0.0000,0.0000,0.0000,0.0000,Pass
kV2,228,3132,6.3468,12.4972,8.9313,95.4518,62.6496,0.0000,0.0000,Pass
kV2,228,3133,6.7565,12.4807,9.0671,98.3012,64.5699,0.0000,0.0000,Pass
kV2,228,3134,6.8334,12.4810,8.8367,97.6034,61.3294,0.0000,0.0000,Pass
kV2,228,3200,6.3777,12.4854,8.8970,95.7241,62.1695,0.0000,0.0000,Pass
kV2,228,3221,6.3470,12.4310,8.9768,96.8604,63.2897,0.0000,0.0000,Pass
kV2,228,3222,6.7566,12.4658,9.0643,99.0450,64.5299,0.0000,0.0000,Pass
kV2,228,3223,6.8477,12.4422,8.9113,98.3383,62.3696,0.0000,0.0000,Pass
kV2,228,3287,7.0258,12.4430,9.0699,91.9962,64.6099,0.0000,0.0000,Pass
kV2,228,3301,6.3779,12.4231,8.9598,96.9541,63.0497,0.0000,0.0000,Pass
kV2,228,3302,6.4639,12.4076,9.0587,96.6017,64.4499,0.0000,0.0000,Pass
kV2,228,3303,6.6416,12.4084,8.9027,98.9743,62.2495,0.0000,0.0000,Pass
kV2,228,3304,6.7062,12.4119,8.8511,96.9046,61.5294,0.0000,0.0000,Pass
kV2,228,3305,6.8862,12.4185,8.8597,95.5866,61.6495,0.0000,0.0000,Pass
kV2,228,3306,6.9631,12.4187,9.0023,92.9905,63.6498,0.0000,0.0000,Pass
kV2,228,3411,6.3902,12.3731,8.9825,98.5434,63.3697,0.0000,0.0000,Pass
kV2,228,3412,6.4641,12.3597,8.9284,98.6557,62.6096,0.0000,0.0000,Pass
kV2,228,3413,6.6296,12.3637,8.7643,97.5207,60.3293,0.0000,0.0000,Pass
kV2,228,3414,6.7185,12.3608,8.9027,98.6669,62.2495,0.0000,0.0000,Pass
kV2,228,3415,6.8864,12.3706,8.9227,97.7586,62.5296,0.0000,0.0000,Pass
kV2,228,3416,6.9633,12.3709,9.0051,96.1342,63.6898,0.0000,0.0000,Pass
kV2,228,3484,0.0000,0.0000,0.0000,0.0000,0.0000,0.0000,0.0000,Pass
kV2,228,3504,6.3473,12.3526,8.8970,97.8649,62.1695,0.0000,0.0000,Pass
kV2,228,3505,6.5026,12.3359,8.9256,97.7180,62.5696,0.0000,0.0000,Pass
kV2,228,3506,6.5652,12.3451,8.9142,98.6086,62.4096,0.0000,0.0000,Pass
kV2,228,3507,6.9877,12.3380,9.0446,95.0343,64.2499,0.0000,0.0000,Pass
kV2,228,3565,6.3905,12.3109,8.9227,96.6657,62.5296,0.0000,0.0000,Pass
kV2,228,3586,6.3477,12.2883,8.8769,98.2116,61.8895,0.0000,0.0000,Pass
kV2,228,3587,6.5027,12.2881,8.9370,97.4019,62.7296,0.0000,0.0000,Pass
kV2,228,3588,6.5795,12.2884,8.8856,99.5336,62.0095,0.0000,0.0000,Pass
kV2,228,3589,6.9879,12.2903,9.0362,95.1265,64.1298,0.0000,0.0000,Pass
kV2,228,3658,0.0000,0.0000,0.0000,0.0000,0.0000,0.0000,0.0000,Pass
kV2,228,3672,0.0000,0.0000,0.0000,0.0000,0.0000,0.0000,0.0000,Pass
kV2,228,3673,6.4645,12.2640,9.0051,98.3387,63.6898,0.0000,0.0000,Pass
kV2,228,3674,0.0000,0.0000,0.0000,0.0000,0.0000,0.0000,0.0000,Pass
kV2,228,3675,6.7190,12.2652,8.9398,98.6669,62.7696,0.0000,0.0000,Pass
kV2,228,3676,6.8726,12.2658,8.9113,96.0624,62.3696,0.0000,0.0000,Pass
kV2,228,3677,6.9637,12.2752,8.9598,95.1428,63.0497,0.0000,0.0000,Pass
kV2,228,3780,6.3787,12.2365,8.8769,97.3796,61.8895,0.0000,0.0000,Pass
kV2,228,3781,6.4647,12.2162,8.9598,99.5186,63.0497,0.0000,0.0000,Pass
kV2,228,3782,6.6181,12.2169,8.9398,98.7409,62.7696,0.0000,0.0000,Pass
kV2,228,3783,6.7070,12.2205,8.9227,99.2025,62.5296,0.0000,0.0000,Pass
kV2,228,3784,6.8869,12.2270,8.8999,96.0589,62.2095,0.0000,0.0000,Pass
kV2,228,3785,6.9498,12.2182,9.0559,93.7876,64.4099,0.0000,0.0000,Pass
kV2,228,3853,6.5537,12.1984,8.8798,98.3709,61.9295,0.0000,0.0000,Pass
kV2,228,3854,7.0268,12.2036,9.0587,91.7961,64.4499,0.0000,0.0000,Pass
kV2,228,3870,6.3481,12.1829,8.9142,96.6625,62.4096,0.0000,0.0000,Pass
kV2,228,3871,6.7576,12.1936,9.0249,97.1040,63.9698,0.0000,0.0000,Pass
kV2,228,3872,6.8345,12.1938,8.8856,95.7415,62.0095,0.0000,0.0000,Pass
kV2,228,3933,6.3790,12.1742,8.8511,96.0643,61.5294,0.0000,0.0000,Pass
kV2,228,3957,6.3483,12.1437,8.9569,97.2443,63.0097,0.0000,0.0000,Pass
kV2,228,3958,6.7579,12.1456,8.9598,96.0360,63.0497,0.0000,0.0000,Pass
kV2,228,3959,6.8347,12.1460,8.9541,96.1258,62.9697,0.0000,0.0000,Pass
kV2,228,4027,7.0271,12.1228,9.1176,91.4970,65.2900,0.0000,0.0000,Pass
kV2,228,4040,0.0000,0.0000,0.0000,0.0000,0.0000,0.0000,0.0000,Pass
kV2,228,4041,6.4652,12.1054,8.8712,95.4487,61.8095,0.0000,0.0000,Pass
kV2,228,4042,6.6185,12.1211,8.9768,97.7247,63.2897,0.0000,0.0000,Pass
kV2,228,4043,6.7075,12.1034,8.8424,94.9138,61.4094,0.0000,0.0000,Pass
kV2,228,4044,6.8875,12.0982,8.9711,94.9169,63.2097,0.0000,0.0000,Pass
kV2,228,4045,6.9501,12.1224,8.9768,93.4262,63.2897,0.0000,0.0000,Pass
kV2,228,4149,6.3916,12.0619,8.9995,94.4650,63.6098,0.0000,0.0000,Pass
kV2,228,4150,6.4654,12.0575,8.9056,95.0453,62.2896,0.0000,0.0000,Pass
kV2,228,4151,0.0000,0.0000,0.0000,0.0000,0.0000,0.0000,0.0000,Pass
kV2,228,4152,6.6955,12.0736,8.8597,96.1678,61.6495,0.0000,0.0000,Pass
kV2,228,4153,6.8735,12.0743,8.9711,92.9553,63.2097,0.0000,0.0000,Pass
kV2,228,4154,6.9646,12.0507,9.0924,92.2290,64.9300,0.0000,0.0000,Pass
kV2,228,4221,6.7846,12.0558,8.8884,94.4062,62.0495,0.0000,0.0000,Pass
kV2,228,4236,6.3487,12.0376,9.0051,93.7427,63.6898,0.0000,0.0000,Pass
kV2,228,4237,6.5038,12.0338,8.9427,94.5554,62.8096,0.0000,0.0000,Pass
kV2,228,4238,6.5806,12.0341,8.9284,94.6339,62.6096,0.0000,0.0000,Pass
kV2,228,4239,6.9890,12.0358,9.0868,89.6493,64.8499,0.0000,0.0000,Pass
kV2,228,4293,6.3918,11.9996,9.0418,93.4892,64.2099,0.0000,0.0000,Pass
kV2,228,4323,6.3489,11.9984,9.0980,93.3916,65.0100,0.0000,0.0000,Pass
kV2,228,4324,6.5041,11.9858,8.9683,94.7915,63.1697,0.0000,0.0000,Pass
kV2,228,4325,6.5808,11.9862,8.9683,93.6851,63.1697,0.0000,0.0000,Pass
kV2,228,4326,7.0155,11.9954,9.1510,89.9708,65.7701,0.0000,0.0000,Pass
kV2,228,4396,0.0000,0.0000,0.0000,0.0000,0.0000,0.0000,0.0000,Pass
kV2,228,4410,6.3919,11.9753,9.0390,91.9105,64.1699,0.0000,0.0000,Pass
kV2,228,4411,6.4658,11.9617,9.0051,93.2346,63.6898,0.0000,0.0000,Pass
kV2,228,4412,6.6314,11.9594,8.9199,91.9538,62.4896,0.0000,0.0000,Pass
kV2,228,4429,0.0000,0.0000,0.0000,0.0000,0.0000,0.0000,0.0000,Pass
kV2,228,4430,6.8740,11.9635,9.0531,91.6959,64.3699,0.0000,0.0000,Pass
kV2,228,4431,6.9509,11.9638,9.1982,90.6834,66.4502,0.0000,0.0000,Pass
kV2,228,4520,6.3909,11.8925,9.1343,90.9212,65.5301,0.0000,0.0000,Pass
kV2,228,4521,6.4598,11.9151,9.0080,90.0673,63.7298,0.0000,0.0000,Pass
kV2,228,4522,6.6473,11.9011,9.0559,91.2488,64.4099,0.0000,0.0000,Pass
kV2,228,4523,6.7241,11.9014,9.1204,90.6300,65.3300,0.0000,0.0000,Pass
kV2,228,4524,6.8880,11.9054,9.1315,89.9490,65.4901,0.0000,0.0000,Pass
kV2,228,4525,6.9496,11.9118,9.1566,88.1936,65.8501,0.0000,0.0000,Pass
kV2,228,4599,6.5445,11.8798,9.0699,92.1342,64.6099,0.0000,0.0000,Pass
kV2,228,4600,7.0423,11.8789,9.2864,87.7253,67.7304,0.0000,0.0000,Pass
kV2,228,4610,6.3217,11.8801,9.1982,89.2108,66.4502,0.0000,0.0000,Pass
kV2,228,4621,6.7485,11.8866,9.0531,91.4739,64.3699,0.0000,0.0000,Pass
kV2,228,4622,6.8395,11.8778,9.2120,90.4879,66.6502,0.0000,0.0000,Pass
kV2,228,4653,6.3789,11.8610,9.1927,88.5215,66.3702,0.0000,0.0000,Pass
kV2,228,4690,6.3319,11.8459,9.1982,88.8325,66.4502,0.0000,0.0000,Pass
kV2,228,4691,6.7487,11.8387,9.1259,90.1790,65.4100,0.0000,0.0000,Pass
kV2,228,4692,6.8255,11.8389,9.2836,88.5475,67.6904,0.0000,0.0000,Pass
kV2,228,4762,6.5326,11.8287,9.1594,89.4826,65.8901,0.0000,0.0000,Pass
kV2,228,4763,0.0000,0.0000,0.0000,0.0000,0.0000,0.0000,0.0000,Pass
kV2,228,4786,0.0000,0.0000,0.0000,0.0000,0.0000,0.0000,0.0000,Pass
kV2,228,4787,6.4681,11.8103,9.1259,89.3796,65.4100,0.0000,0.0000,Pass
kV2,228,4788,6.6479,11.7904,9.1371,87.9780,65.5701,0.0000,0.0000,Pass
kV2,228,4789,6.6985,11.7847,9.1705,88.9327,66.0501,0.0000,0.0000,Pass
kV2,228,4790,6.8641,11.8152,9.2341,87.6260,66.9703,0.0000,0.0000,Pass
kV2,228,4791,6.9410,11.7824,9.2589,84.7509,67.3303,0.0000,0.0000,Pass
kV2,242,2757,-135.4990,-3.4382,9.0474,91.7183,64.2899,0.0000,0.0000,Pass
kV2,242,2770,-135.9400,-3.4474,9.0334,90.4773,64.0898,0.0000,0.0000,Pass
kV2,242,2771,-135.7690,-3.4492,8.9938,91.8077,63.5297,0.0000,0.0000,Pass
kV2,242,2772,-135.7070,-3.4490,9.0108,93.5531,63.7698,0.0000,0.0000,Pass
kV2,242,2773,-135.2820,-3.4282,9.2699,87.4660,67.4904,0.0000,0.0000,Pass
kV2,242,2846,-135.2820,-3.4901,9.2314,88.5560,66.9303,0.0000,0.0000,Pass
kV2,242,2856,-135.9520,-3.4936,9.0924,90.8692,64.9300,0.0000,0.0000,Pass
kV2,242,2857,0.0000,0.0000,0.0000,0.0000,0.0000,0.0000,0.0000,Pass
kV2,242,2858,0.0000,0.0000,0.0000,0.0000,0.0000,0.0000,0.0000,Pass
kV2,242,2919,-135.4990,-3.4846,8.9598,92.1989,63.0497,0.0000,0.0000,Pass
kV2,242,2940,0.0000,0.0000,0.0000,0.0000,0.0000,0.0000,0.0000,Pass
kV2,242,2941,-135.8040,-3.5101,8.9341,93.5304,62.6896,0.0000,0.0000,Pass
kV2,242,2942,-135.6450,-3.5105,8.9484,94.3782,62.8897,0.0000,0.0000,Pass
kV2,242,2943,-135.5710,-3.5222,8.9796,94.2645,63.3297,0.0000,0.0000,Pass
kV2,242,2944,0.0000,0.0000,0.0000,0.0000,0.0000,0.0000,0.0000,Pass
kV2,242,2945,-135.3250,-3.5092,9.1120,90.2872,65.2100,0.0000,0.0000,Pass
kV2,242,3049,-135.8920,-3.5734,8.9711,95.6740,63.2097,0.0000,0.0000,Pass
kV2,242,3050,0.0000,0.0000,0.0000,0.0000,0.0000,0.0000,0.0000,Pass
kV2,242,3051,0.0000,0.0000,0.0000,0.0000,0.0000,0.0000,0.0000,Pass
kV2,242,3052,-135.5830,-3.5722,8.8827,95.2775,61.9695,0.0000,0.0000,Pass
kV2,242,3053,0.0000,0.0000,0.0000,0.0000,0.0000,0.0000,0.0000,Pass
kV2,242,3054,-135.3240,-3.5711,9.1315,89.8098,65.4901,0.0000,0.0000,Pass
kV2,242,3118,-135.2500,-3.5828,9.2369,89.5498,67.0103,0.0000,0.0000,Pass
kV2,242,3124,0.0000,0.0000,0.0000,0.0000,0.0000,0.0000,0.0000,Pass
kV2,242,3132,-135.9510,-3.5958,9.0023,93.3257,63.6498,0.0000,0.0000,Pass
kV2,242,3133,-135.5330,-3.5840,8.8999,95.8223,62.2095,0.0000,0.0000,Pass
kV2,242,3134,-135.4470,-3.5837,8.9598,94.6343,63.0497,0.0000,0.0000,Pass
kV2,242,3200,0.0000,0.0000,0.0000,0.0000,0.0000,0.0000,0.0000,Pass
kV2,242,3221,-135.9350,-3.6358,8.9085,94.4943,62.3296,0.0000,0.0000,Pass
kV2,242,3222,-135.5270,-3.6522,9.0164,97.2392,63.8498,0.0000,0.0000,Pass
kV2,242,3223,-135.4510,-3.6518,8.9027,97.0036,62.2495,0.0000,0.0000,Pass
kV2,242,3287,0.0000,0.0000,0.0000,0.0000,0.0000,0.0000,0.0000,Pass
kV2,242,3301,-135.9040,-3.6475,8.9541,95.9305,62.9697,0.0000,0.0000,Pass
kV2,242,3302,-135.8190,-3.6773,9.0277,97.2201,64.0098,0.0000,0.0000,Pass
kV2,242,3303,0.0000,0.0000,0.0000,0.0000,0.0000,0.0000,0.0000,Pass
kV2,242,3304,-135.5660,-3.6761,9.0277,98.7950,64.0098,0.0000,0.0000,Pass
kV2,242,3305,-135.3990,-3.6665,8.9256,95.9884,62.5696,0.0000,0.0000,Pass
kV2,242,3306,-135.3220,-3.6662,8.9626,93.9825,63.0897,0.0000,0.0000,Pass
kV2,242,3411,-135.9040,-3.7094,8.8884,96.8562,62.0495,0.0000,0.0000,Pass
kV2,242,3412,-135.8180,-3.7249,9.0080,98.0104,63.7298,0.0000,0.0000,Pass
kV2,242,3413,0.0000,0.0000,0.0000,0.0000,0.0000,0.0000,0.0000,Pass
kV2,242,3414,-135.5770,-3.7206,8.8741,98.7064,61.8495,0.0000,0.0000,Pass
kV2,242,3415,-135.3990,-3.7141,8.9370,95.2003,62.7296,0.0000,0.0000,Pass
kV2,242,3416,-135.3220,-3.7138,9.0418,93.2012,64.2099,0.0000,0.0000,Pass
kV2,242,3484,-135.4890,-3.7234,8.9626,98.6823,63.0897,0.0000,0.0000,Pass
kV2,242,3504,-135.9340,-3.7406,8.8511,95.9958,61.5294,0.0000,0.0000,Pass
kV2,242,3505,-135.7800,-3.7485,8.8884,98.3023,62.0495,0.0000,0.0000,Pass
kV2,242,3506,-135.7040,-3.7482,8.8252,98.1644,61.1694,0.0000,0.0000,Pass
kV2,242,3507,-135.2980,-3.7464,9.0615,92.1895,64.4899,0.0000,0.0000,Pass
kV2,242,3565,0.0000,0.0000,0.0000,0.0000,0.0000,0.0000,0.0000,Pass
kV2,242,3586,-135.9340,-3.7795,8.9199,98.0281,62.4896,0.0000,0.0000,Pass
kV2,242,3587,-135.7800,-3.7962,8.8769,98.4243,61.8895,0.0000,0.0000,Pass
kV2,242,3588,-135.7180,-3.7869,8.8769,98.1502,61.8895,0.0000,0.0000,Pass
kV2,242,3589,-135.2980,-3.7941,9.0868,91.8077,64.8499,0.0000,0.0000,Pass
kV2,242,3658,-135.5010,-3.7891,8.9256,97.1591,62.5696,0.0000,0.0000,Pass
kV2,242,3672,-135.8910,-3.8211,8.8941,96.4197,62.1295,0.0000,0.0000,Pass
kV2,242,3673,-135.8180,-3.8201,8.7818,98.0056,60.5693,0.0000,0.0000,Pass
kV2,242,3674,-135.6650,-3.8192,8.6855,97.9228,59.2491,0.0000,0.0000,Pass
kV2,242,3675,-135.5770,-3.8158,8.8540,99.0813,61.5695,0.0000,0.0000,Pass
kV2,242,3676,-135.3980,-3.8093,8.8999,93.4819,62.2095,0.0000,0.0000,Pass
kV2,242,3677,-135.3360,-3.8180,8.9541,90.7667,62.9697,0.0000,0.0000,Pass
kV2,242,3780,-135.8910,-3.8829,8.8884,97.6088,62.0495,0.0000,0.0000,Pass
kV2,242,3781,-135.8180,-3.8676,8.8856,99.6216,62.0095,0.0000,0.0000,Pass
kV2,242,3782,0.0000,0.0000,0.0000,0.0000,0.0000,0.0000,0.0000,Pass
kV2,242,3783,0.0000,0.0000,0.0000,0.0000,0.0000,0.0000,0.0000,Pass
kV2,242,3784,-135.4120,-3.8658,8.9966,96.4961,63.5698,0.0000,0.0000,Pass
kV2,242,3785,-135.3220,-3.8565,9.0080,92.8597,63.7298,0.0000,0.0000,Pass
kV2,242,3853,-135.7410,-3.8821,8.8540,98.0490,61.5695,0.0000,0.0000,Pass
kV2,242,3854,-135.2590,-3.8800,9.0615,93.4266,64.4899,0.0000,0.0000,Pass
kV2,242,3870,-135.9340,-3.9093,8.8540,96.6520,61.5695,0.0000,0.0000,Pass
kV2,242,3871,-135.5260,-3.9049,9.0023,98.6719,63.6498,0.0000,0.0000,Pass
kV2,242,3872,-135.4500,-3.8897,8.9313,94.1613,62.6496,0.0000,0.0000,Pass
kV2,242,3933,0.0000,0.0000,0.0000,0.0000,0.0000,0.0000,0.0000,Pass
kV2,242,3957,-135.9340,-3.9483,8.8999,95.2771,62.2095,0.0000,0.0000,Pass
kV2,242,3958,-135.5260,-3.9525,9.0193,96.2676,63.8898,0.0000,0.0000,Pass
kV2,242,3959,-135.4500,-3.9374,8.8970,95.9512,62.1695,0.0000,0.0000,Pass
kV2,242,4027,-135.2590,-3.9604,9.1510,88.5429,65.7701,0.0000,0.0000,Pass
kV2,242,4040,-135.9030,-3.9570,8.9284,94.6167,62.6096,0.0000,0.0000,Pass
kV2,242,4041,-135.8170,-3.9777,8.9284,96.7697,62.6096,0.0000,0.0000,Pass
kV2,242,4042,0.0000,0.0000,0.0000,0.0000,0.0000,0.0000,0.0000,Pass
kV2,242,4043,-135.5890,-3.9617,8.9569,96.7418,63.0097,0.0000,0.0000,Pass
kV2,242,4044,-135.4120,-3.9610,8.9853,93.8687,63.4097,0.0000,0.0000,Pass
kV2,242,4045,-135.3210,-3.9845,9.1204,92.1553,65.3300,0.0000,0.0000,Pass
kV2,242,4149,0.0000,0.0000,0.0000,0.0000,0.0000,0.0000,0.0000,Pass
kV2,242,4150,-135.8170,-4.0253,8.8424,96.1662,61.4094,0.0000,0.0000,Pass
kV2,242,4151,-135.6650,-4.0096,8.9484,96.5706,62.8897,0.0000,0.0000,Pass
kV2,242,4152,0.0000,0.0000,0.0000,0.0000,0.0000,0.0000,0.0000,Pass
kV2,242,4153,-135.3970,-4.0324,8.9655,93.0282,63.1297,0.0000,0.0000,Pass
kV2,242,4154,-135.3350,-4.0084,9.0334,93.4222,64.0898,0.0000,0.0000,Pass
kV2,242,4221,-135.5000,-4.0534,8.9227,95.4540,62.5296,0.0000,0.0000,Pass
kV2,242,4236,-135.9330,-4.0686,8.9598,94.6550,63.0497,0.0000,0.0000,Pass
kV2,242,4237,-135.7790,-4.0490,8.9113,96.6920,62.3696,0.0000,0.0000,Pass
kV2,242,4238,-135.7030,-4.0486,8.8884,95.1328,62.0495,0.0000,0.0000,Pass
kV2,242,4239,-135.2970,-4.0469,9.1231,89.6799,65.3700,0.0000,0.0000,Pass
kV2,242,4293,0.0000,0.0000,0.0000,0.0000,0.0000,0.0000,0.0000,Pass
kV2,242,4323,-135.9330,-4.0927,8.9455,92.9407,62.8496,0.0000,0.0000,Pass
kV2,242,4324,-135.7790,-4.0965,8.8970,94.2326,62.1695,0.0000,0.0000,Pass
kV2,242,4325,-135.7020,-4.0963,8.9683,96.5397,63.1697,0.0000,0.0000,Pass
kV2,242,4326,-135.2960,-4.0944,9.2314,88.4395,66.9303,0.0000,0.0000,Pass
kV2,242,4396,-135.4870,-4.1042,9.0671,91.7420,64.5699,0.0000,0.0000,Pass
kV2,242,4410,-135.8900,-4.1306,8.9740,91.6391,63.2497,0.0000,0.0000,Pass
kV2,242,4411,-135.8170,-4.1205,8.9284,94.2217,62.6096,0.0000,0.0000,Pass
kV2,242,4412,-135.6520,-4.1492,8.9910,93.0127,63.4897,0.0000,0.0000,Pass
kV2,242,4429,-135.5760,-4.1225,8.9027,92.0433,62.2495,0.0000,0.0000,Pass
kV2,242,4430,-135.3970,-4.1425,9.0868,90.6018,64.8499,0.0000,0.0000,Pass
kV2,242,4431,-135.3340,-4.1185,9.1092,89.5581,65.1700,0.0000,0.0000,Pass
kV2,242,4520,0.0000,0.0000,0.0000,0.0000,0.0000,0.0000,0.0000,Pass
kV2,242,4521,-135.8170,-4.1681,9.0193,91.5385,63.8898,0.0000,0.0000,Pass
kV2,242,4522,-135.6520,-4.1705,8.9655,92.0109,63.1297,0.0000,0.0000,Pass
kV2,242,4523,0.0000,0.0000,0.0000,0.0000,0.0000,0.0000,0.0000,Pass
kV2,242,4524,-135.4110,-4.1664,9.1008,89.0043,65.0500,0.0000,0.0000,Pass
kV2,242,4525,-135.3340,-4.1661,9.1732,87.7573,66.0901,0.0000,0.0000,Pass
kV2,242,4599,0.0000,0.0000,0.0000,0.0000,0.0000,0.0000,0.0000,Pass
kV2,242,4600,-135.2590,-4.2072,9.4171,86.1585,69.6507,0.0000,0.0000,Pass
kV2,242,4610,0.0000,0.0000,0.0000,0.0000,0.0000,0.0000,0.0000,Pass
kV2,242,4621,-135.5350,-4.2281,9.1259,90.3704,65.4100,0.0000,0.0000,Pass
kV2,242,4622,-135.4490,-4.1903,9.1148,89.2369,65.2500,0.0000,0.0000,Pass
kV2,242,4653,0.0000,0.0000,0.0000,0.0000,0.0000,0.0000,0.0000,Pass
kV2,242,4690,-135.9600,-4.2494,9.1954,87.6599,66.4102,0.0000,0.0000,Pass
kV2,242,4691,-135.5350,-4.2430,9.1036,89.0687,65.0900,0.0000,0.0000,Pass
kV2,242,4692,-135.4450,-4.2515,9.2672,86.1280,67.4504,0.0000,0.0000,Pass
kV2,242,4762,-135.7380,-4.2709,9.1008,89.7847,65.0500,0.0000,0.0000,Pass
kV2,242,4763,0.0000,0.0000,0.0000,0.0000,0.0000,0.0000,0.0000,Pass
kV2,242,4786,0.0000,0.0000,0.0000,0.0000,0.0000,0.0000,0.0000,Pass
kV2,242,4787,-135.8140,-4.2976,9.1343,89.1621,65.5301,0.0000,0.0000,Pass
kV2,242,4788,-135.6620,-4.2969,9.1732,87.4560,66.0901,0.0000,0.0000,Pass
kV2,242,4789,-135.5860,-4.2701,9.0699,90.0450,64.6099,0.0000,0.0000,Pass
kV2,242,4790,-135.4210,-4.2663,9.2562,87.6351,67.2903,0.0000,0.0000,Pass
kV2,242,4791,-135.3440,-4.2989,9.3192,84.4718,68.2105,0.0000,0.0000,Pass
kV2,252,2757,-6.1500,-3.4866,9.1399,95.3669,65.6101,0.0000,0.0000,Pass
kV2,252,2770,-6.6059,-3.4956,9.1927,92.1154,66.3702,0.0000,0.0000,Pass
kV2,252,2771,0.0000,0.0000,0.0000,0.0000,0.0000,0.0000,0.0000,Pass
kV2,252,2772,0.0000,0.0000,0.0000,0.0000,0.0000,0.0000,0.0000,Pass
kV2,252,2773,-5.9310,-3.4920,9.2946,89.8143,67.8504,0.0000,0.0000,Pass
kV2,252,2846,-5.9308,-3.5545,9.2396,91.8920,67.0503,0.0000,0.0000,Pass
kV2,252,2856,-6.6058,-3.5300,9.1259,93.4034,65.4100,0.0000,0.0000,Pass
kV2,252,2857,-6.4340,-3.5254,9.0896,94.1541,64.8900,0.0000,0.0000,Pass
kV2,252,2858,0.0000,0.0000,0.0000,0.0000,0.0000,0.0000,0.0000,Pass
kV2,252,2919,0.0000,0.0000,0.0000,0.0000,0.0000,0.0000,0.0000,Pass
kV2,252,2940,-6.5463,-3.5761,9.0812,93.7386,64.7699,0.0000,0.0000,Pass
kV2,252,2941,0.0000,0.0000,0.0000,0.0000,0.0000,0.0000,0.0000,Pass
kV2,252,2942,-6.3161,-3.5560,9.0193,96.4637,63.8898,0.0000,0.0000,Pass
kV2,252,2943,-6.2346,-3.5747,9.0503,97.1223,64.3299,0.0000,0.0000,Pass
kV2,252,2944,0.0000,0.0000,0.0000,0.0000,0.0000,0.0000,0.0000,Pass
kV2,252,2945,-5.9741,-3.5737,9.1844,93.2641,66.2502,0.0000,0.0000,Pass
kV2,252,3049,0.0000,0.0000,0.0000,0.0000,0.0000,0.0000,0.0000,Pass
kV2,252,3050,0.0000,0.0000,0.0000,0.0000,0.0000,0.0000,0.0000,Pass
kV2,252,3051,0.0000,0.0000,0.0000,0.0000,0.0000,0.0000,0.0000,Pass
kV2,252,3052,0.0000,0.0000,0.0000,0.0000,0.0000,0.0000,0.0000,Pass
kV2,252,3053,0.0000,0.0000,0.0000,0.0000,0.0000,0.0000,0.0000,Pass
kV2,252,3054,-5.9930,-3.6170,9.1788,93.2191,66.1702,0.0000,0.0000,Pass
kV2,252,3118,-5.8924,-3.6167,9.3547,88.0245,68.7305,0.0000,0.0000,Pass
kV2,252,3124,-5.8802,-3.6287,9.3192,89.2828,68.2105,0.0000,0.0000,Pass
kV2,252,3132,-6.5890,-3.6388,9.0051,94.8718,63.6898,0.0000,0.0000,Pass
kV2,252,3133,-6.1787,-3.6553,9.1954,96.7113,66.4102,0.0000,0.0000,Pass
kV2,252,3134,-6.1017,-3.6550,9.0896,96.9557,64.8900,0.0000,0.0000,Pass
kV2,252,3200,-6.5581,-3.6506,9.0615,95.1206,64.4899,0.0000,0.0000,Pass
kV2,252,3221,-6.5888,-3.7051,9.0699,95.7302,64.6099,0.0000,0.0000,Pass
kV2,252,3222,-6.1787,-3.6703,9.1538,98.1359,65.8101,0.0000,0.0000,Pass
kV2,252,3223,-6.1015,-3.7029,9.0334,96.4069,64.0898,0.0000,0.0000,Pass
kV2,252,3287,-5.9090,-3.6931,9.2589,91.8397,67.3303,0.0000,0.0000,Pass
kV2,252,3301,-6.5579,-3.7129,9.0193,98.2742,63.8898,0.0000,0.0000,Pass
kV2,252,3302,-6.4718,-3.7285,9.1538,98.4254,65.8101,0.0000,0.0000,Pass
kV2,252,3303,-6.3181,-3.7278,9.0503,98.4513,64.3299,0.0000,0.0000,Pass
kV2,252,3304,-6.2291,-3.7243,9.0108,98.6758,63.7698,0.0000,0.0000,Pass
kV2,252,3305,-6.0489,-3.7176,9.1092,95.6449,65.1700,0.0000,0.0000,Pass
kV2,252,3306,-5.9859,-3.7265,9.0980,94.0703,65.0100,0.0000,0.0000,Pass
kV2,252,3411,-6.5455,-3.7632,9.0249,97.6588,63.9698,0.0000,0.0000,Pass
kV2,252,3412,-6.4716,-3.7765,9.0531,98.9966,64.3699,0.0000,0.0000,Pass
kV2,252,3413,-6.3058,-3.7725,8.9683,97.8826,63.1697,0.0000,0.0000,Pass
kV2,252,3414,-6.2410,-3.7755,8.9995,99.1451,63.6098,0.0000,0.0000,Pass
kV2,252,3415,-6.0628,-3.7747,9.0896,97.7554,64.8900,0.0000,0.0000,Pass
kV2,252,3416,-5.9717,-3.7653,9.1343,94.1995,65.5301,0.0000,0.0000,Pass
kV2,252,3484,0.0000,0.0000,0.0000,0.0000,0.0000,0.0000,0.0000,Pass
kV2,252,3504,-6.5884,-3.7837,9.0531,98.4209,64.3699,0.0000,0.0000,Pass
kV2,252,3505,-6.4330,-3.8003,9.0277,99.4418,64.0098,0.0000,0.0000,Pass
kV2,252,3506,-6.3562,-3.8150,8.9541,98.6555,62.9697,0.0000,0.0000,Pass
kV2,252,3507,0.0000,0.0000,0.0000,0.0000,0.0000,0.0000,0.0000,Pass
kV2,252,3565,-6.5453,-3.8254,9.0418,96.4221,64.2099,0.0000,0.0000,Pass
kV2,252,3586,-6.5882,-3.8480,9.0474,97.4083,64.2899,0.0000,0.0000,Pass
kV2,252,3587,-6.4328,-3.8482,9.0503,99.5520,64.3299,0.0000,0.0000,Pass
kV2,252,3588,-6.3560,-3.8479,9.0446,98.8683,64.2499,0.0000,0.0000,Pass
kV2,252,3589,-5.9470,-3.8460,9.1510,93.4146,65.7701,0.0000,0.0000,Pass
kV2,252,3658,-6.1396,-3.8378,9.1788,98.7240,66.1702,0.0000,0.0000,Pass
kV2,252,3672,-6.5450,-3.8878,9.0193,99.1536,63.8898,0.0000,0.0000,Pass
kV2,252,3673,-6.4711,-3.8723,9.0840,98.9009,64.8099,0.0000,0.0000,Pass
kV2,252,3674,0.0000,0.0000,0.0000,0.0000,0.0000,0.0000,0.0000,Pass
kV2,252,3675,-6.2163,-3.8711,9.0671,99.4921,64.5699,0.0000,0.0000,Pass
kV2,252,3676,-6.0624,-3.8705,9.0812,97.0214,64.7699,0.0000,0.0000,Pass
kV2,252,3677,-5.9713,-3.8611,9.1482,94.6563,65.7301,0.0000,0.0000,Pass
kV2,252,3780,0.0000,0.0000,0.0000,0.0000,0.0000,0.0000,0.0000,Pass
kV2,252,3781,-6.4710,-3.9203,9.1427,98.7333,65.6501,0.0000,0.0000,Pass
kV2,252,3782,-6.2930,-3.9194,9.0671,98.4799,64.5699,0.0000,0.0000,Pass
kV2,252,3783,0.0000,0.0000,0.0000,0.0000,0.0000,0.0000,0.0000,Pass
kV2,252,3784,-6.0480,-3.9424,9.1594,95.7745,65.8901,0.0000,0.0000,Pass
kV2,252,3785,-5.9852,-3.9182,9.1455,94.6848,65.6901,0.0000,0.0000,Pass
kV2,252,3853,0.0000,0.0000,0.0000,0.0000,0.0000,0.0000,0.0000,Pass
kV2,252,3854,-5.9080,-3.9328,9.2010,92.4332,66.4902,0.0000,0.0000,Pass
kV2,252,3870,-6.5878,-3.9535,9.0840,95.9997,64.8099,0.0000,0.0000,Pass
kV2,252,3871,-6.1775,-3.9578,9.1427,97.7338,65.6501,0.0000,0.0000,Pass
kV2,252,3872,-6.1006,-3.9426,9.0418,96.5550,64.2099,0.0000,0.0000,Pass
kV2,252,3933,-6.5568,-3.9623,9.0334,95.7404,64.0898,0.0000,0.0000,Pass
kV2,252,3957,-6.5875,-4.0084,9.0531,96.5010,64.3699,0.0000,0.0000,Pass
kV2,252,3958,-6.1772,-4.0058,9.0980,95.4781,65.0100,0.0000,0.0000,Pass
kV2,252,3959,-6.1004,-3.9906,9.0643,94.8100,64.5299,0.0000,0.0000,Pass
kV2,252,4027,-5.9077,-4.0138,9.1816,91.5859,66.2102,0.0000,0.0000,Pass
kV2,252,4040,-6.5445,-4.0125,9.0699,96.4929,64.6099,0.0000,0.0000,Pass
kV2,252,4041,-6.4705,-4.0312,8.9825,95.9673,63.3697,0.0000,0.0000,Pass
kV2,252,4042,-6.3169,-4.0154,9.1677,94.8410,66.0101,0.0000,0.0000,Pass
kV2,252,4043,0.0000,0.0000,0.0000,0.0000,0.0000,0.0000,0.0000,Pass
kV2,252,4044,-6.0475,-4.0383,9.1788,93.8275,66.1702,0.0000,0.0000,Pass
kV2,252,4045,-5.9847,-4.0290,9.2065,91.8308,66.5702,0.0000,0.0000,Pass
kV2,252,4149,-6.5442,-4.0748,9.1259,94.8500,65.4100,0.0000,0.0000,Pass
kV2,252,4150,-6.4703,-4.0791,9.0474,95.7124,64.2899,0.0000,0.0000,Pass
kV2,252,4151,0.0000,0.0000,0.0000,0.0000,0.0000,0.0000,0.0000,Pass
kV2,252,4152,-6.2398,-4.0631,9.0390,97.2577,64.1699,0.0000,0.0000,Pass
kV2,252,4153,-6.0615,-4.0773,9.2037,94.0284,66.5302,0.0000,0.0000,Pass
kV2,252,4154,-5.9703,-4.0860,9.2479,89.9892,67.1703,0.0000,0.0000,Pass
kV2,252,4221,-6.1506,-4.0808,9.0587,94.1534,64.4499,0.0000,0.0000,Pass
kV2,252,4236,-6.5871,-4.0991,9.1148,93.7399,65.2500,0.0000,0.0000,Pass
kV2,252,4237,-6.4318,-4.1030,9.0980,94.3471,65.0100,0.0000,0.0000,Pass
kV2,252,4238,-6.3549,-4.1026,9.1677,94.6893,66.0101,0.0000,0.0000,Pass
kV2,252,4239,-5.9459,-4.1008,9.2782,91.2612,67.6104,0.0000,0.0000,Pass
kV2,252,4293,-6.5439,-4.1372,9.1204,93.4655,65.3300,0.0000,0.0000,Pass
kV2,252,4323,-6.5870,-4.1532,9.1371,90.7431,65.5701,0.0000,0.0000,Pass
kV2,252,4324,-6.4315,-4.1509,9.0418,95.1311,64.2099,0.0000,0.0000,Pass
kV2,252,4325,-6.3547,-4.1506,9.2396,91.8029,67.0503,0.0000,0.0000,Pass
kV2,252,4326,-5.9193,-4.1413,9.2341,87.4312,66.9703,0.0000,0.0000,Pass
kV2,252,4396,0.0000,0.0000,0.0000,0.0000,0.0000,0.0000,0.0000,Pass
kV2,252,4410,0.0000,0.0000,0.0000,0.0000,0.0000,0.0000,0.0000,Pass
kV2,252,4411,-6.4698,-4.1750,9.0390,95.0514,64.1699,0.0000,0.0000,Pass
kV2,252,4412,-6.3041,-4.1774,9.1371,92.5940,65.5701,0.0000,0.0000,Pass
kV2,252,4429,-6.2393,-4.1739,9.1287,94.3132,65.4500,0.0000,0.0000,Pass
kV2,252,4430,-6.0611,-4.1733,9.2479,91.8294,67.1703,0.0000,0.0000,Pass
kV2,252,4431,-5.9841,-4.1730,9.2286,89.6870,66.8903,0.0000,0.0000,Pass
kV2,252,4520,-6.5449,-4.2444,9.2314,90.4828,66.9303,0.0000,0.0000,Pass
kV2,252,4521,-6.4759,-4.2218,9.1594,92.3342,65.8901,0.0000,0.0000,Pass
kV2,252,4522,-6.2881,-4.2357,9.1760,90.4260,66.1301,0.0000,0.0000,Pass
kV2,252,4523,-6.2111,-4.2355,9.1677,91.1742,66.0101,0.0000,0.0000,Pass
kV2,252,4524,-6.0470,-4.2315,9.2782,90.1375,67.6104,0.0000,0.0000,Pass
kV2,252,4525,-5.9853,-4.2250,9.3493,87.5887,68.6505,0.0000,0.0000,Pass
kV2,252,4599,-6.3911,-4.2572,9.1927,89.9669,66.3702,0.0000,0.0000,Pass
kV2,252,4600,-5.8925,-4.2580,9.4737,87.2722,70.4908,0.0000,0.0000,Pass
kV2,252,4610,-6.6141,-4.2569,9.3028,90.1605,67.9704,0.0000,0.0000,Pass
kV2,252,4621,-6.1868,-4.2504,9.1982,92.5662,66.4502,0.0000,0.0000,Pass
kV2,252,4622,-6.0955,-4.2740,9.3411,88.3997,68.5305,0.0000,0.0000,Pass
kV2,252,4653,-6.5568,-4.2759,9.3356,89.8324,68.4505,0.0000,0.0000,Pass
kV2,252,4690,-6.6040,-4.2911,9.4036,88.5148,69.4507,0.0000,0.0000,Pass
kV2,252,4691,-6.1865,-4.2983,9.2836,89.5556,67.6904,0.0000,0.0000,Pass
kV2,252,4692,-6.1096,-4.2980,9.3110,88.6575,68.0904,0.0000,0.0000,Pass
kV2,252,4762,-6.4030,-4.3084,9.2973,89.7516,67.8904,0.0000,0.0000,Pass
kV2,252,4763,0.0000,0.0000,0.0000,0.0000,0.0000,0.0000,0.0000,Pass
kV2,252,4786,0.0000,0.0000,0.0000,0.0000,0.0000,0.0000,0.0000,Pass
kV2,252,4787,-6.4796,-4.3567,9.3411,87.5735,68.5305,0.0000,0.0000,Pass
kV2,252,4788,-6.3016,-4.3558,9.3110,87.2765,68.0904,0.0000,0.0000,Pass
kV2,252,4789,-6.2368,-4.3524,9.2754,87.9868,67.5704,0.0000,0.0000,Pass
kV2,252,4790,-6.0567,-4.3458,9.4090,85.2983,69.5307,0.0000,0.0000,Pass
kV2,252,4791,-5.9939,-4.3546,9.4036,86.8435,69.4507,0.0000,0.0000,Pass
kV2,445,2757,0.0000,0.0000,0.0000,0.0000,0.0000,0.0000,0.0000,Pass
kV2,445,2770,6.3270,-132.5590,9.1176,90.0888,65.2900,0.0000,0.0000,Pass
kV2,445,2771,6.4972,-132.5610,9.0418,93.9248,64.2099,0.0000,0.0000,Pass
kV2,445,2772,6.5829,-132.5600,9.0812,93.4807,64.7699,0.0000,0.0000,Pass
kV2,445,2773,0.0000,0.0000,0.0000,0.0000,0.0000,0.0000,0.0000,Pass
kV2,445,2846,6.9956,-132.6510,9.1871,90.3849,66.2902,0.0000,0.0000,Pass
kV2,445,2856,6.3273,-132.6270,8.9853,92.5931,63.4097,0.0000,0.0000,Pass
kV2,445,2857,6.4974,-132.6220,9.0193,94.9240,63.8898,0.0000,0.0000,Pass
kV2,445,2858,6.5831,-132.6220,9.0164,95.1885,63.8498,0.0000,0.0000,Pass
kV2,445,2919,0.0000,0.0000,0.0000,0.0000,0.0000,0.0000,0.0000,Pass
kV2,445,2940,0.0000,0.0000,0.0000,0.0000,0.0000,0.0000,0.0000,Pass
kV2,445,2941,0.0000,0.0000,0.0000,0.0000,0.0000,0.0000,0.0000,Pass
kV2,445,2942,0.0000,0.0000,0.0000,0.0000,0.0000,0.0000,0.0000,Pass
kV2,445,2943,0.0000,0.0000,0.0000,0.0000,0.0000,0.0000,0.0000,Pass
kV2,445,2944,0.0000,0.0000,0.0000,0.0000,0.0000,0.0000,0.0000,Pass
kV2,445,2945,6.9527,-132.6700,9.0587,92.6801,64.4499,0.0000,0.0000,Pass
kV2,445,3049,6.3742,-132.6850,9.0023,95.0256,63.6498,0.0000,0.0000,Pass
kV2,445,3050,0.0000,0.0000,0.0000,0.0000,0.0000,0.0000,0.0000,Pass
kV2,445,3051,0.0000,0.0000,0.0000,0.0000,0.0000,0.0000,0.0000,Pass
kV2,445,3052,0.0000,0.0000,0.0000,0.0000,0.0000,0.0000,0.0000,Pass
kV2,445,3053,0.0000,0.0000,0.0000,0.0000,0.0000,0.0000,0.0000,Pass
kV2,445,3054,0.0000,0.0000,0.0000,0.0000,0.0000,0.0000,0.0000,Pass
kV2,445,3118,7.0336,-132.7130,9.2231,90.6358,66.8102,0.0000,0.0000,Pass
kV2,445,3124,7.0457,-132.7250,9.2258,89.9384,66.8503,0.0000,0.0000,Pass
kV2,445,3132,6.3438,-132.7350,8.9853,94.5447,63.4097,0.0000,0.0000,Pass
kV2,445,3133,6.7501,-132.7510,9.1455,96.4186,65.6901,0.0000,0.0000,Pass
kV2,445,3134,6.8263,-132.7510,8.9085,97.7624,62.3296,0.0000,0.0000,Pass
kV2,445,3200,6.3744,-132.7460,8.9683,96.0074,63.1697,0.0000,0.0000,Pass
kV2,445,3221,6.3441,-132.8000,8.9541,95.5845,62.9697,0.0000,0.0000,Pass
kV2,445,3222,6.7502,-132.7660,9.1621,96.8997,65.9301,0.0000,0.0000,Pass
kV2,445,3223,6.8264,-132.7660,8.9881,96.8048,63.4497,0.0000,0.0000,Pass
kV2,445,3287,7.0172,-132.7880,9.1399,92.2636,65.6101,0.0000,0.0000,Pass
kV2,445,3301,6.3866,-132.7960,8.9512,98.0900,62.9297,0.0000,0.0000,Pass
kV2,445,3302,6.4600,-132.8240,9.0193,98.9443,63.8898,0.0000,0.0000,Pass
kV2,445,3303,6.6121,-132.8230,8.8827,96.5717,61.9695,0.0000,0.0000,Pass
kV2,445,3304,6.7003,-132.8190,8.8913,98.6018,62.0895,0.0000,0.0000,Pass
kV2,445,3305,6.8788,-132.8130,8.9825,97.2394,63.3697,0.0000,0.0000,Pass
kV2,445,3306,6.9550,-132.8120,9.0249,95.4844,63.9698,0.0000,0.0000,Pass
kV2,445,3411,6.3869,-132.8580,8.9711,96.8152,63.2097,0.0000,0.0000,Pass
kV2,445,3412,6.4601,-132.8710,8.9655,99.3485,63.1297,0.0000,0.0000,Pass
kV2,445,3413,6.6243,-132.8670,8.8107,98.7841,60.9694,0.0000,0.0000,Pass
kV2,445,3414,6.6884,-132.8700,8.8655,98.8664,61.7295,0.0000,0.0000,Pass
kV2,445,3415,6.8789,-132.8600,9.0051,95.6492,63.6898,0.0000,0.0000,Pass
kV2,445,3416,6.9552,-132.8600,9.1120,94.4102,65.2100,0.0000,0.0000,Pass
kV2,445,3484,0.0000,0.0000,0.0000,0.0000,0.0000,0.0000,0.0000,Pass
kV2,445,3504,6.3444,-132.8780,8.9142,96.8881,62.4096,0.0000,0.0000,Pass
kV2,445,3505,6.4983,-132.8950,8.9853,97.2942,63.4097,0.0000,0.0000,Pass
kV2,445,3506,6.5744,-132.8940,8.8568,97.3206,61.6095,0.0000,0.0000,Pass
kV2,445,3507,6.9934,-132.8690,9.1427,93.3837,65.6501,0.0000,0.0000,Pass
kV2,445,3565,0.0000,0.0000,0.0000,0.0000,0.0000,0.0000,0.0000,Pass
kV2,445,3586,6.3446,-132.9180,8.9313,98.4101,62.6496,0.0000,0.0000,Pass
kV2,445,3587,6.4985,-132.9420,8.9825,98.6146,63.3697,0.0000,0.0000,Pass
kV2,445,3588,6.5745,-132.9420,8.8597,98.6511,61.6495,0.0000,0.0000,Pass
kV2,445,3589,6.9796,-132.9400,9.1705,93.7841,66.0501,0.0000,0.0000,Pass
kV2,445,3658,6.7890,-132.9320,9.0699,98.3421,64.6099,0.0000,0.0000,Pass
kV2,445,3672,0.0000,0.0000,0.0000,0.0000,0.0000,0.0000,0.0000,Pass
kV2,445,3673,6.4605,-132.9660,9.1036,98.6906,65.0900,0.0000,0.0000,Pass
kV2,445,3674,0.0000,0.0000,0.0000,0.0000,0.0000,0.0000,0.0000,Pass
kV2,445,3675,6.7129,-132.9650,8.9541,97.3466,62.9697,0.0000,0.0000,Pass
kV2,445,3676,6.8793,-132.9550,8.9598,95.6188,63.0497,0.0000,0.0000,Pass
kV2,445,3677,6.9556,-132.9550,9.0418,92.9411,64.2099,0.0000,0.0000,Pass
kV2,445,3780,6.3875,-133.0050,8.9683,98.8596,63.1697,0.0000,0.0000,Pass
kV2,445,3781,6.4607,-133.0130,9.0136,97.0671,63.8098,0.0000,0.0000,Pass
kV2,445,3782,6.6369,-133.0130,8.9598,97.2741,63.0497,0.0000,0.0000,Pass
kV2,445,3783,6.7011,-133.0090,8.8856,98.1378,62.0095,0.0000,0.0000,Pass
kV2,445,3784,6.8796,-133.0030,9.0249,95.5858,63.9698,0.0000,0.0000,Pass
kV2,445,3785,6.9558,-133.0020,9.0727,93.8012,64.6499,0.0000,0.0000,Pass
kV2,445,3853,6.5490,-133.0310,8.9370,97.4260,62.7296,0.0000,0.0000,Pass
kV2,445,3854,7.0182,-133.0260,9.1008,91.0500,65.0500,0.0000,0.0000,Pass
kV2,445,3870,6.3450,-133.0220,8.9199,97.1663,62.4896,0.0000,0.0000,Pass
kV2,445,3871,6.7513,-133.0360,9.0671,96.7388,64.5699,0.0000,0.0000,Pass
kV2,445,3872,6.8275,-133.0360,8.9966,94.9931,63.5698,0.0000,0.0000,Pass
kV2,445,3933,6.3756,-133.0550,8.9768,96.3318,63.2897,0.0000,0.0000,Pass
kV2,445,3957,6.3453,-133.1010,8.9683,94.7067,63.1697,0.0000,0.0000,Pass
kV2,445,3958,6.7516,-133.0980,8.9711,95.0000,63.2097,0.0000,0.0000,Pass
kV2,445,3959,6.8278,-133.0980,8.9598,95.5072,63.0497,0.0000,0.0000,Pass
kV2,445,4027,7.0185,-133.1060,9.2120,90.8092,66.6502,0.0000,0.0000,Pass
kV2,445,4040,6.3879,-133.1050,8.8913,96.2729,62.0895,0.0000,0.0000,Pass
kV2,445,4041,6.4611,-133.1230,8.9284,96.9943,62.6096,0.0000,0.0000,Pass
kV2,445,4042,6.6132,-133.1080,9.0503,95.9740,64.3299,0.0000,0.0000,Pass
kV2,445,4043,0.0000,0.0000,0.0000,0.0000,0.0000,0.0000,0.0000,Pass
kV2,445,4044,6.8801,-133.1300,9.0164,92.3716,63.8498,0.0000,0.0000,Pass
kV2,445,4045,6.9423,-133.1210,9.0699,93.0753,64.6099,0.0000,0.0000,Pass
kV2,445,4149,6.3881,-133.1670,8.9256,96.2947,62.5696,0.0000,0.0000,Pass
kV2,445,4150,6.4614,-133.1710,8.9598,94.1497,63.0497,0.0000,0.0000,Pass
kV2,445,4151,0.0000,0.0000,0.0000,0.0000,0.0000,0.0000,0.0000,Pass
kV2,445,4152,6.6897,-133.1550,8.9427,95.6504,62.8096,0.0000,0.0000,Pass
kV2,445,4153,6.8662,-133.1690,9.0924,93.8854,64.9300,0.0000,0.0000,Pass
kV2,445,4154,6.9566,-133.1780,9.1455,90.5588,65.6901,0.0000,0.0000,Pass
kV2,445,4221,6.7901,-133.2020,9.0474,92.7819,64.2899,0.0000,0.0000,Pass
kV2,445,4236,6.3456,-133.1910,8.9655,93.4357,63.1297,0.0000,0.0000,Pass
kV2,445,4237,6.4995,-133.1940,9.0503,92.8700,64.3299,0.0000,0.0000,Pass
kV2,445,4238,6.5757,-133.1940,9.0277,95.0244,64.0098,0.0000,0.0000,Pass
kV2,445,4239,6.9807,-133.1920,9.2203,89.4236,66.7702,0.0000,0.0000,Pass
kV2,445,4293,6.3884,-133.2280,9.0080,92.8167,63.7298,0.0000,0.0000,Pass
kV2,445,4323,6.3458,-133.2290,9.0221,91.1105,63.9298,0.0000,0.0000,Pass
kV2,445,4324,6.4997,-133.2420,9.0249,92.9868,63.9698,0.0000,0.0000,Pass
kV2,445,4325,6.5759,-133.2420,9.1371,92.8394,65.5701,0.0000,0.0000,Pass
kV2,445,4326,7.0070,-133.2320,9.2176,88.4278,66.7302,0.0000,0.0000,Pass
kV2,445,4396,0.0000,0.0000,0.0000,0.0000,0.0000,0.0000,0.0000,Pass
kV2,445,4410,0.0000,0.0000,0.0000,0.0000,0.0000,0.0000,0.0000,Pass
kV2,445,4411,6.4618,-133.2660,9.0474,92.1634,64.2899,0.0000,0.0000,Pass
kV2,445,4412,6.6260,-133.2680,9.0136,92.6784,63.8098,0.0000,0.0000,Pass
kV2,445,4429,6.6902,-133.2650,9.0249,93.4337,63.9698,0.0000,0.0000,Pass
kV2,445,4430,6.8667,-133.2640,9.1455,90.0534,65.6901,0.0000,0.0000,Pass
kV2,445,4431,6.9429,-133.2640,9.1844,89.8146,66.2502,0.0000,0.0000,Pass
kV2,445,4520,6.3875,-133.3350,9.1176,89.4541,65.2900,0.0000,0.0000,Pass
kV2,445,4521,6.4558,-133.3120,9.1092,91.8203,65.1700,0.0000,0.0000,Pass
kV2,445,4522,6.6418,-133.3260,9.0474,91.7337,64.2899,0.0000,0.0000,Pass
kV2,445,4523,6.7181,-133.3260,9.0756,90.5146,64.6899,0.0000,0.0000,Pass
kV2,445,4524,6.8806,-133.3220,9.2037,88.6827,66.5302,0.0000,0.0000,Pass
kV2,445,4525,6.9417,-133.3150,9.2010,88.2707,66.4902,0.0000,0.0000,Pass
kV2,445,4599,6.5398,-133.3470,9.1482,89.6153,65.7301,0.0000,0.0000,Pass
kV2,445,4600,7.0338,-133.3480,9.4387,83.3389,69.9707,0.0000,0.0000,Pass
kV2,445,4610,6.3188,-133.3470,9.3138,87.9036,68.1305,0.0000,0.0000,Pass
kV2,445,4621,6.7422,-133.3400,9.2148,89.2221,66.6902,0.0000,0.0000,Pass
kV2,445,4622,6.8325,-133.3490,9.1705,88.5573,66.0501,0.0000,0.0000,Pass
kV2,445,4653,6.3756,-133.3660,9.1732,89.0901,66.0901,0.0000,0.0000,Pass
kV2,445,4690,6.3289,-133.3810,9.2672,88.3554,67.4504,0.0000,0.0000,Pass
kV2,445,4691,6.7425,-133.3880,9.1732,87.0185,66.0901,0.0000,0.0000,Pass
kV2,445,4692,6.8187,-133.3880,9.3138,85.4272,68.1305,0.0000,0.0000,Pass
kV2,445,4762,6.5281,-133.3980,9.1927,88.9208,66.3702,0.0000,0.0000,Pass
kV2,445,4763,0.0000,0.0000,0.0000,0.0000,0.0000,0.0000,0.0000,Pass
kV2,445,4786,0.0000,0.0000,0.0000,0.0000,0.0000,0.0000,0.0000,Pass
kV2,445,4787,6.4640,-133.4160,9.1732,87.8725,66.0901,0.0000,0.0000,Pass
kV2,445,4788,6.6424,-133.4360,9.2396,88.9419,67.0503,0.0000,0.0000,Pass
kV2,445,4789,6.6926,-133.4420,9.2176,87.3188,66.7302,0.0000,0.0000,Pass
kV2,445,4790,6.8711,-133.4350,9.3493,84.6337,68.6505,0.0000,0.0000,Pass
kV2,445,4791,6.9333,-133.4440,9.3384,83.6688,68.4905,0.0000,0.0000,Pass

File: 실험데이터/공정모델링_실험런시트_43런/kV3/86um/1-1/XRA_VOID_3695.csv (part 1 of 4)
Test sample,DieID,ID,X position,Y position,Diameter (um),% Roundness,Area,% Overall Void,% Largest Void,Result
kV3,165,1,-2.1057,143.0290,84.5250,97.8657,5611.2600,0.0000,0.0000,Pass
kV3,165,2,-1.8051,143.0300,84.8281,98.3987,5651.5800,0.0000,0.0000,Pass
kV3,165,8,-3.4588,143.0240,84.6232,98.5410,5624.3000,0.0000,0.0000,Pass
kV3,165,9,-3.3087,143.0240,84.6901,97.1417,5633.2000,0.0000,0.0000,Pass
kV3,165,10,-3.1581,143.0250,84.5473,96.5733,5614.2200,0.0000,0.0000,Pass
kV3,165,11,-3.0086,143.0250,84.3820,97.7176,5592.2900,0.0000,0.0000,Pass
kV3,165,12,-2.8577,143.0260,84.2611,97.6071,5576.2800,0.0000,0.0000,Pass
kV3,165,13,-2.7075,143.0270,84.5607,97.8948,5616.0000,0.0000,0.0000,Pass
kV3,165,14,-2.5569,143.0270,84.5830,97.9445,5618.9700,0.0000,0.0000,Pass
kV3,165,15,-2.4060,143.0280,84.0099,97.9834,5543.0800,0.0000,0.0000,Pass
kV3,165,16,-2.2567,143.0280,84.8192,98.8283,5650.3900,0.0000,0.0000,Pass
kV3,165,17,-1.9559,143.0300,83.9065,97.0274,5529.4400,0.0000,0.0000,Pass
kV3,165,18,-1.6545,143.0310,84.5518,97.9825,5614.8200,0.0000,0.0000,Pass
kV3,165,19,-1.5043,143.0320,84.3775,96.7705,5591.6900,0.0000,0.0000,Pass
kV3,165,20,-1.3537,143.0320,84.9304,97.2211,5665.2100,0.0000,0.0000,Pass
kV3,165,21,-1.2031,143.0320,84.8637,97.7466,5656.3200,0.0000,0.0000,Pass
kV3,165,22,-1.0530,143.0340,85.2144,97.4265,5703.1600,0.0000,0.0000,Pass
kV3,165,23,-0.9022,143.0340,85.2675,96.3494,5710.2700,0.0000,0.0000,Pass
kV3,165,31,-3.3078,142.8740,84.3641,97.1017,5589.9200,0.0000,0.0000,Pass
kV3,165,32,-2.5563,142.8760,84.0548,98.2904,5549.0000,0.0000,0.0000,Pass
kV3,165,33,-2.1057,142.8790,83.5594,97.8733,5483.7800,0.0000,0.0000,Pass
kV3,165,34,-1.8045,142.8800,84.0773,98.8763,5551.9700,0.0000,0.0000,Pass
kV3,165,35,-1.6546,142.8810,83.8525,98.7225,5522.3200,0.0000,0.0000,Pass
kV3,165,36,-1.5041,142.8810,83.8570,98.0257,5522.9200,0.0000,0.0000,Pass
kV3,165,37,-1.0523,142.8830,84.3596,97.3539,5589.3200,0.0000,0.0000,Pass
kV3,165,38,-0.9017,142.8830,85.0991,97.1930,5687.7400,0.0000,0.0000,Pass
kV3,165,41,-3.4584,142.8730,84.1401,97.8072,5560.2700,0.0000,0.0000,Pass
kV3,165,42,-3.1578,142.8740,84.3059,97.2667,5582.2100,0.0000,0.0000,Pass
kV3,165,43,-3.0076,142.8750,83.8165,97.3618,5517.5800,0.0000,0.0000,Pass
kV3,165,44,-2.8570,142.8750,83.5955,98.7022,5488.5300,0.0000,0.0000,Pass
kV3,165,45,-2.7073,142.8760,84.0773,97.5872,5551.9700,0.0000,0.0000,Pass
kV3,165,46,-2.4057,142.8770,83.6722,98.4963,5498.6100,0.0000,0.0000,Pass
kV3,165,47,-2.2562,142.8780,84.0009,97.7713,5541.8900,0.0000,0.0000,Pass
kV3,165,48,-1.9553,142.8790,83.7173,98.4564,5504.5400,0.0000,0.0000,Pass
kV3,165,49,-1.3534,142.8820,84.3507,99.0559,5588.1400,0.0000,0.0000,Pass
kV3,165,50,-1.2020,142.8820,84.4401,97.1978,5599.9900,0.0000,0.0000,Pass
kV3,165,60,-3.4579,142.7220,83.6271,99.1353,5492.6800,0.0000,0.0000,Pass
kV3,165,61,-3.3081,142.7240,83.7804,97.2919,5512.8400,0.0000,0.0000,Pass
kV3,165,62,-3.0074,142.7240,83.3015,98.3349,5449.9900,0.0000,0.0000,Pass
kV3,165,63,-2.8568,142.7250,83.5413,97.8635,5481.4100,0.0000,0.0000,Pass
kV3,165,64,-2.7068,142.7250,83.2471,98.7979,5442.8700,0.0000,0.0000,Pass
kV3,165,65,-2.2555,142.7270,83.5955,96.9097,5488.5300,0.0000,0.0000,Pass
kV3,165,66,-2.1052,142.7280,83.3015,99.3483,5449.9900,0.0000,0.0000,Pass
kV3,165,67,-1.9542,142.7290,83.6091,98.9941,5490.3100,0.0000,0.0000,Pass
kV3,165,68,-1.8043,142.7290,83.3468,99.4980,5455.9200,0.0000,0.0000,Pass
kV3,165,69,-1.6541,142.7300,83.3966,97.7028,5462.4400,0.0000,0.0000,Pass
kV3,165,70,-1.5034,142.7300,83.7985,98.8823,5515.2100,0.0000,0.0000,Pass
kV3,165,71,-1.3521,142.7310,83.9695,98.1157,5537.7400,0.0000,0.0000,Pass
kV3,165,72,-0.9013,142.7330,84.1222,97.3379,5557.9000,0.0000,0.0000,Pass
kV3,165,77,-3.1574,142.7240,83.6000,97.9622,5489.1200,0.0000,0.0000,Pass
kV3,165,78,-2.5559,142.7260,83.8480,98.2206,5521.7300,0.0000,0.0000,Pass
kV3,165,79,-2.4055,142.7270,83.4509,98.9364,5469.5600,0.0000,0.0000,Pass
kV3,165,80,-1.2016,142.7320,83.6046,98.5814,5489.7100,0.0000,0.0000,Pass
kV3,165,81,-1.0517,142.7320,84.3238,98.2533,5584.5800,0.0000,0.0000,Pass
kV3,165,85,-1.2020,142.5810,83.7849,97.6686,5513.4300,0.0000,0.0000,Pass
kV3,165,90,-3.4573,142.5720,83.4373,98.4210,5467.7800,0.0000,0.0000,Pass
kV3,165,91,-3.3074,142.5730,83.6903,98.9296,5500.9800,0.0000,0.0000,Pass
kV3,165,92,-3.1567,142.5730,83.4645,98.4297,5471.3300,0.0000,0.0000,Pass
kV3,165,93,-3.0064,142.5740,83.1518,98.2222,5430.4200,0.0000,0.0000,Pass
kV3,165,94,-2.8563,142.5740,83.5233,98.1969,5479.0400,0.0000,0.0000,Pass
kV3,165,95,-2.7056,142.5750,83.6768,98.3774,5499.2000,0.0000,0.0000,Pass
kV3,165,96,-2.5553,142.5750,83.6226,98.5368,5492.0900,0.0000,0.0000,Pass
kV3,165,97,-2.4050,142.5760,83.4102,98.5732,5464.2200,0.0000,0.0000,Pass
kV3,165,98,-2.2553,142.5770,83.6181,98.2804,5491.4900,0.0000,0.0000,Pass
kV3,165,99,-2.1046,142.5770,82.9473,99.0181,5403.7400,0.0000,0.0000,Pass
kV3,165,100,-1.9544,142.5790,83.5820,98.7349,5486.7500,0.0000,0.0000,Pass
kV3,165,101,-1.8036,142.5790,83.4057,98.3076,5463.6300,0.0000,0.0000,Pass
kV3,165,102,-1.6529,142.5790,83.2244,97.9109,5439.9100,0.0000,0.0000,Pass
kV3,165,103,-1.5035,142.5800,83.1882,98.2707,5435.1700,0.0000,0.0000,Pass
kV3,165,104,-1.3517,142.5810,83.6226,99.2381,5492.0900,0.0000,0.0000,Pass
kV3,165,105,-1.0519,142.5810,84.1132,98.2411,5556.7100,0.0000,0.0000,Pass
kV3,165,106,-0.9008,142.5820,84.2298,97.9576,5572.1300,0.0000,0.0000,Pass
kV3,165,115,-3.4561,142.4220,83.4419,98.2908,5468.3700,0.0000,0.0000,Pass
kV3,165,116,-3.3065,142.4220,84.0728,98.7888,5551.3800,0.0000,0.0000,Pass
kV3,165,117,-3.1562,142.4230,84.0593,98.7637,5549.6000,0.0000,0.0000,Pass
kV3,165,118,-3.0057,142.4230,83.4147,98.6859,5464.8100,0.0000,0.0000,Pass
kV3,165,119,-2.7055,142.4240,83.6361,99.2833,5493.8600,0.0000,0.0000,Pass
kV3,165,120,-2.5548,142.4250,83.9605,99.1489,5536.5500,0.0000,0.0000,Pass
kV3,165,121,-2.1040,142.4270,83.7083,99.2517,5503.3500,0.0000,0.0000,Pass
kV3,165,122,-1.9534,142.4280,83.3649,98.6027,5458.2900,0.0000,0.0000,Pass
kV3,165,123,-1.6530,142.4290,83.4419,98.5314,5468.3700,0.0000,0.0000,Pass
kV3,165,124,-1.5023,142.4300,83.5006,97.7593,5476.0800,0.0000,0.0000,Pass
kV3,165,125,-1.3517,142.4300,83.5278,98.1172,5479.6300,0.0000,0.0000,Pass
kV3,165,129,-2.8558,142.4240,83.4871,98.5856,5474.3000,0.0000,0.0000,Pass
kV3,165,130,-2.4043,142.4250,83.5458,99.1234,5482.0100,0.0000,0.0000,Pass
kV3,165,131,-2.2547,142.4260,84.1939,97.4536,5567.3800,0.0000,0.0000,Pass
kV3,165,132,-1.8031,142.4280,83.3060,98.8664,5450.5800,0.0000,0.0000,Pass
kV3,165,133,-1.2011,142.4300,83.9784,98.7299,5538.9300,0.0000,0.0000,Pass
kV3,165,134,-1.0505,142.4310,84.0907,98.5503,5553.7500,0.0000,0.0000,Pass
kV3,165,135,-0.9000,142.4320,83.8705,98.3567,5524.7000,0.0000,0.0000,Pass
kV3,165,159,-3.0781,142.0150,83.2199,98.8488,5439.3200,0.0000,0.0000,Pass
kV3,165,160,-2.0885,142.0190,82.7605,99.8809,5379.4300,0.0000,0.0000,Pass
kV3,165,161,-1.5927,142.0200,83.9650,99.4454,5537.1500,0.0000,0.0000,Pass
kV3,165,162,-2.9129,142.0150,83.2653,99.7812,5445.2500,0.0000,0.0000,Pass
kV3,165,163,-2.7479,142.0150,83.8885,98.4884,5527.0700,0.0000,0.0000,Pass
kV3,165,164,-2.5831,142.0160,83.6316,99.5855,5493.2700,0.0000,0.0000,Pass
kV3,165,165,-2.4183,142.0170,83.0474,98.7516,5416.7900,0.0000,0.0000,Pass
kV3,165,166,-2.2535,142.0180,83.3015,98.4147,5449.9900,0.0000,0.0000,Pass
kV3,165,167,-1.9232,142.0200,82.8973,99.4297,5397.2200,0.0000,0.0000,Pass
kV3,165,168,-1.7583,142.0200,83.6813,99.5153,5499.7900,0.0000,0.0000,Pass
kV3,165,169,-1.4278,142.0210,83.2426,97.3640,5442.2800,0.0000,0.0000,Pass
kV3,165,170,-1.2629,142.0220,83.0247,99.1850,5413.8200,0.0000,0.0000,Pass
kV3,165,171,-1.0972,142.0220,84.0369,99.5256,5546.6300,0.0000,0.0000,Pass
kV3,165,182,-3.2424,141.8490,82.6236,99.2679,5361.6500,0.0000,0.0000,Pass
kV3,165,183,-3.0776,141.8490,83.0201,97.9941,5413.2300,0.0000,0.0000,Pass
kV3,165,184,-2.9119,141.8500,82.9883,98.3044,5409.0800,0.0000,0.0000,Pass
kV3,165,185,-2.7469,141.8500,83.3468,99.3874,5455.9200,0.0000,0.0000,Pass
kV3,165,186,-2.5822,141.8510,82.7742,97.7785,5381.2100,0.0000,0.0000,Pass
kV3,165,187,-2.4176,141.8520,82.5596,98.4773,5353.3500,0.0000,0.0000,Pass
kV3,165,188,-2.2530,141.8520,82.8654,98.9090,5393.0700,0.0000,0.0000,Pass
kV3,165,189,-2.0873,141.8530,82.2390,99.2858,5311.8400,0.0000,0.0000,Pass
kV3,165,190,-1.9230,141.8540,81.8986,98.7773,5267.9700,0.0000,0.0000,Pass
kV3,165,191,-1.7577,141.8550,82.6830,98.6927,5369.3500,0.0000,0.0000,Pass
kV3,165,192,-1.5921,141.8560,83.1064,98.1175,5424.4900,0.0000,0.0000,Pass
kV3,165,193,-1.4266,141.8560,83.3830,99.1915,5460.6600,0.0000,0.0000,Pass
kV3,165,194,-1.0967,141.8580,83.3196,99.4249,5452.3600,0.0000,0.0000,Pass
kV3,165,195,-1.2619,141.8570,82.9200,98.4953,5400.1900,0.0000,0.0000,Pass
kV3,165,206,-3.2416,141.6840,82.5459,99.4917,5351.5700,0.0000,0.0000,Pass
kV3,165,207,-3.0769,141.6840,82.7377,99.8236,5376.4700,0.0000,0.0000,Pass
kV3,165,208,-2.9114,141.6850,82.7012,98.1284,5371.7300,0.0000,0.0000,Pass
kV3,165,209,-2.4161,141.6870,81.9815,99.6622,5278.6400,0.0000,0.0000,Pass
kV3,165,210,-2.0872,141.6880,81.5059,98.3664,5217.5700,0.0000,0.0000,Pass
kV3,165,211,-1.5917,141.6900,82.6601,97.8874,5366.3900,0.0000,0.0000,Pass
kV3,165,212,-1.4264,141.6910,83.4147,99.4630,5464.8100,0.0000,0.0000,Pass
kV3,165,213,-1.2616,141.6920,82.4819,98.7248,5343.2700,0.0000,0.0000,Pass
kV3,165,214,-2.7467,141.6850,82.4727,99.3120,5342.0800,0.0000,0.0000,Pass
kV3,165,215,-2.5823,141.6860,82.1793,99.3941,5304.1300,0.0000,0.0000,Pass
kV3,165,216,-2.2521,141.6870,82.4864,98.6819,5343.8600,0.0000,0.0000,Pass
kV3,165,217,-1.9220,141.6890,81.8433,99.3477,5260.8500,0.0000,0.0000,Pass
kV3,165,218,-1.7568,141.6890,82.2894,98.3296,5318.3600,0.0000,0.0000,Pass
kV3,165,219,-1.0961,141.6920,82.9928,99.4813,5409.6700,0.0000,0.0000,Pass
kV3,165,233,-1.9215,141.5240,81.8110,98.9865,5256.7000,0.0000,0.0000,Pass
kV3,165,239,-3.2410,141.5180,81.9723,98.1221,5277.4500,0.0000,0.0000,Pass
kV3,165,240,-3.0752,141.5190,82.2390,97.9860,5311.8400,0.0000,0.0000,Pass
kV3,165,241,-2.9114,141.5200,82.8517,98.3178,5391.2900,0.0000,0.0000,Pass
kV3,165,242,-2.7458,141.5200,82.2068,99.7302,5307.6900,0.0000,0.0000,Pass
kV3,165,243,-2.5812,141.5210,81.7925,99.3291,5254.3300,0.0000,0.0000,Pass
kV3,165,244,-2.4163,141.5220,82.0368,99.4643,5285.7500,0.0000,0.0000,Pass
kV3,165,245,-2.0857,141.5240,81.2322,97.2223,5182.5900,0.0000,0.0000,Pass
kV3,165,246,-1.7567,141.5260,82.1104,99.4420,5295.2400,0.0000,0.0000,Pass
kV3,165,247,-1.5913,141.5250,82.1747,99.0534,5303.5400,0.0000,0.0000,Pass
kV3,165,248,-1.4265,141.5270,82.5916,99.1174,5357.5000,0.0000,0.0000,Pass
kV3,165,249,-1.2606,141.5270,82.3078,98.6703,5320.7400,0.0000,0.0000,Pass
kV3,165,250,-1.0958,141.5270,83.1064,98.8617,5424.4900,0.0000,0.0000,Pass
kV3,165,251,-2.2514,141.5230,82.0046,98.4108,5281.6000,0.0000,0.0000,Pass
kV3,165,262,-3.2402,141.3540,81.9263,99.5373,5271.5200,0.0000,0.0000,Pass
kV3,165,263,-2.9105,141.3550,82.3582,98.0753,5327.2600,0.0000,0.0000,Pass
kV3,165,264,-2.7449,141.3550,81.9723,99.1214,5277.4500,0.0000,0.0000,Pass
kV3,165,265,-2.5806,141.3560,81.6263,99.2641,5232.9900,0.0000,0.0000,Pass
kV3,165,266,-2.4159,141.3570,81.4689,98.9102,5212.8300,0.0000,0.0000,Pass
kV3,165,267,-2.2504,141.3580,81.8064,98.0792,5256.1100,0.0000,0.0000,Pass
kV3,165,268,-2.0853,141.3590,81.6725,99.2041,5238.9200,0.0000,0.0000,Pass
kV3,165,269,-1.7557,141.3600,82.1150,98.2147,5295.8300,0.0000,0.0000,Pass
kV3,165,270,-1.5904,141.3610,82.6967,99.3724,5371.1300,0.0000,0.0000,Pass
kV3,165,271,-1.4255,141.3620,82.9155,98.7878,5399.5900,0.0000,0.0000,Pass
kV3,165,272,-1.2602,141.3620,82.5139,98.9927,5347.4200,0.0000,0.0000,Pass
kV3,165,273,-3.0755,141.3550,82.6464,99.3539,5364.6100,0.0000,0.0000,Pass
kV3,165,274,-1.9208,141.3590,82.3536,99.5823,5326.6700,0.0000,0.0000,Pass
kV3,165,275,-1.0952,141.3630,82.7651,99.5704,5380.0300,0.0000,0.0000,Pass
kV3,165,286,-2.7447,141.1910,82.3811,99.3653,5330.2200,0.0000,0.0000,Pass
kV3,165,287,-2.0849,141.1940,82.0184,99.5773,5283.3800,0.0000,0.0000,Pass
kV3,165,288,-1.7545,141.1950,82.6647,99.7413,5366.9800,0.0000,0.0000,Pass
kV3,165,289,-3.2396,141.1890,81.9769,99.6584,5278.0500,0.0000,0.0000,Pass
kV3,165,290,-3.0746,141.1890,82.1977,98.9408,5306.5100,0.0000,0.0000,Pass
kV3,165,291,-2.9094,141.1900,82.5322,99.6659,5349.7900,0.0000,0.0000,Pass
kV3,165,292,-2.5794,141.1910,82.0138,99.2892,5282.7900,0.0000,0.0000,Pass
kV3,165,293,-2.4155,141.1920,81.4874,98.6280,5215.2000,0.0000,0.0000,Pass
kV3,165,294,-2.2498,141.1930,81.9907,99.6563,5279.8300,0.0000,0.0000,Pass
kV3,165,295,-1.9204,141.1950,81.7464,99.2626,5248.4000,0.0000,0.0000,Pass
kV3,165,296,-1.5895,141.1960,82.6921,98.7608,5370.5400,0.0000,0.0000,Pass
kV3,165,297,-1.4247,141.1970,83.0019,98.8503,5410.8600,0.0000,0.0000,Pass
kV3,165,298,-1.2593,141.1970,82.2619,98.0048,5314.8100,0.0000,0.0000,Pass
kV3,165,299,-1.0939,141.1980,82.6830,99.6454,5369.3500,0.0000,0.0000,Pass
kV3,165,310,-3.2391,141.0240,81.9815,99.0021,5278.6400,0.0000,0.0000,Pass
kV3,165,311,-3.0740,141.0240,82.0368,99.3215,5285.7500,0.0000,0.0000,Pass
kV3,165,312,-2.9085,141.0250,82.0920,99.3110,5292.8700,0.0000,0.0000,Pass
kV3,165,313,-2.7439,141.0250,82.4453,98.5116,5338.5200,0.0000,0.0000,Pass
kV3,165,314,-2.5787,141.0270,81.9217,98.6296,5270.9300,0.0000,0.0000,Pass
kV3,165,315,-2.4144,141.0270,82.0874,99.4640,5292.2800,0.0000,0.0000,Pass
kV3,165,316,-2.0844,141.0290,81.9401,98.7661,5273.3000,0.0000,0.0000,Pass
kV3,165,317,-1.9193,141.0290,82.3124,98.3893,5321.3300,0.0000,0.0000,Pass
kV3,165,318,-1.7543,141.0300,83.0337,99.0722,5415.0100,0.0000,0.0000,Pass
kV3,165,319,-1.5893,141.0310,82.6190,98.5076,5361.0500,0.0000,0.0000,Pass
kV3,165,320,-1.4237,141.0320,82.5093,98.4765,5346.8200,0.0000,0.0000,Pass
kV3,165,321,-1.2588,141.0320,82.0966,99.3823,5293.4600,0.0000,0.0000,Pass
kV3,165,322,-1.0934,141.0330,82.6556,98.6315,5365.8000,0.0000,0.0000,Pass
kV3,165,323,-2.2487,141.0280,82.1839,98.9362,5304.7300,0.0000,0.0000,Pass
kV3,165,334,-3.2378,140.8590,81.9493,99.6442,5274.4900,0.0000,0.0000,Pass
kV3,165,335,-3.0731,140.8590,82.0966,99.7725,5293.4600,0.0000,0.0000,Pass
kV3,165,336,-2.9081,140.8600,82.2344,98.9430,5311.2500,0.0000,0.0000,Pass
kV3,165,337,-2.7431,140.8610,82.1563,98.6599,5301.1700,0.0000,0.0000,Pass
kV3,165,338,-2.5782,140.8620,82.5413,98.7804,5350.9700,0.0000,0.0000,Pass
kV3,165,339,-2.0838,140.8640,82.8927,99.5300,5396.6300,0.0000,0.0000,Pass
kV3,165,340,-1.9188,140.8650,83.3015,99.3467,5449.9900,0.0000,0.0000,Pass
kV3,165,341,-1.7534,140.8650,83.3332,99.6798,5454.1400,0.0000,0.0000,Pass
kV3,165,342,-1.5882,140.8660,82.9428,98.7747,5403.1500,0.0000,0.0000,Pass
kV3,165,343,-1.4233,140.8670,82.8790,97.9746,5394.8500,0.0000,0.0000,Pass
kV3,165,344,-1.2579,140.8670,82.2573,98.6165,5314.2100,0.0000,0.0000,Pass
kV3,165,345,-2.4132,140.8620,82.6693,99.3752,5367.5800,0.0000,0.0000,Pass
kV3,165,346,-2.2481,140.8630,82.6008,99.2229,5358.6800,0.0000,0.0000,Pass
kV3,165,347,-1.0929,140.8680,83.1337,98.0115,5428.0500,0.0000,0.0000,Pass
kV3,165,370,-3.4484,140.4680,81.5892,97.7662,5228.2400,0.0000,0.0000,Pass
kV3,165,371,-2.3971,140.4710,81.7418,98.0531,5247.8100,0.0000,0.0000,Pass
kV3,165,372,-2.0960,140.4730,81.5152,99.2292,5218.7600,0.0000,0.0000,Pass
kV3,165,373,-1.9458,140.4740,81.7418,99.1909,5247.8100,0.0000,0.0000,Pass
kV3,165,374,-1.4951,140.4760,81.8940,98.0627,5267.3700,0.0000,0.0000,Pass
kV3,165,378,-3.2977,140.4680,81.3947,97.8908,5203.3400,0.0000,0.0000,Pass
kV3,165,379,-3.1477,140.4680,81.7695,98.5890,5251.3700,0.0000,0.0000,Pass
kV3,165,380,-2.9978,140.4690,81.5430,98.5158,5222.3100,0.0000,0.0000,Pass
kV3,165,381,-2.8469,140.4690,81.3669,97.9053,5199.7800,0.0000,0.0000,Pass
kV3,165,382,-2.6971,140.4700,81.3808,99.2554,5201.5600,0.0000,0.0000,Pass
kV3,165,383,-2.5465,140.4710,81.3530,98.5901,5198.0000,0.0000,0.0000,Pass
kV3,165,384,-2.2461,140.4720,81.4642,99.7142,5212.2300,0.0000,0.0000,Pass
kV3,165,385,-1.7956,140.4750,81.7879,98.5928,5253.7400,0.0000,0.0000,Pass
kV3,165,386,-1.6451,140.4750,81.8064,98.0642,5256.1100,0.0000,0.0000,Pass
kV3,165,387,-1.3444,140.4760,81.8248,99.0861,5258.4800,0.0000,0.0000,Pass
kV3,165,388,-1.1931,140.4770,82.1241,97.8745,5297.0200,0.0000,0.0000,Pass
kV3,165,389,-1.0435,140.4780,81.9815,97.5461,5278.6400,0.0000,0.0000,Pass
kV3,165,390,-0.8931,140.4780,82.7469,98.0541,5377.6500,0.0000,0.0000,Pass
kV3,165,397,-3.2970,140.3170,81.4179,99.1533,5206.3100,0.0000,0.0000,Pass
kV3,165,398,-1.6448,140.3250,81.4364,98.5834,5208.6800,0.0000,0.0000,Pass
kV3,165,403,-3.4474,140.3160,81.4457,97.3249,5209.8600,0.0000,0.0000,Pass
kV3,165,404,-3.1468,140.3180,81.4828,98.7082,5214.6100,0.0000,0.0000,Pass
kV3,165,405,-2.9966,140.3190,81.5430,98.4884,5222.3100,0.0000,0.0000,Pass
kV3,165,406,-2.8465,140.3190,81.5800,98.7207,5227.0600,0.0000,0.0000,Pass
kV3,165,407,-2.6965,140.3200,81.3669,98.9786,5199.7800,0.0000,0.0000,Pass
kV3,165,408,-2.5461,140.3210,80.7662,97.5263,5123.3000,0.0000,0.0000,Pass
kV3,165,409,-2.3956,140.3210,81.4503,98.8099,5210.4600,0.0000,0.0000,Pass
kV3,165,410,-2.2454,140.3220,80.8690,98.1187,5136.3400,0.0000,0.0000,Pass
kV3,165,411,-2.0956,140.3230,81.4179,98.2824,5206.3100,0.0000,0.0000,Pass
kV3,165,412,-1.9451,140.3230,81.3112,98.3924,5192.6700,0.0000,0.0000,Pass
kV3,165,413,-1.7948,140.3240,81.6817,98.3880,5240.1000,0.0000,0.0000,Pass
kV3,165,414,-1.4943,140.3260,81.4967,98.1964,5216.3800,0.0000,0.0000,Pass
kV3,165,415,-1.3440,140.3260,81.6494,97.1673,5235.9500,0.0000,0.0000,Pass
kV3,165,416,-1.1929,140.3270,81.9309,97.8735,5272.1200,0.0000,0.0000,Pass
kV3,165,417,-1.0427,140.3270,81.3808,96.9055,5201.5600,0.0000,0.0000,Pass
kV3,165,419,-0.8920,140.3280,81.9355,98.5564,5272.7100,0.0000,0.0000,Pass
kV3,165,424,-2.0949,140.1730,81.4318,99.3661,5208.0800,0.0000,0.0000,Pass
kV3,165,427,-3.2968,140.1670,81.5245,98.9905,5219.9400,0.0000,0.0000,Pass
kV3,165,428,-2.6959,140.1700,81.5754,98.5477,5226.4600,0.0000,0.0000,Pass
kV3,165,429,-2.3950,140.1710,81.4920,98.4983,5215.7900,0.0000,0.0000,Pass
kV3,165,430,-1.9444,140.1730,81.5106,98.1368,5218.1600,0.0000,0.0000,Pass
kV3,165,431,-1.7940,140.1740,81.2415,98.9661,5183.7700,0.0000,0.0000,Pass
kV3,165,432,-1.6435,140.1740,81.5059,98.5778,5217.5700,0.0000,0.0000,Pass
kV3,165,433,-1.4932,140.1760,81.1439,98.9644,5171.3200,0.0000,0.0000,Pass
kV3,165,434,-1.3428,140.1760,81.7695,98.0574,5251.3700,0.0000,0.0000,Pass
kV3,165,435,-1.0421,140.1770,81.7602,97.3388,5250.1800,0.0000,0.0000,Pass
kV3,165,437,-3.4469,140.1670,81.6632,97.4073,5237.7300,0.0000,0.0000,Pass
kV3,165,438,-3.1465,140.1680,81.4828,97.3943,5214.6100,0.0000,0.0000,Pass
kV3,165,439,-2.9956,140.1680,81.4967,97.0134,5216.3800,0.0000,0.0000,Pass
kV3,165,440,-2.8463,140.1690,81.2508,98.0011,5184.9600,0.0000,0.0000,Pass
kV3,165,441,-2.5452,140.1710,80.8316,98.6249,5131.6000,0.0000,0.0000,Pass
kV3,165,442,-2.2448,140.1720,81.4411,98.1148,5209.2700,0.0000,0.0000,Pass
kV3,165,443,-1.1922,140.1760,82.0874,97.2060,5292.2800,0.0000,0.0000,Pass
kV3,165,444,-0.8914,140.1780,82.3399,97.9117,5324.8900,0.0000,0.0000,Pass
kV3,165,451,-3.2958,140.0170,81.7787,97.2941,5252.5500,0.0000,0.0000,Pass
kV3,165,452,-1.7924,140.0240,81.6077,97.4673,5230.6100,0.0000,0.0000,Pass
kV3,165,457,-3.4464,140.0170,81.6586,97.4396,5237.1400,0.0000,0.0000,Pass
kV3,165,458,-3.1457,140.0180,81.7833,97.7204,5253.1400,0.0000,0.0000,Pass
kV3,165,459,-2.9950,140.0180,81.7556,98.0220,5249.5900,0.0000,0.0000,Pass
kV3,165,460,-2.8453,140.0190,81.7094,97.9609,5243.6600,0.0000,0.0000,Pass
kV3,165,461,-2.6950,140.0200,81.8433,98.1864,5260.8500,0.0000,0.0000,Pass
kV3,165,462,-2.5452,140.0200,81.5939,97.5126,5228.8400,0.0000,0.0000,Pass
kV3,165,463,-2.3941,140.0210,81.4550,98.3356,5211.0500,0.0000,0.0000,Pass
kV3,165,464,-2.2440,140.0210,81.4133,98.3221,5205.7100,0.0000,0.0000,Pass
kV3,165,465,-2.0937,140.0230,81.8848,97.6585,5266.1900,0.0000,0.0000,Pass
kV3,165,466,-1.9438,140.0230,81.7787,98.3697,5252.5500,0.0000,0.0000,Pass
kV3,165,467,-1.6436,140.0240,82.1287,98.7046,5297.6100,0.0000,0.0000,Pass
kV3,165,468,-1.4927,140.0250,81.9493,98.0279,5274.4900,0.0000,0.0000,Pass
kV3,165,469,-1.3423,140.0260,82.3215,97.8429,5322.5100,0.0000,0.0000,Pass
kV3,165,470,-1.1918,140.0260,82.2849,97.3572,5317.7700,0.0000,0.0000,Pass
kV3,165,471,-1.0414,140.0270,82.2573,97.6458,5314.2100,0.0000,0.0000,Pass
kV3,165,474,-0.8907,140.0270,82.4819,96.9367,5343.2700,0.0000,0.0000,Pass
kV3,165,482,-3.4447,139.8660,82.3765,97.3542,5329.6300,0.0000,0.0000,Pass
kV3,165,483,-3.2951,139.8660,82.3949,96.8981,5332.0000,0.0000,0.0000,Pass
kV3,165,484,-2.9945,139.8680,82.3261,97.3236,5323.1100,0.0000,0.0000,Pass
kV3,165,485,-2.3938,139.8710,82.6921,97.8148,5370.5400,0.0000,0.0000,Pass
kV3,165,486,-2.2434,139.8710,82.3399,98.0584,5324.8900,0.0000,0.0000,Pass
kV3,165,487,-2.0939,139.8720,82.2619,97.3785,5314.8100,0.0000,0.0000,Pass
kV3,165,488,-1.9435,139.8720,82.4681,97.4227,5341.4900,0.0000,0.0000,Pass
kV3,165,489,-1.7931,139.8740,81.9861,97.9112,5279.2300,0.0000,0.0000,Pass
kV3,165,490,-1.6423,139.8740,82.5551,97.5227,5352.7500,0.0000,0.0000,Pass
kV3,165,491,-1.3413,139.8750,82.7605,97.4004,5379.4300,0.0000,0.0000,Pass
kV3,165,492,-1.1910,139.8760,82.8198,97.4883,5387.1400,0.0000,0.0000,Pass
kV3,165,493,-1.0406,139.8770,83.0746,97.5872,5420.3400,0.0000,0.0000,Pass
kV3,165,494,-3.1449,139.8680,81.9309,97.0240,5272.1200,0.0000,0.0000,Pass
kV3,165,495,-2.8449,139.8680,82.1977,97.8491,5306.5100,0.0000,0.0000,Pass
kV3,165,496,-2.6943,139.8690,82.2482,97.4290,5313.0300,0.0000,0.0000,Pass
kV3,165,497,-2.5438,139.8700,81.9539,98.0131,5275.0800,0.0000,0.0000,Pass
kV3,165,498,-1.4915,139.8740,82.8061,96.9277,5385.3600,0.0000,0.0000,Pass
kV3,165,499,-0.8900,139.8770,83.2154,96.5352,5438.7200,0.0000,0.0000,Pass
kV3,2444,1,144.1330,6.6295,83.0974,98.6152,5423.3100,0.0000,0.0000,Pass
kV3,2444,2,144.4340,6.6309,83.5323,98.4561,5480.2300,0.0000,0.0000,Pass
kV3,2444,8,142.7820,6.6236,82.4910,97.1741,5344.4500,0.0000,0.0000,Pass
kV3,2444,9,142.9310,6.6239,82.6693,97.2157,5367.5800,0.0000,0.0000,Pass
kV3,2444,10,143.0810,6.6246,82.4544,97.4544,5339.7100,0.0000,0.0000,Pass
kV3,2444,11,143.2320,6.6254,82.5505,97.4296,5352.1600,0.0000,0.0000,Pass
kV3,2444,12,143.3820,6.6256,82.2986,98.4929,5319.5500,0.0000,0.0000,Pass
kV3,2444,13,143.5320,6.6265,82.5185,96.7520,5348.0100,0.0000,0.0000,Pass
kV3,2444,14,143.6820,6.6272,82.3261,98.3446,5323.1100,0.0000,0.0000,Pass
kV3,2444,15,143.8320,6.6276,82.8107,97.4420,5385.9600,0.0000,0.0000,Pass
kV3,2444,16,143.9830,6.6282,83.0247,99.7378,5413.8200,0.0000,0.0000,Pass
kV3,2444,17,144.2830,6.6302,83.5097,98.4459,5477.2600,0.0000,0.0000,Pass
kV3,2444,18,144.5850,6.6314,83.6091,98.2326,5490.3100,0.0000,0.0000,Pass
kV3,2444,19,144.7350,6.6323,84.1894,97.6863,5566.7900,0.0000,0.0000,Pass
kV3,2444,20,144.8850,6.6333,84.6098,97.7863,5622.5200,0.0000,0.0000,Pass
kV3,2444,21,145.0360,6.6339,84.5563,97.7368,5615.4100,0.0000,0.0000,Pass
kV3,2444,22,145.1870,6.6343,84.9793,97.8397,5671.7400,0.0000,0.0000,Pass
kV3,2444,23,145.3370,6.6352,84.9260,97.3892,5664.6200,0.0000,0.0000,Pass
kV3,2444,31,142.9320,6.4735,82.2527,97.8279,5313.6200,0.0000,0.0000,Pass
kV3,2444,32,143.6830,6.4768,82.7833,98.2722,5382.4000,0.0000,0.0000,Pass
kV3,2444,33,144.1330,6.4794,83.3559,97.8686,5457.1000,0.0000,0.0000,Pass
kV3,2444,34,144.4340,6.4811,83.0701,98.3531,5419.7500,0.0000,0.0000,Pass
kV3,2444,35,144.5850,6.4814,82.9382,98.8810,5402.5600,0.0000,0.0000,Pass
kV3,2444,36,144.7350,6.4820,83.4554,98.5277,5470.1500,0.0000,0.0000,Pass
kV3,2444,37,145.1870,6.4843,84.2253,98.1245,5571.5300,0.0000,0.0000,Pass
kV3,2444,38,145.3380,6.4851,84.1760,97.8782,5565.0100,0.0000,0.0000,Pass
kV3,2444,41,142.7820,6.4730,82.0092,97.3733,5282.2000,0.0000,0.0000,Pass
kV3,2444,42,143.0820,6.4741,82.5642,98.0753,5353.9400,0.0000,0.0000,Pass
kV3,2444,43,143.2320,6.4747,82.0828,98.4188,5291.6800,0.0000,0.0000,Pass
kV3,2444,44,143.3820,6.4759,82.7742,97.5303,5381.2100,0.0000,0.0000,Pass
kV3,2444,45,143.5320,6.4763,82.5688,98.2047,5354.5300,0.0000,0.0000,Pass
kV3,2444,46,143.8330,6.4776,82.7104,98.3652,5372.9100,0.0000,0.0000,Pass
kV3,2444,47,143.9830,6.4779,82.8973,98.1389,5397.2200,0.0000,0.0000,Pass
kV3,2444,48,144.2840,6.4800,82.6647,98.7677,5366.9800,0.0000,0.0000,Pass
kV3,2444,49,144.8850,6.4828,83.5504,99.0458,5482.6000,0.0000,0.0000,Pass
kV3,2444,50,145.0360,6.4835,83.5775,98.5407,5486.1600,0.0000,0.0000,Pass
kV3,2444,60,142.7830,6.3226,81.8387,97.7823,5260.2600,0.0000,0.0000,Pass
kV3,2444,61,142.9330,6.3231,81.9999,97.9040,5281.0100,0.0000,0.0000,Pass
kV3,2444,62,143.2320,6.3243,82.0874,98.0172,5292.2800,0.0000,0.0000,Pass
kV3,2444,63,143.3830,6.3249,82.1563,98.1704,5301.1700,0.0000,0.0000,Pass
kV3,2444,64,143.5330,6.3255,82.1885,98.7388,5305.3200,0.0000,0.0000,Pass
kV3,2444,65,143.9840,6.3274,83.0247,98.2449,5413.8200,0.0000,0.0000,Pass
kV3,2444,66,144.1340,6.3288,82.5688,98.9535,5354.5300,0.0000,0.0000,Pass
kV3,2444,67,144.2840,6.3296,82.9473,98.8844,5403.7400,0.0000,0.0000,Pass
kV3,2444,68,144.4350,6.3302,83.0474,98.9942,5416.7900,0.0000,0.0000,Pass
kV3,2444,69,144.5850,6.3308,83.0837,98.2800,5421.5300,0.0000,0.0000,Pass
kV3,2444,70,144.7360,6.3316,82.9382,98.6235,5402.5600,0.0000,0.0000,Pass
kV3,2444,71,144.8860,6.3321,83.7083,98.8472,5503.3500,0.0000,0.0000,Pass
kV3,2444,72,145.3380,6.3343,84.4938,98.0723,5607.1100,0.0000,0.0000,Pass
kV3,2444,77,143.0830,6.3236,82.0460,97.1248,5286.9400,0.0000,0.0000,Pass
kV3,2444,78,143.6830,6.3261,82.2573,98.4699,5314.2100,0.0000,0.0000,Pass
kV3,2444,79,143.8340,6.3268,82.4453,97.6337,5338.5200,0.0000,0.0000,Pass
kV3,2444,80,145.0370,6.3329,83.7624,98.1229,5510.4700,0.0000,0.0000,Pass
kV3,2444,81,145.1870,6.3337,84.3149,98.5205,5583.3900,0.0000,0.0000,Pass
kV3,2444,85,145.0380,6.1825,83.6316,97.9426,5493.2700,0.0000,0.0000,Pass
kV3,2444,90,142.7840,6.1723,82.0092,98.0258,5282.2000,0.0000,0.0000,Pass
kV3,2444,91,142.9340,6.1734,82.2160,98.1018,5308.8800,0.0000,0.0000,Pass
kV3,2444,92,143.0830,6.1739,82.1977,97.7701,5306.5100,0.0000,0.0000,Pass
kV3,2444,93,143.2330,6.1743,82.2803,98.8950,5317.1800,0.0000,0.0000,Pass
kV3,2444,94,143.3830,6.1746,82.2711,97.9484,5315.9900,0.0000,0.0000,Pass
kV3,2444,95,143.5330,6.1758,82.4864,98.5329,5343.8600,0.0000,0.0000,Pass
kV3,2444,96,143.6830,6.1761,82.3811,98.4327,5330.2200,0.0000,0.0000,Pass
kV3,2444,97,143.8340,6.1768,82.7514,99.0818,5378.2500,0.0000,0.0000,Pass
kV3,2444,98,143.9840,6.1774,83.2607,98.5386,5444.6500,0.0000,0.0000,Pass
kV3,2444,99,144.1340,6.1783,82.8836,99.1391,5395.4400,0.0000,0.0000,Pass
kV3,2444,100,144.2850,6.1790,83.1609,99.0594,5431.6100,0.0000,0.0000,Pass
kV3,2444,101,144.4350,6.1796,83.0201,99.0488,5413.2300,0.0000,0.0000,Pass
kV3,2444,102,144.5860,6.1804,82.7195,99.3063,5374.1000,0.0000,0.0000,Pass
kV3,2444,103,144.7360,6.1809,83.3513,99.0181,5456.5100,0.0000,0.0000,Pass
kV3,2444,104,144.8870,6.1815,83.4600,98.9143,5470.7400,0.0000,0.0000,Pass
kV3,2444,105,145.1880,6.1828,83.6903,99.3384,5500.9800,0.0000,0.0000,Pass
kV3,2444,106,145.3390,6.1833,84.1222,97.7714,5557.9000,0.0000,0.0000,Pass
kV3,2444,115,142.7840,6.0222,82.0736,97.3454,5290.5000,0.0000,0.0000,Pass
kV3,2444,116,142.9340,6.0226,82.4086,98.4407,5333.7800,0.0000,0.0000,Pass
kV3,2444,117,143.0840,6.0235,82.5276,98.7732,5349.2000,0.0000,0.0000,Pass
kV3,2444,118,143.2340,6.0237,82.7605,98.5262,5379.4300,0.0000,0.0000,Pass
kV3,2444,119,143.5340,6.0254,82.6327,98.5370,5362.8300,0.0000,0.0000,Pass
kV3,2444,120,143.6840,6.0260,82.8153,99.0055,5386.5500,0.0000,0.0000,Pass
kV3,2444,121,144.1350,6.0283,83.2653,99.0566,5445.2500,0.0000,0.0000,Pass
kV3,2444,122,144.2850,6.0293,83.7083,99.5371,5503.3500,0.0000,0.0000,Pass
kV3,2444,123,144.5860,6.0298,83.5097,98.8611,5477.2600,0.0000,0.0000,Pass
kV3,2444,124,144.7370,6.0305,83.4645,99.5973,5471.3300,0.0000,0.0000,Pass
kV3,2444,125,144.8870,6.0313,83.8345,99.0868,5519.9500,0.0000,0.0000,Pass
kV3,2444,129,143.3840,6.0246,82.9155,98.2696,5399.5900,0.0000,0.0000,Pass
kV3,2444,130,143.8350,6.0261,83.4780,99.0889,5473.1100,0.0000,0.0000,Pass
kV3,2444,131,143.9850,6.0270,83.6632,99.6264,5497.4200,0.0000,0.0000,Pass
kV3,2444,132,144.4360,6.0294,83.7399,98.9992,5507.5000,0.0000,0.0000,Pass
kV3,2444,133,145.0380,6.0315,84.2253,98.4504,5571.5300,0.0000,0.0000,Pass
kV3,2444,134,145.1890,6.0325,84.1625,98.9553,5563.2300,0.0000,0.0000,Pass
kV3,2444,135,145.3390,6.0332,84.4625,98.2077,5602.9600,0.0000,0.0000,Pass
kV3,2444,159,143.1620,5.6149,82.2986,99.7435,5319.5500,0.0000,0.0000,Pass
kV3,2444,160,144.1500,5.6197,83.2199,99.6969,5439.3200,0.0000,0.0000,Pass
kV3,2444,161,144.6460,5.6216,84.1177,98.7461,5557.3100,0.0000,0.0000,Pass
kV3,2444,162,143.3260,5.6156,82.3949,99.0496,5332.0000,0.0000,0.0000,Pass
kV3,2444,163,143.4910,5.6161,83.0474,99.2442,5416.7900,0.0000,0.0000,Pass
kV3,2444,164,143.6560,5.6165,83.1473,99.5712,5429.8300,0.0000,0.0000,Pass
kV3,2444,165,143.8210,5.6173,82.9746,99.1503,5407.3000,0.0000,0.0000,Pass
kV3,2444,166,143.9860,5.6182,83.2698,99.8662,5445.8400,0.0000,0.0000,Pass
kV3,2444,167,144.3160,5.6202,83.1201,98.8066,5426.2700,0.0000,0.0000,Pass
kV3,2444,168,144.4810,5.6213,83.4509,99.3594,5469.5600,0.0000,0.0000,Pass
kV3,2444,169,144.8110,5.6223,84.5518,99.6438,5614.8200,0.0000,0.0000,Pass
kV3,2444,170,144.9760,5.6231,84.7079,99.3527,5635.5700,0.0000,0.0000,Pass
kV3,2444,171,145.1420,5.6237,84.3417,99.0227,5586.9500,0.0000,0.0000,Pass
kV3,2444,182,142.9980,5.4493,82.7742,99.7019,5381.2100,0.0000,0.0000,Pass
kV3,2444,183,143.1620,5.4501,82.3399,98.5255,5324.8900,0.0000,0.0000,Pass
kV3,2444,184,143.3270,5.4504,82.8563,99.7464,5391.8800,0.0000,0.0000,Pass
kV3,2444,185,143.4920,5.4512,83.2562,99.5387,5444.0600,0.0000,0.0000,Pass
kV3,2444,186,143.6570,5.4522,82.7241,97.8498,5374.6900,0.0000,0.0000,Pass
kV3,2444,187,143.8220,5.4526,82.6145,99.9234,5360.4600,0.0000,0.0000,Pass
kV3,2444,188,143.9870,5.4534,82.9746,99.4277,5407.3000,0.0000,0.0000,Pass
kV3,2444,189,144.1510,5.4546,82.7104,99.3421,5372.9100,0.0000,0.0000,Pass
kV3,2444,190,144.3160,5.4553,82.0828,99.4011,5291.6800,0.0000,0.0000,Pass
kV3,2444,191,144.4810,5.4559,82.3811,99.7070,5330.2200,0.0000,0.0000,Pass
kV3,2444,192,144.6460,5.4564,82.9064,99.7120,5398.4100,0.0000,0.0000,Pass
kV3,2444,193,144.8120,5.4571,83.3015,99.2595,5449.9900,0.0000,0.0000,Pass
kV3,2444,194,145.1430,5.4582,83.6497,99.1294,5495.6400,0.0000,0.0000,Pass
kV3,2444,195,144.9770,5.4574,84.0413,99.3678,5547.2300,0.0000,0.0000,Pass
kV3,2444,206,142.9980,5.2842,82.2252,99.0593,5310.0600,0.0000,0.0000,Pass
kV3,2444,207,143.1630,5.2850,82.4453,99.1069,5338.5200,0.0000,0.0000,Pass
kV3,2444,208,143.3280,5.2855,82.7605,99.6834,5379.4300,0.0000,0.0000,Pass
kV3,2444,209,143.8220,5.2875,82.8608,99.4855,5392.4800,0.0000,0.0000,Pass
kV3,2444,210,144.1520,5.2895,82.7514,99.7574,5378.2500,0.0000,0.0000,Pass
kV3,2444,211,144.6470,5.2915,83.2381,99.8588,5441.6900,0.0000,0.0000,Pass
kV3,2444,212,144.8130,5.2921,84.3775,99.1529,5591.6900,0.0000,0.0000,Pass
kV3,2444,213,144.9780,5.2927,83.9200,99.6846,5531.2200,0.0000,0.0000,Pass
kV3,2444,214,143.4920,5.2859,83.1155,99.3840,5425.6800,0.0000,0.0000,Pass
kV3,2444,215,143.6570,5.2869,82.3582,99.0140,5327.2600,0.0000,0.0000,Pass
kV3,2444,216,143.9870,5.2883,82.8517,99.8710,5391.2900,0.0000,0.0000,Pass
kV3,2444,217,144.3170,5.2902,82.6053,99.5410,5359.2700,0.0000,0.0000,Pass
kV3,2444,218,144.4820,5.2908,82.8107,99.2041,5385.9600,0.0000,0.0000,Pass
kV3,2444,219,145.1430,5.2935,83.9605,99.3238,5536.5500,0.0000,0.0000,Pass
kV3,2444,233,144.3180,5.1254,82.1701,99.4378,5302.9500,0.0000,0.0000,Pass
kV3,2444,239,142.9990,5.1196,82.2757,99.2087,5316.5900,0.0000,0.0000,Pass
kV3,2444,240,143.1640,5.1204,82.1425,99.0184,5299.3900,0.0000,0.0000,Pass
kV3,2444,241,143.3280,5.1211,82.6282,99.2047,5362.2400,0.0000,0.0000,Pass
kV3,2444,242,143.4930,5.1216,83.1382,99.0712,5428.6500,0.0000,0.0000,Pass
kV3,2444,243,143.6580,5.1224,82.2160,99.2868,5308.8800,0.0000,0.0000,Pass
kV3,2444,244,143.8230,5.1232,82.2252,99.5658,5310.0600,0.0000,0.0000,Pass
kV3,2444,245,144.1520,5.1250,81.9815,99.3155,5278.6400,0.0000,0.0000,Pass
kV3,2444,246,144.4830,5.1261,82.4224,99.2379,5335.5600,0.0000,0.0000,Pass
kV3,2444,247,144.6480,5.1259,83.6316,98.8746,5493.2700,0.0000,0.0000,Pass
kV3,2444,248,144.8130,5.1261,85.4311,98.5668,5732.2100,0.0000,0.0000,Pass
kV3,2444,249,144.9790,5.1266,88.4955,98.7185,6150.8000,0.0000,0.0000,Pass
kV3,2444,250,145.1440,5.1275,90.8609,97.2288,6484.0200,0.0000,0.0000,Pass
kV3,2444,251,143.9880,5.1236,82.5505,99.1722,5352.1600,0.0000,0.0000,Pass
kV3,2444,262,143.0000,4.9548,82.2114,99.1941,5308.2800,0.0000,0.0000,Pass
kV3,2444,263,143.3290,4.9559,82.4544,99.9232,5339.7100,0.0000,0.0000,Pass
kV3,2444,264,143.4940,4.9563,82.8107,99.7629,5385.9600,0.0000,0.0000,Pass
kV3,2444,265,143.6590,4.9570,82.0966,99.4496,5293.4600,0.0000,0.0000,Pass
kV3,2444,266,143.8240,4.9577,82.2436,99.5269,5312.4400,0.0000,0.0000,Pass
kV3,2444,267,143.9890,4.9585,82.7742,99.4256,5381.2100,0.0000,0.0000,Pass
kV3,2444,268,144.1530,4.9590,83.9155,97.8321,5530.6200,0.0000,0.0000,Pass
kV3,2444,269,144.4840,4.9598,91.2133,98.6136,6534.4100,0.0000,0.0000,Pass
kV3,2444,270,144.6480,4.9614,92.4628,98.9038,6714.6600,0.0000,0.0000,Pass
kV3,2444,271,144.8140,4.9628,91.6015,99.8177,6590.1500,0.0000,0.0000,Pass
kV3,2444,272,144.9790,4.9641,91.5108,99.9429,6577.1000,0.0000,0.0000,Pass
kV3,2444,273,143.1650,4.9555,82.0506,99.4768,5287.5300,0.0000,0.0000,Pass
kV3,2444,274,144.3190,4.9590,87.5693,97.2430,6022.7400,0.0000,0.0000,Pass
kV3,2444,275,145.1450,4.9649,89.6902,98.1769,6318.0000,0.0000,0.0000,Pass
kV3,2444,286,143.4950,4.7919,83.0428,99.8645,5416.1900,0.0000,0.0000,Pass
kV3,2444,287,144.1540,4.7946,92.2052,98.7807,6677.3000,0.0000,0.0000,Pass
kV3,2444,288,144.4840,4.7971,88.5892,99.4897,6163.8500,0.0000,0.0000,Pass
kV3,2444,289,143.0000,4.7901,82.7651,99.0257,5380.0300,0.0000,0.0000,Pass
kV3,2444,290,143.1650,4.7907,82.7012,99.2260,5371.7300,0.0000,0.0000,Pass
kV3,2444,291,143.3300,4.7914,82.6830,98.9065,5369.3500,0.0000,0.0000,Pass
kV3,2444,292,143.6590,4.7923,82.8745,99.8755,5394.2600,0.0000,0.0000,Pass
kV3,2444,293,143.8240,4.7923,83.7309,98.0060,5506.3200,0.0000,0.0000,Pass
kV3,2444,294,143.9900,4.7919,88.4101,98.9576,6138.9500,0.0000,0.0000,Pass
kV3,2444,295,144.3190,4.7964,91.8731,99.4570,6629.2800,0.0000,0.0000,Pass
kV3,2444,296,144.6490,4.7975,86.8856,99.5499,5929.0600,0.0000,0.0000,Pass
kV3,2444,297,144.8140,4.7984,84.5875,99.2469,5619.5600,0.0000,0.0000,Pass
kV3,2444,298,144.9800,4.7987,83.1291,99.1353,5427.4600,0.0000,0.0000,Pass
kV3,2444,299,145.1450,4.7990,81.3622,99.1887,5199.1900,0.0000,0.0000,Pass
kV3,2444,310,143.0010,4.6248,81.8710,97.8972,5264.4100,0.0000,0.0000,Pass
kV3,2444,311,143.1660,4.6257,81.9815,99.6266,5278.6400,0.0000,0.0000,Pass
kV3,2444,312,143.3300,4.6254,82.5505,99.7414,5352.1600,0.0000,0.0000,Pass
kV3,2444,313,143.4950,4.6267,82.5139,99.2690,5347.4200,0.0000,0.0000,Pass
kV3,2444,314,143.6610,4.6265,85.7046,97.8658,5768.9700,0.0000,0.0000,Pass
kV3,2444,315,143.8260,4.6268,92.5607,98.7848,6728.8900,0.0000,0.0000,Pass
kV3,2444,316,144.1540,4.6311,88.7383,99.9353,6184.6000,0.0000,0.0000,Pass
kV3,2444,317,144.3190,4.6316,84.6856,98.6343,5632.6000,0.0000,0.0000,Pass
kV3,2444,318,144.4840,4.6316,82.3582,99.1494,5327.2600,0.0000,0.0000,Pass
kV3,2444,319,144.6500,4.6315,81.9171,97.1122,5270.3400,0.0000,0.0000,Pass
kV3,2444,320,144.8160,4.6323,82.0874,99.1229,5292.2800,0.0000,0.0000,Pass
kV3,2444,321,144.9810,4.6329,81.5013,99.5020,5216.9800,0.0000,0.0000,Pass
kV3,2444,322,145.1460,4.6336,82.0644,99.2670,5289.3100,0.0000,0.0000,Pass
kV3,2444,323,143.9900,4.6293,92.8864,99.4277,6776.3200,0.0000,0.0000,Pass
kV3,2444,334,143.0020,4.4599,82.7332,98.4319,5375.8800,0.0000,0.0000,Pass
kV3,2444,335,143.1660,4.4605,82.2206,98.5590,5309.4700,0.0000,0.0000,Pass
kV3,2444,336,143.3320,4.4605,83.2426,98.7203,5442.2800,0.0000,0.0000,Pass
kV3,2444,337,143.4960,4.4620,86.2403,98.3158,5841.3100,0.0000,0.0000,Pass
kV3,2444,338,143.6610,4.4617,93.3970,98.6217,6851.0300,0.0000,0.0000,Pass
kV3,2444,339,144.1550,4.4645,81.5615,98.8974,5224.6900,0.0000,0.0000,Pass
kV3,2444,340,144.3200,4.4652,81.7464,98.9064,5248.4000,0.0000,0.0000,Pass
kV3,2444,341,144.4850,4.4659,81.4735,99.0984,5213.4200,0.0000,0.0000,Pass
kV3,2444,342,144.6510,4.4667,81.8710,99.4481,5264.4100,0.0000,0.0000,Pass
kV3,2444,343,144.8160,4.4673,81.2322,98.6332,5182.5900,0.0000,0.0000,Pass
kV3,2444,344,144.9810,4.4676,81.4596,98.4315,5211.6400,0.0000,0.0000,Pass
kV3,2444,345,143.8250,4.4644,91.4902,98.4492,6574.1400,0.0000,0.0000,Pass
kV3,2444,346,143.9900,4.4645,84.3909,98.4588,5593.4700,0.0000,0.0000,Pass
kV3,2444,347,145.1470,4.4684,81.4781,98.3295,5214.0100,0.0000,0.0000,Pass
kV3,2444,370,142.7920,4.0683,82.2252,97.7756,5310.0600,0.0000,0.0000,Pass
kV3,2444,371,143.8430,4.0722,80.6493,99.2850,5108.4800,0.0000,0.0000,Pass
kV3,2444,372,144.1430,4.0736,82.9655,98.9138,5406.1100,0.0000,0.0000,Pass
kV3,2444,373,144.2930,4.0744,84.1222,98.8513,5557.9000,0.0000,0.0000,Pass
kV3,2444,374,144.7450,4.0770,82.2206,97.0615,5309.4700,0.0000,0.0000,Pass
kV3,2444,378,142.9430,4.0682,84.7525,97.9722,5641.5000,0.0000,0.0000,Pass
kV3,2444,379,143.0920,4.0698,86.6594,97.4648,5898.2300,0.0000,0.0000,Pass
kV3,2444,380,143.2450,4.0684,88.0765,90.8354,6092.7000,0.0000,0.0000,Pass
kV3,2444,381,143.3910,4.0721,97.8148,96.1970,7514.4900,0.0000,0.0000,Pass
kV3,2444,382,143.5410,4.0727,85.1036,98.2243,5688.3400,0.0000,0.0000,Pass
kV3,2444,383,143.6920,4.0720,80.0810,97.7631,5036.7300,0.0000,0.0000,Pass
kV3,2444,384,143.9930,4.0725,81.0415,98.4975,5158.2800,0.0000,0.0000,Pass
kV3,2444,385,144.4440,4.0752,84.6143,99.6872,5623.1200,0.0000,0.0000,Pass
kV3,2444,386,144.5940,4.0763,82.7377,98.9486,5376.4700,0.0000,0.0000,Pass
kV3,2444,387,144.8960,4.0776,81.3112,99.3080,5192.6700,0.0000,0.0000,Pass
kV3,2444,388,145.0460,4.0776,80.4009,97.3953,5077.0500,0.0000,0.0000,Pass
kV3,2444,389,145.1970,4.0780,79.7977,98.0336,5001.1600,0.0000,0.0000,Pass
kV3,2444,390,145.3480,4.0784,79.8828,96.6001,5011.8300,0.0000,0.0000,Pass
kV3,2444,397,142.9420,3.9191,85.7487,97.4968,5774.9000,0.0000,0.0000,Pass
kV3,2444,398,144.5950,3.9248,79.1804,98.6488,4924.0800,0.0000,0.0000,Pass
kV3,2444,403,142.7940,3.9175,83.9919,99.6321,5540.7000,0.0000,0.0000,Pass
kV3,2444,404,143.0920,3.9196,83.3332,97.6474,5454.1400,0.0000,0.0000,Pass
kV3,2444,405,143.2440,3.9196,98.9009,94.1796,7682.2800,0.0000,0.0000,Pass
kV3,2444,406,143.3900,3.9218,86.5505,98.9623,5883.4000,0.0000,0.0000,Pass
kV3,2444,407,143.5420,3.9205,79.2090,99.5211,4927.6400,0.0000,0.0000,Pass
kV3,2444,408,143.6930,3.9209,80.1234,97.6281,5042.0700,0.0000,0.0000,Pass
kV3,2444,409,143.8440,3.9214,80.2693,98.8867,5060.4500,0.0000,0.0000,Pass
kV3,2444,410,143.9940,3.9219,83.2154,98.6752,5438.7200,0.0000,0.0000,Pass
kV3,2444,411,144.1430,3.9232,83.2925,98.8927,5448.8000,0.0000,0.0000,Pass
kV3,2444,412,144.2940,3.9244,82.0598,98.1384,5288.7200,0.0000,0.0000,Pass
kV3,2444,413,144.4440,3.9248,80.6868,98.5017,5113.2200,0.0000,0.0000,Pass
kV3,2444,414,144.7460,3.9256,79.7173,98.2493,4991.0800,0.0000,0.0000,Pass
kV3,2444,415,144.8960,3.9260,80.5697,98.3456,5098.4000,0.0000,0.0000,Pass
kV3,2444,416,145.0470,3.9265,81.1625,97.7509,5173.7000,0.0000,0.0000,Pass
kV3,2444,417,145.1970,3.9269,80.9996,98.5224,5152.9400,0.0000,0.0000,Pass
kV3,2444,419,145.3480,3.9268,81.0648,98.9814,5161.2400,0.0000,0.0000,Pass
kV3,2444,424,144.1440,3.7738,80.9436,98.6446,5145.8300,0.0000,0.0000,Pass
kV3,2444,427,142.9430,3.7691,83.3604,97.7598,5457.7000,0.0000,0.0000,Pass
kV3,2444,428,143.5430,3.7707,80.0952,97.5819,5038.5100,0.0000,0.0000,Pass
kV3,2444,429,143.8440,3.7712,84.2656,98.2864,5576.8700,0.0000,0.0000,Pass
kV3,2444,430,144.2940,3.7734,79.8686,97.8124,5010.0500,0.0000,0.0000,Pass
kV3,2444,431,144.4450,3.7737,80.0433,97.6493,5031.9900,0.0000,0.0000,Pass
kV3,2444,432,144.5960,3.7742,81.7094,97.8780,5243.6600,0.0000,0.0000,Pass
kV3,2444,433,144.7460,3.7744,83.2517,98.1716,5443.4700,0.0000,0.0000,Pass
kV3,2444,434,144.8970,3.7750,84.9482,98.3501,5667.5900,0.0000,0.0000,Pass
kV3,2444,435,145.1980,3.7756,87.2411,96.5259,5977.6800,0.0000,0.0000,Pass
kV3,2444,437,142.7930,3.7686,86.2315,96.6442,5840.1200,0.0000,0.0000,Pass
kV3,2444,438,143.0960,3.7674,89.5133,95.7394,6293.1000,0.0000,0.0000,Pass
